Repository: cx26/formation-analysis

# ***Data-Driven Analysis of Battery Formation*** 

This repository contains half cell measurement data and code (for plotting, simulation and experiment design) accompanying the paper *Data-Driven Analysis of Battery Formation Reveals the Role of Electrode Utilization in Extending Cycle Life* by Xiao Cui et al (2024).  

- **[data](data)**: 
    - extracted summary information from [aging cycles, diagnostic cycles](data/rpt_summary_041524.csv) and [formation cycles](data/formation_cycle_info_042124.csv); [resistances](data/delta_features_041524.csv); [electrode-specifics](data/electrode_info_04152024.csv) fitted using differential voltage analysis; [formation parameters](data/Formation_2022

File: data/electrode_info_04152024.csv (part 1 of 5)
Q_ne,Q_pe,SOC_ne_0,SOC_pe_0,SOC_ne_100,SOC_pe_100,Q_li,Q_full,error,Q_offset,cycle_index,seq_num
307.3029577,303.5502949,1.366155847,96.31562201,91.05592786,5.51705359,296.564592,272.0671218,0.004526671,3.552200403,0,100
303.3170376,301.1441896,1.26969094,95.65707838,90.78280021,5.498104452,291.9169224,268.8308278,0.003856615,2.677683545,24,100
301.1298162,297.6812862,1.112797404,93.86187325,88.45439764,5.508452157,282.7601963,261.0410139,0.004095175,1.970586376,127,100
301.6766911,295.9930769,1.05835788,92.99049089,86.90790333,5.492475475,278.4382342,257.1541654,0.004589467,1.833902646,230,100
301.7644544,294.2970626,1.011822118,92.117379,85.46459952,5.521726039,274.15206,252.8429383,0.005848701,2.005524677,333,100
322.506357,292.637045,0.977539159,90.69487775,78.25155096,5.533547472,268.5594361,247.2085933,0.007087855,2.005007058,436,100
385.6387503,288.4814144,0.951898453,87.37401545,62.60847431,4.952189743,255.7286849,235.0357248,0.006491284,2.735923791,539,100
399.8216869,287.3094482,0.848138235,81.20244163,55.98157709,4.478391427,236.6933276,215.071573,0.007031833,5.363872278,642,100
295.9189705,292.17067,1.360575314,96.32404401,90.97920131,5.555687485,285.4568052,262.004954,0.004393701,3.193561426,0,101
295.5194183,289.8882549,1.211992619,95.32306303,89.31025745,5.513463854,279.9120375,257.9154323,0.004017287,2.432047486,24,101
292.6880114,286.5601209,1.105543342,93.81203894,87.54465053,5.524491065,272.063685,251.0579982,0.004238953,1.93890571,127,101
293.2161525,284.9823235,1.056510196,92.98657831,86.05943691,5.527711332,268.09317,247.4537226,0.004692399,1.788588657,230,101
293.3884325,283.6564564,1.01676709,92.27398923,84.85808874,5.556153681,264.7242051,244.1958856,0.005406029,1.784853784,333,101
319.9916705,283.6138117,0.976838544,90.06672866,75.96130422,5.464345246,258.5674842,238.2445427,0.007333692,1.699501669,436,101
367.7163951,281.5104927,0.985790304,87.34465317,64.01427884,5.015186977,249.5092761,229.7545799,0.007036314,2.011506054,539,101
378.7104259,276.8955006,0.881870413,82.97060072,58.1663401,4.622538498,233.0815955,213.166579,0.006471817,3.775680139,642,101
302.3588821,297.4777753,1.332748093,96.1374574,90.4768204,5.530681724,290.0172517,266.3575522,0.004470005,3.177468318,0,102
300.3323159,294.5447631,1.205511576,95.19037417,89.1886238,5.478468984,283.9988029,261.7961535,0.004082441,2.445565082,24,102
295.8563707,290.8194549,1.111304804,93.79387471,87.88321052,5.5191026,276.0587012,254.8260883,0.00402917,1.89412278,127,102
296.7748089,289.2938942,1.060466972,92.91535904,86.25894868,5.513710986,271.9456593,251.0933372,0.004449526,1.754294085,230,102
321.2843976,290.820061,1.038559645,91.13440356,78.60311604,5.444710474,268.3738582,247.4991199,0.005902788,1.703697843,333,102
318.6369138,287.9101247,0.975217737,90.24271967,77.5675084,5.47622825,262.9253305,242.2983421,0.00686239,1.752969068,436,102
356.7446543,286.3853383,0.98731078,88.8975349,68.1366524,5.250904088,258.1116845,237.6342771,0.006823736,1.917409509,539,102
376.6217744,281.0181185,0.92844887,86.75567151,61.98161889,4.931932353,247.2958964,227.0530268,0.00614078,2.886505441,642,102
297.0671561,294.7362771,1.448116164,96.64987507,91.84981674,5.533245795,289.1641211,265.0740422,0.004457408,3.479718731,0,103
292.3084586,290.9542875,1.419958809,96.49683189,91.95483655,5.540583095,284.9123294,262.1001078,0.0039386,2.540997813,24,103
291.9485448,289.3409358,1.160234943,94.58078338,89.45578514,5.489492787,277.0482127,255.6816555,0.004032359,2.095918389,127,103
291.9205638,287.5516193,1.092883534,93.68365279,88.00326796,5.452786709,272.5792124,251.7352939,0.004593314,1.973990272,230,103
321.3498944,289.5458747,1.058493264,91.51612477,78.69436103,5.352652615,268.3826309,247.5050442,0.00652028,1.977734885,333,103
324.7463239,286.4452732,0.991417183,90.42995967,75.97110687,5.424617042,262.2519359,241.6364164,0.007226284,1.857369496,436,103
371.0167502,282.0254013,0.939119031,85.90317681,62.51191987,4.901464332,245.7530681,225.8785151,0.00629274,2.566889601,539,103
400,272.4299169,0.785497895,72.46142718,47.24203544,4.250801738,200.5485974,179.7403848,0.008337007,6.085765381,642,103
296.8932107,291.6271703,1.447418459,96.62672959,90.91628915,5.542280061,286.0870844,262.2795611,0.004245266,3.347441634,0,104
332.59462,293.3285262,1.279232852,94.34348884,79.77574002,5.339134865,280.991025,258.6170119,0.006501946,2.458147862,24,104
289.9446142,285.8291348,1.159104723,94.33815305,88.71560446,5.520980663,273.0066883,251.9314313,0.003778273,1.933924065,127,104
321.2140897,287.8848614,1.118992985,92.28339492,78.95744657,5.433367828,269.2642867,248.4229125,0.005823193,1.605167627,230,104
293.1019322,283.2660021,1.064334947,92.94284055,85.52831036,5.545997275,266.395055,245.72461,0.004636232,1.840933926,333,104
301.2082269,281.7740495,0.999999798,91.52265661,81.42884472,5.546571111,260.8991774,240.4629912,0.006586582,1.795306538,436,104
340.2394828,281.4027415,1.010208955,90.07213231,71.07354544,5.359690497,256.9025794,236.3864865,0.007406871,1.996647185,539,104
374.2022178,277.8765358,0.974929426,88.20727292,62.79401099,4.958655469,248.7555218,228.8840338,0.006486887,2.444340457,642,104
305.9725201,300.7007748,1.471488887,96.75518519,91.0825131,5.5731424,295.4459431,270.566944,0.004346103,3.618165116,0,105
301.8240241,298.3864122,1.334302928,96.05820363,90.80678947,5.554933937,290.6518742,267.3125515,0.003662852,2.736907868,24,105
297.7656521,294.5906415,1.162413883,94.47648498,89.1315093,5.559284762,281.7801525,259.9478805,0.003889251,1.993870074,127,105
293.5798837,292.2905274,1.093094018,93.83408911,88.9000032,5.639844802,277.4772581,256.0847185,0.004505349,1.698703327,230,105
324.3216065,293.1750997,1.088761302,92.23944013,79.43585702,5.568860094,273.9541587,252.4466547,0.006250446,1.649904747,333,105
322.3947628,291.0374146,0.999990768,91.11957562,78.23880836,5.558788495,268.4159749,247.1241412,0.007154851,1.889761565,436,105
370.5461436,288.7512307,1.010768843,88.72916118,66.0875853,5.217955651,259.9519099,239.0634762,0.00700796,2.076157573,539,105
397.761711,283.8167686,0.906427122,84.9007036,58.14994214,4.675428026,244.5678535,223.8152103,0.007018386,3.87757445,642,105
326.0124104,293.4270258,1.090181141,92.68839248,79.57247808,5.490552659,275.5269191,253.987147,0.005907733,1.87488096,0,106
304.8648452,290.7956673,1.026883742,92.81236827,84.31257482,5.497176963,273.0249532,252.1169153,0.005041592,1.791877923,24,106
303.6089037,288.3851646,1.001181871,92.10499158,83.27274407,5.490346058,268.6568089,248.339411,0.005155974,1.444377046,127,106
304.7548135,287.161274,0.985125883,91.69789847,82.18384788,5.524365971,266.3230721,246.2333828,0.005583961,1.223631005,230,106
308.2716519,286.7250221,0.9679961,91.26520863,80.71983722,5.520226843,264.6642472,244.6257004,0.006087157,1.226617606,333,106
317.3345707,286.0690373,0.955124083,90.48944272,77.56177326,5.51017215,261.8932166,241.9874869,0.006594512,1.11189437,436,106
342.1648649,285.9927584,0.960624565,89.14902387,70.99186896,5.36287695,258.2466722,238.5743797,0.007523943,1.047933058,539,106
375.2753705,284.2206863,0.988620143,87.48711124,63.47579454,4.981161993,252.3665159,233.1135114,0.007646887,1.385463834,642,106
305.9869376,294.7466506,1.071889368,93.60828073,85.8982008,5.547082393,279.1871136,257.1150422,0.004943607,2.442390402,0,107
303.1608808,293.1682406,1.046661432,93.1253903,85.75989699,5.524703909,276.1871363,254.8168418,0.004718227,2.000549256,24,107
317.9063924,293.0936979,1.025317904,91.26254894,80.0895668,5.504887426,270.7443306,249.8846952,0.005499387,1.465606139,127,107
302.7149284,289.3890571,0.979582247,91.42953781,83.10410849,5.523317544,267.5524191,247.2208118,0.005443613,1.382389032,230,107
306.7233455,288.7454016,0.961803909,90.87471042,81.30532558,5.52881879,265.3466247,245.0972582,0.005932196,1.335079342,333,107
321.7928293,288.6556447,0.938750112,89.54215225,76.33773377,5.487491552,261.4893074,241.4550543,0.007041562,1.173468481,436,107
363.3830347,288.3653807,0.976023416,87.52457649,66.34330838,5.152128284,255.9372817,236.406897,0.008122176,1.126726836,539,107
376.5097713,286.3504855,0.982075671,86.81839384,63.22941968,4.972074563,252.3025031,232.7985698,0.007796036,1.568762797,642,107
309.8097468,295.625138,1.03391522,92.99437919,84.61254748,5.405498647,278.1179319,256.6697757,0.005436391,2.264973242,0,108
306.6938681,293.9280103,1.017017035,92.63688744,84.62611038,5.396490657,275.404889,254.5037191,0.005206112,1.920243366,24,108
322.5477272,292.8728962,1.003910608,91.18791997,79.05349824,5.230095165,270.302793,250.211753,0.005789275,1.535417983,127,108
321.7143283,291.9482501,0.987687328,90.75822928,78.52053222,5.320391914,268.1445939,248.1060753,0.005992047,1.328195866,230,108
309.809386,289.3726605,0.962125211,90.90428846,80.82905127,5.396821095,266.0329123,246.0316439,0.006010703,1.403589367,333,108
321.0517899,289.1787425,0.941494006,89.9878053,77.16687731,5.360921809,263.2482871,243.3315807,0.006600455,1.391376769,436,108
353.5460559,289.4237202,0.96108979,88.40377014,69.11398138,5.151485207,259.2593754,239.6361542,0.007720135,1.31570601,539,108
374.9972106,287.3066728,0.97373021,87.01920575,63.91142664,4.871929566,253.6634459,234.3896576,0.00795945,1.624948428,642,108
301.0271085,291.1496198,1.280885769,95.95541058,88.71699052,5.552964537,283.2296265,260.4459879,0.004248503,2.760390036,0,109
331.1110638,293.1858715,1.228838975,93.86773603,79.64898365,5.303517723,279.2757617,257.3809372,0.006031248,2.27683807,24,109
293.3524267,286.0047915,1.10071455,93.66348456,87.00543859,5.551816482,271.1110266,250.2578642,0.004059612,1.745728383,127,109
294.4706398,284.5274701,1.055599213,92.8613097,85.4092732,5.559790665,267.3243649,246.8133063,0.004538672,1.583497171,230,109
303.5014336,283.74832,1.000416756,91.57446422,81.4244014,5.551771161,262.877283,242.6770311,0.005507389,1.410915269,333,109
323.4264205,283.7859593,0.977613121,89.67256809,74.85246706,5.478552168,257.6400167,237.4668244,0.007159584,1.46397133,436,109
356.3040672,282.7323197,1.005417997,88.94253764,67.41692393,5.249630848,255.051645,235.0914326,0.00728375,1.535464155,539,109
369.0424492,280.1575901,0.999999968,88.24531448,64.11262697,5.109110905,250.9163708,230.8883254,0.006796405,2.024059058,642,109
333.8333242,293.9111256,1.221357962,94.52136038,79.77076897,5.302515922,281.8860941,259.4736926,0.00590892,2.750417358,0,110
299.4960622,288.916176,1.188306965,94.96751563,87.53790371,5.455863648,277.9354472,256.4284793,0.004071485,2.185162707,24,110
296.0458816,286.3220146,1.090677638,93.459528,86.20576498,5.453821894,270.8241096,250.2370211,0.004164195,1.742689585,127,110
297.9934679,285.0808591,1.05085451,92.73305959,84.53369411,5.46890246,267.4956807,247.1789003,0.004584633,1.594508505,230,110
305.5573305,284.4359752,0.994823556,91.54368951,81.13780119,5.449536732,263.4229423,243.4067506,0.005487599,1.475992431,333,110
313.8059513,283.0268357,0.963028908,90.28431494,77.49458037,5.429971533,258.5508817,238.6556407,0.0071427,1.504922399,436,110
352.8735981,282.2734986,0.988872401,89.0554447,68.08622594,5.176211671,254.8693891,235.1336885,0.007459342,1.635157161,539,110
370.8060647,279.0556633,0.989288119,88.60807603,63.91925778,4.987431565,250.9341946,230.9687094,0.006625983,2.379434652,642,110
305.0653774,293.9191174,1.295296511,95.9961583,88.46698274,5.518670494,286.1025624,262.9807041,0.004490313,2.949929496,0,112
299.9473893,292.3158615,1.212895087,95.20732097,88.64575779,5.491837276,281.9441476,259.8360761,0.004100114,2.416512928,24,112
296.4856709,288.846309,1.09654758,93.59128535,86.94150403,5.475914925,273.5860797,252.5593783,0.004203434,1.958616785,127,112
298.4410581,287.6103873,1.049420872,92.79747893,85.16857633,5.510611454,270.0270913,249.2769929,0.004630478,1.769104691,230,112
304.9392261,286.4281614,0.994333681,91.60015117,81.88167969,5.485278358,265.4007423,244.9488495,0.005812077,1.708397403,333,112
326.6226322,286.3887518,0.968738775,89.91365106,75.06534396,5.407440298,260.6667031,240.3136565,0.00692878,1.7026257,436,112
348.1334526,284.5777791,0.977648269,89.13880075,69.52534192,5.282129503,257.0727401,236.7549783,0.006643197,1.88247433,539,112
379.1412261,280.3250671,0.949574732,87.33791913,61.88507986,4.922306545,248.4303097,228.1953593,0.006244331,2.836261989,642,112
305.1720758,294.7100224,1.319963869,96.12155351,88.83722737,5.497472392,287.308013,263.9129214,0.004468009,3.165328314,0,113
298.8119645,292.1947581,1.237175544,95.38200564,89.13426091,5.494353551,282.3980492,260.3115172,0.004001911,2.335490352,24,113
297.4762594,289.2929441,1.096648607,93.56381037,86.74401696,5.493709508,273.9357709,252.9101694,0.004097967,1.870418264,127,113
299.6212536,288.1900351,1.0453958,92.67447643,84.90735108,5.486089934,270.2108342,249.5001591,0.004598408,1.768082556,230,113
304.9635457,286.9516564,0.990816308,91.48956912,81.90833496,5.492876488,265.5524626,245.124503,0.005864712,1.644430977,333,113
322.6110701,286.5938212,0.970035032,90.04085555,76.13143396,5.433660482,261.180969,240.7644526,0.007041231,1.714540762,436,113
353.0495924,285.4599958,0.984011662,88.83879185,68.56570001,5.255495148,257.0732606,236.6987161,0.006726103,1.898159121,539,113
374.3587541,282.0554101,0.969551912,87.28446884,62.96245708,5.004229165,249.820169,229.2278685,0.006479678,2.847998916,642,113
307.3755285,296.5697278,1.321070875,96.17784839,88.73513299,5.578771608,289.2950318,265.8150655,0.004335362,2.874369911,0,114
303.8108424,294.0133851,1.19545346,95.07581124,87.82894039,5.555422117,283.1675283,260.9873252,0.004022978,2.214601217,24,114
323.9725045,293.0272645,1.119158863,92.79423946,80.08244466,5.492010063,275.5381885,254.3237554,0.005175204,1.495579216,127,114
323.0168055,291.9757713,1.075764032,92.03068343,79.2880624,5.503343654,272.1821964,251.0393949,0.005293963,1.599472821,230,114
310.6954732,288.6742835,1.004701407,91.76460502,81.07462412,5.586639233,268.0223778,247.3269619,0.005576941,1.446663354,333,114
333.2004961,288.6107151,0.988797027,89.87613395,74.07412232,5.49927139,262.6868295,242.0832289,0.007058133,1.437437544,436,114
351.4665034,287.1227248,0.995504151,89.39966006,69.62538759,5.389921106,260.1856035,239.5781534,0.006521824,1.632898167,539,114
376.7199809,283.1476123,0.994344346,88.45796697,63.62264952,5.132758125,254.2125152,233.5374449,0.006339024,2.395894414,642,114
310.8106414,301.3165645,1.409145008,96.55003649,89.62045443,5.559308154,295.3010256,270.687645,0.004386204,3.482491619,0,115
304.53392,298.447715,1.283140063,95.78570328,89.74654718,5.518273546,289.7778395,266.8230579,0.003821049,2.578023554,24,115
300.3367806,294.8015089,1.114805919,93.96802927,87.91423327,5.538832755,280.3673404,258.845837,0.004156705,1.844768666,127,115
302.4392053,293.4749925,1.060358099,93.08857709,86.03719835,5.516113706,276.3986332,255.2369752,0.004654549,1.766305142,230,115
319.7891316,293.1579459,0.997788343,91.19562482,79.55464791,5.502467763,270.5380391,249.541901,0.006708903,1.674397991,333,115
329.6756283,291.1239268,0.980953269,90.44664667,76.02110616,5.469400656,266.5457933,245.607246,0.007413782,1.781849498,436,115
380.6235078,288.4530351,0.986230604,88.05410342,63.90785345,5.02690007,257.7485594,237.0330348,0.006766258,2.461453266,539,115
400,283.2028164,0.890408967,85.03135222,57.80568762,4.643340029,244.3728202,223.1228845,0.007257129,4.538230107,642,115
334.8791968,293.0727532,1.323947235,95.05951384,79.93405278,5.235779912,283.0271582,259.990332,0.006178413,3.258558041,0,116
293.9630119,287.3955857,1.271476985,95.71492501,89.49528912,5.475064598,278.8181414,256.7962409,0.003834365,2.549134454,24,116
291.4743768,283.9050305,1.134528233,94.16016467,87.50946884,5.482334813,270.6323033,249.8000616,0.003940438,1.960758286,127,116
292.56873,282.2529811,1.07816424,93.23984048,85.73929345,5.484526219,266.3266007,245.9189224,0.004379731,1.773068138,230,116
302.1940662,281.0007901,0.995678421,91.40891514,80.9144262,5.462639519,259.8686548,239.7476192,0.006426897,1.762094335,333,116
338.1065215,280.535373,0.999380304,89.67473307,71.01689048,5.288309508,254.9483169,234.884008,0.007178109,1.849760072,436,116
368.009827,274.8546846,0.961557218,87.67867279,62.76607325,4.927057033,244.5275646,224.7000206,0.006291684,2.74667191,539,116
399.9431205,274.9284234,0.839772867,79.57058703,52.55285694,4.342671495,222.1207742,200.8245686,0.007742468,5.998353555,642,116
304.2534593,295.3376608,1.340320349,96.2495057,89.44150278,5.488681463,288.3390097,264.8031865,0.00441715,3.247708727,0,117
301.6431083,292.6944152,1.253123614,95.55194542,88.59020326,5.544665441,283.4551688,261.071835,0.003811464,2.374446746,24,117
298.8215595,289.1855768,1.112067251,93.82951971,86.53407076,5.561160722,274.6645344,253.4650203,0.004039317,1.794342728,127,117
299.5657683,287.2399988,1.06522973,93.03234327,84.91698016,5.582426314,270.4171653,249.5803124,0.00454638,1.610828041,230,117
303.9712298,286.2417011,1.023901548,92.18427774,82.56421308,5.593439736,266.9822109,246.2769485,0.005255924,1.582139226,333,117
329.9793896,285.6810278,0.991536901,90.06443123,74.20799013,5.494865194,260.5688602,240.1124359,0.006875395,1.48676953,436,117
357.9460138,284.6588477,1.010216997,89.34065743,67.84446123,5.299527139,257.9321174,237.6501405,0.006943311,1.580372555,539,117
368.4712387,274.6442802,1.01402435,89.63284526,64.01342173,5.110910271,249.9078707,230.370511,0.007088538,1.764148914,642,117
305.3611184,296.3017626,1.359079791,96.31997088,89.48387633,5.500779692,289.5478727,265.7098318,0.004486565,3.389032479,0,118
302.730414,294.1680978,1.242467001,95.44858828,88.66915802,5.477178858,284.540622,262.1925263,0.003989941,2.474657391,24,118
326.8586353,292.5706628,1.154328855,93.0022991,79.67269505,5.281931747,275.8704665,254.9838471,0.005684306,1.660213101,127,118
301.4348875,289.0536253,1.069085201,93.10328264,85.07915209,5.4947462,272.3410095,251.5123431,0.004494418,1.723307512,230,118
305.8246671,287.6365998,1.00667273,91.99850945,82.3811729,5.47847187,267.700038,247.1912745,0.005700494,1.672019722,333,118
321.2353562,286.6614028,0.982023596,90.59414811,76.97831932,5.432012956,262.8530628,242.2632125,0.006865706,1.863758801,436,118
358.7215731,284.7176083,1.002405121,89.83361741,68.16675185,5.211874975,259.3679704,238.8292603,0.006875666,2.10374089,539,118
380.6677754,279.8323351,0.966018959,88.56814154,62.45848329,4.917338308,251.5196215,231.234735,0.006559434,2.847260998,642,118
304.2531707,294.2437454,1.326934715,96.14998728,88.92779329,5.569169865,286.9525647,263.2783734,0.004473964,3.2500164,0,119
298.4873962,291.8699327,1.240955267,95.46028217,89.13687838,5.571525951,282.3239564,260.012214,0.003863629,2.346038291,24,119
324.7976562,292.4755252,1.128715442,92.63351778,79.65631068,5.427660599,274.5964089,253.3269406,0.005786455,1.72884818,127,119
295.1908354,287.1292147,1.068870272,93.15515378,86.26043987,5.571692036,270.6308686,249.8620522,0.004620109,1.615653762,230,119
297.6686591,286.0275386,1.029438909,92.48398845,84.52360264,5.591670719,267.5939927,246.9507329,0.00526201,1.585224707,333,119
306.4114696,284.5087015,0.984358927,91.35632456,80.63404501,5.574844984,262.9328814,242.488042,0.006834279,1.567731674,436,119
320.5960083,282.8944289,0.97343824,90.68911385,76.08579718,5.566467398,259.6752548,239.194905,0.007797073,1.61231953,539,119
378.104542,282.3152175,0.988699049,88.02324268,62.97689536,5.00250161,252.241325,232.3885523,0.006723382,1.99163343,642,119
308.4612975,300.3858783,1.292296044,95.9843498,89.38834637,5.519970651,292.3096654,268.3089372,0.004788946,3.433282689,0,120
304.4382548,297.7318523,1.205816873,95.23234857,88.95905145,5.502474612,287.2080033,264.7642236,0.004041063,2.39019224,24,120
300.2822759,294.5347279,1.110638027,93.9755642,87.88038469,5.512593481,280.1257214,258.7698653,0.004173793,1.784304782,127,120
302.1128529,293.0867635,1.065563866,93.21443872,86.13414622,5.526029323,276.4183869,255.3893941,0.004635577,1.613726943,230,120
304.4106901,291.9865912,1.031287669,92.59164521,84.53128775,5.538700279,273.4945385,252.5656297,0.005190449,1.617296737,333,120
322.5200219,292.6490504,1.016162185,91.40353536,78.98976612,5.47109027,270.7689047,249.8583643,0.006119696,1.622120199,436,120
329.4616353,290.8166943,0.975911905,90.44103536,75.97012609,5.481275749,266.2328847,245.5741332,0.007176253,1.503031214,539,120
380.5972208,290.5978895,1.014004625,88.76437833,64.90957182,5.080097832,261.8066835,241.524312,0.00739227,1.660440987,642,120
300.2234483,294.815593,1.373002605,96.37368326,90.61691257,5.492756264,288.2467216,264.5779105,0.004410456,3.353233366,0,121
297.3211106,292.9195786,1.255123297,95.55439856,90.02750813,5.448082769,283.6292881,261.2585297,0.003935512,2.680510826,24,121
293.0515285,288.9298224,1.113780621,93.79127277,88.18188518,5.481104869,274.2549089,253.2148032,0.003981183,1.939608029,127,121
294.2405651,287.5159809,1.06208854,92.94986828,86.53355951,5.479342865,270.3708209,249.6806292,0.004417688,1.811109947,230,121
301.4330357,286.2818992,0.999999992,91.70051925,82.89697573,5.469241345,265.5363184,245.0875642,0.005902904,1.776975914,333,121
319.8813693,285.7402096,0.974640117,89.97912702,76.51617276,5.411648975,260.2242383,239.8121894,0.00718731,1.831099615,436,121
352.3128714,284.2167208,0.989177506,88.63462156,68.2770042,5.225146693,255.3994146,234.9470307,0.00695537,2.116643641,539,121
373.1303705,280.256366,0.965973444,87.34036277,62.82722921,4.978939153,248.3812671,227.7506357,0.006662885,3.072497154,642,121
306.8912811,299.715932,1.396597796,96.5000005,90.16281474,5.608675987,293.5119127,269.1932745,0.004271305,3.222505857,0,122
303.19844,297.5919532,1.298709078,95.90509922,89.93592614,5.598000342,289.3435236,266.212142,0.003758889,2.53451742,24,122
300.2301399,293.768115,1.143344575,94.30807918,87.93097589,5.611378064,280.4797315,258.6682494,0.004068828,1.894377518,127,122
299.8469674,292.0783821,1.085849803,93.4747177,86.66930799,5.614944532,276.2753308,254.9123511,0.004636724,1.707052877,230,122
302.5602339,290.6961748,1.045417609,92.76160426,84.7497743,5.641057316,272.8174532,251.5686721,0.005158477,1.687425314,333,122
321.9745932,291.9338933,0.998108681,91.22477406,78.65428719,5.577587973,269.529691,248.1960193,0.006278221,1.837145579,436,122
345.1040059,289.9378594,0.999530475,89.50741875,71.61300067,5.458403957,262.9653136,242.1958438,0.007718391,1.494070522,539,122
383.0453522,286.9075457,0.998498011,88.18721134,63.25111234,5.074811748,256.8404639,236.4479891,0.006748026,2.007756716,642,122
301.2020344,295.8126384,1.371418794,96.31912219,90.57158649,5.493820981,289.0548779,265.4450795,0.004312167,3.227640299,0,123
292.0356053,292.930322,1.286649275,95.92047914,91.99911083,5.485086726,284.7376424,262.3103488,0.003954474,2.602337357,24,123
294.9430677,289.5901331,1.127667776,94.05954671,88.12317538,5.45596889,275.7131444,254.5724154,0.00396153,2.014803528,127,123
295.3606332,288.0771674,1.072345284,93.1736708,86.61522217,5.468010165,271.5793575,250.8339721,0.00441721,1.82601075,230,123
296.718268,287.1651803,1.025727551,92.31643169,85.06101609,5.485551857,268.1441686,247.4578314,0.005036736,1.89022126,333,123
313.3486917,286.0950783,0.981019601,90.65566295,78.78333127,5.441849692,262.4354019,241.9526597,0.006522235,1.839866021,436,123
339.6977179,285.070765,0.986096113,89.38335306,71.52434309,5.328148322,258.1555544,237.6376716,0.006964202,1.979143603,539,123
368.4591723,281.5626398,0.967465836,86.95283803,63.59894036,4.99188866,248.3914227,228.0016776,0.006484616,2.769735022,642,123
304.7932668,295.7829497,1.23307447,95.70311635,88.74793597,5.522324806,286.8318285,263.7040652,0.004811366,3.035340117,0,124
302.6910671,293.9835662,1.165885597,94.77875958,87.85582799,5.521147296,282.163009,260.114888,0.004275537,2.287823714,24,124
315.8281587,293.4736693,1.088926524,92.37800398,82.01365035,5.289078486,274.5442545,252.9588803,0.005048062,2.624184904,127,124
300.9876395,288.2368176,1.039242966,92.62980318,84.35603795,5.627297175,270.1211897,249.2779643,0.00473932,1.495290231,230,124
310.8823062,287.2318233,0.990437,91.43201665,80.27132278,5.62319394,265.7009419,245.2026437,0.005694131,1.267602342,333,124
327.791961,286.7088651,0.971145328,89.91166604,74.72319377,5.591536694,260.9680536,240.6373498,0.006942725,1.115936061,436,124
361.5655286,286.0839311,0.999999995,89.19438207,67.34018917,5.350716063,258.7864498,238.8205645,0.007298441,1.042691178,539,124
375.5356791,283.4424549,1.00034537,88.4900768,63.87253732,5.190095127,254.5750998,234.4209084,0.006652723,1.686604595,642,124
307.5197556,298.3015913,1.213713693,95.42473906,88.4565212,5.485940118,288.3859245,265.3473767,0.004809382,2.941491727,0,125
303.0098035,296.0753296,1.151942493,94.62876679,88.29284473,5.44690996,283.6629319,261.6430766,0.004284339,2.402399992,24,125
300.4596838,292.2984671,1.059735665,92.99504603,86.21561712,5.461541423,275.0071725,254.0094114,0.004323385,1.849680786,127,125
302.3728549,290.9258245,1.01863104,92.16996477,84.43395246,5.472508737,271.2262937,250.5457653,0.00474842,1.679523486,230,125
310.9866563,289.8813287,0.97160285,90.96206167,80.69012248,5.439492919,266.7035882,246.3848009,0.005664823,1.5291577,333,125
325.765753,289.4200899,0.950054242,89.37893908,75.57614101,5.381234028,261.7755572,241.5343199,0.006983563,1.571913605,436,125
320.4499806,285.7541513,0.906464082,89.11710812,75.51947231,5.444703271,257.5606,237.3347499,0.007758635,1.762620489,539,125
372.4963256,284.1894596,0.957311122,87.14518752,63.63963557,4.985435453,251.2233862,230.963179,0.006419962,2.526176407,642,125
306.4729881,294.4932336,1.270854546,95.90864342,88.03221832,5.617895214,286.3392912,263.0431468,0.004469673,2.85699727,0,126
301.3608193,292.1731964,1.19688584,95.16523335,88.02383259,5.607942903,281.6542491,259.481047,0.004030136,2.181351132,24,126
299.1525799,288.3866415,1.083649199,93.44056168,85.72109069,5.643468016,272.7118622,251.6634126,0.004294503,1.531677194,127,126
309.9363264,290.1845453,1.008480393,91.69163837,81.62864097,5.58396377,269.200611,248.1596319,0.00512349,1.711532114,230,126
310.4136104,286.3078212,0.990292078,91.3848543,80.1138113,5.599502129,264.7159866,244.3444601,0.005702744,1.2657126,333,126
320.583675,285.7239818,0.96739123,90.14749179,76.3472652,5.570912459,260.6743014,240.39313,0.006891759,1.262440155,436,126
362.7531597,285.8285339,0.995432137,88.25036383,66.40182404,5.24124293,255.8556826,235.9957934,0.007505547,1.267959879,539,126
372.7461797,283.3706385,0.995389091,87.75877503,63.81560052,5.124970962,252.392876,232.3822676,0.00682673,1.777670606,642,126
311.7354997,298.4547368,1.128415803,94.46692933,86.40084757,5.400009476,285.458698,263.327915,0.00480006,2.49652628,0,127
308.7693622,297.0981219,1.091535421,93.9024789,86.24556606,5.403246507,282.3528282,260.8883692,0.004531135,2.041188125,24,127
306.4917808,294.1491856,1.044202027,92.90794234,85.03653139,5.391267605,276.4883492,255.7851614,0.004744705,1.644424615,127,127
306.0062785,292.641894,1.017286496,92.38219934,84.19351854,5.407471042,273.4619785,253.1085558,0.005165498,1.415936427,230,127
323.5021206,293.3321931,1.011486343,91.27322688,78.90810369,5.364753513,271.0059379,250.8300498,0.005912176,1.167159206,333,127
317.4397339,291.3707575,0.960906829,90.76553507,79.33017068,5.384563839,267.5145271,247.5936783,0.006348036,1.181504322,436,127
328.2416082,291.1100626,0.951205423,89.82019738,75.84411431,5.374580364,264.5978848,244.7132267,0.00702433,1.116461847,539,127
371.3315262,291.3400977,0.986711716,87.91606687,66.04083117,5.000444712,259.7987268,240.483171,0.008022371,1.083283616,642,127
306.557342,297.9078442,1.115342663,94.31860541,87.48120203,5.44518768,284.4016889,262.2894117,0.004771204,2.47147114,0,128
305.0796366,296.6485295,1.069066178,93.55253812,86.74770379,5.438810848,280.7837319,259.4120628,0.004582108,1.976013451,24,128
304.6941629,293.9784858,1.016716889,92.26843222,84.80994994,5.420889859,274.347217,253.7593028,0.004908021,1.55378722,127,128
322.8861538,294.0285996,0.994310149,90.8835483,78.95388007,5.272605291,270.4341142,250.6206379,0.006056215,1.10001896,230,128
307.4077324,291.4357102,0.971658363,91.01544843,82.09958932,5.441332375,268.2384715,248.0441802,0.005768815,1.349352688,333,128
312.2287178,291.1988984,0.944220541,90.27549111,80.05429909,5.452236218,265.8293634,245.5628722,0.006354094,1.441511674,436,128
339.1854055,290.4500191,0.951651001,88.43444042,72.14470409,5.295714319,260.0857104,240.2679316,0.007839393,1.208514215,539,128
380.108964,289.517148,0.983345478,86.72155353,63.32294225,4.875487748,254.8115528,235.3627725,0.00776759,1.595622923,642,128
337.565923,298.1547179,1.159387816,93.70089132,79.29742768,5.234273267,283.2873264,261.078252,0.006224692,2.689143524,0,129
301.4086099,293.065992,1.116824122,94.26390957,87.49669154,5.425093478,279.6216657,258.2081358,0.004434144,2.148221862,24,129
323.0894346,292.4082646,1.078423344,92.20573321,79.69919474,5.335614778,273.1014562,252.5286011,0.0056564,1.486804647,127,129
299.523577,288.5880999,1.023329407,92.42475331,84.82116761,5.451561221,269.7919522,249.5387659,0.004937544,1.455516542,230,129
301.960479,287.8239114,0.999999996,91.8313844,83.32026814,5.467928763,267.3322872,247.1698352,0.005380725,1.404840816,333,129
309.9531683,287.1343628,0.960460822,90.71044131,79.94097366,5.45328175,263.4378264,243.5181965,0.006253155,1.284405391,436,129
320.8353717,285.9395735,0.941777396,89.44939379,75.87094718,5.375938198,258.7927702,239.1193768,0.007602645,1.279903592,539,129
361.6826484,286.3777706,0.986442497,88.25617479,66.84577062,5.078712477,256.3138571,236.9511563,0.007510995,1.250605911,642,129
306.6079285,295.9999243,1.133871635,94.57279629,87.10780064,5.517745536,283.4119457,261.1261017,0.004816279,2.476781089,0,130
303.9390804,294.2597458,1.097375795,93.99202835,86.75965767,5.511984619,279.9160576,258.3561943,0.004488874,2.004957463,24,130
324.6133065,294.1063426,1.056649159,91.88813588,79.44664689,5.366926821,273.6788595,252.9829638,0.005727476,1.481399763,127,130
302.2230269,289.8604139,1.013793781,92.25906055,84.19560273,5.529528407,270.486413,249.9746903,0.005181033,1.419890551,230,130
304.3849317,288.9377487,0.991903358,91.70876204,82.78878039,5.538862324,268.0004367,247.5806281,0.005656406,1.396740176,333,130
312.8722434,288.3660601,0.960313957,90.75541675,79.51870524,5.520905781,264.7123755,244.4743314,0.006350652,1.313069759,436,130
321.0057653,287.9845133,0.953853782,90.14721657,76.89071522,5.503184704,262.6719485,242.4205487,0.006993,1.341154513,539,130
370.7400608,287.8852885,0.99692879,88.34585321,65.62756762,5.1142053,258.0307288,238.3611604,0.007945464,1.250509303,642,130
307.3382396,297.6067635,1.106906484,94.27588379,87.1329686,5.436846075,283.9733534,261.7249995,0.005094437,2.665985369,0,131
305.2428811,296.1786345,1.085273401,93.7757325,86.80613728,5.431468544,281.0564038,259.5014008,0.004592794,2.155433838,24,131
302.7077907,293.0888601,1.046034316,93.02720213,85.86057309,5.42912133,275.8187937,254.9890929,0.00468566,1.751123617,127,131
323.4397226,293.5500191,1.044914468,91.76680483,79.48803081,5.336492652,272.7611415,252.1746048,0.005796415,1.541593072,230,131
304.4768272,290.061986,1.002789173,92.16388461,83.59543401,5.46673827,270.3856547,249.7986522,0.005589424,1.676812262,333,131
311.5005148,290.3929488,1.00155048,91.41744001,81.13447228,5.459958953,268.5896346,247.5458065,0.006111163,2.068657418,436,131
319.1415049,288.3763247,0.969892645,90.8374339,78.10838153,5.469491678,265.0489833,244.4405037,0.006864549,1.740430585,539,131
377.9944476,288.9015353,0.98692373,88.05970664,64.4944957,4.967349376,258.1363614,238.3005405,0.007658215,1.754555362,642,131
307.5358844,295.4780453,1.270345757,95.84426845,87.98575766,5.590182517,287.10554,263.9569862,0.004365327,2.724022699,0,134
303.7865421,294.0911383,1.208924928,95.28854264,88.035993,5.599016719,283.9077109,261.5331003,0.004012619,2.235847378,24,134
302.4037998,291.0713788,1.129490786,94.26468326,86.42734673,5.645885158,277.7931363,256.2281402,0.004272714,1.71581731,127,134
303.4368661,289.404353,1.093929326,93.73675489,85.05348958,5.706199787,274.5976339,253.2294019,0.004783462,1.534856566,230,134
304.6527516,288.1247385,1.061539986,93.23267249,83.77042281,5.779269952,271.8604046,250.5414898,0.005334043,1.433397551,333,134
312.720454,286.7997745,1.017028032,92.29688823,80.37462155,5.76703404,267.887722,246.8603269,0.006244622,1.307099812,436,134
336.8077132,286.5851987,1.003464851,90.71658218,73.36258561,5.676914735,263.3600443,242.5183276,0.007387695,1.192772336,539,134
382.5289534,285.4941821,1.031455673,88.5028019,63.18828612,5.219888312,256.615967,236.3581855,0.007735042,1.409687454,642,134
306.6465629,300.1037829,1.293801786,95.99886784,89.89672643,5.464246659,292.0636327,268.6413946,0.004467644,3.056428443,0,135
302.6134575,298.5237047,1.202052664,95.17848534,89.7011284,5.466978762,287.7679136,265.3819352,0.004030825,2.428177732,24,135
299.7752551,295.0747112,1.081989644,93.48654904,87.71790094,5.470526565,279.0987018,257.8607101,0.004319997,1.852314028,127,135
300.188512,293.5521201,1.03125961,92.55729467,86.20026206,5.462859436,274.7996237,253.8656434,0.004853834,1.801917749,230,135
314.5874117,293.1846674,0.950596263,90.47872709,80.18717376,5.457808174,268.2602112,247.4496908,0.007057273,1.818607506,333,135
341.1512096,292.6618876,0.97347963,89.13039391,72.85071489,5.344268043,264.1717308,243.4727416,0.007620428,1.737315928,436,135
374.6228055,289.8285379,0.984832867,87.85796186,65.04284283,5.058691698,258.3268548,237.6746873,0.007235435,2.30122681,539,135
379.2309177,285.4227293,0.947883913,86.5912146,62.38650868,4.959922971,250.7456769,229.9102632,0.006319921,3.083997311,642,135
303.606383,295.5805022,1.200000001,95.29498931,88.67113867,5.448751739,285.3166846,262.9231147,0.004685644,2.644845546,0,136
302.779426,294.1643767,1.145779596,94.58440115,87.74974974,5.444102592,281.702799,260.0240621,0.00438158,2.194941569,24,136
298.738683,291.2615817,1.081620259,93.46102667,86.88802649,5.451847303,275.4472827,254.5802642,0.00444112,1.756663684,127,136
299.8762392,290.0415608,1.044738009,92.78778186,85.5077526,5.46081018,272.2560518,251.647041,0.004748441,1.637470628,230,136
300.6228661,288.6966674,1.017262035,92.21134719,84.31584986,5.471654478,269.2692086,248.7292338,0.005116529,1.685368342,333,136
311.4293099,287.3188043,0.96634381,90.63774587,79.55806988,5.450954571,263.4287655,243.1778902,0.006944556,1.579779974,436,136
360.1788385,287.9562863,0.987910812,88.62692808,67.72955545,5.145756835,258.7650564,238.9492038,0.007959341,1.440076653,539,136
374.5692178,284.8887903,0.99037045,88.13718089,64.22136304,5.001640823,254.8025712,234.6547248,0.007475081,2.189109566,642,136
303.2063204,294.8776151,1.180146049,95.11345126,88.41378557,5.41593099,284.0465541,261.72725,0.004811826,2.770658523,0,137
300.9608621,293.3221242,1.134208071,94.38716082,87.85737482,5.405536589,280.2719474,258.7233885,0.004337067,2.279401811,24,137
324.1967996,293.3179548,1.091029764,92.11934692,79.64260964,5.298303804,273.7396679,253.0621092,0.005781952,1.599598783,127,137
321.5035091,292.2192246,1.024258736,91.30189465,79.20425183,5.287217978,270.0947164,249.7769174,0.005797863,1.574503807,230,137
300.8387627,288.3426506,0.999862164,91.7420947,83.7291498,5.427508645,267.5395605,247.260306,0.005304845,1.621459291,333,137
308.2557432,287.3130811,0.957737563,90.61050777,80.36558171,5.41451211,263.2881227,243.2190661,0.006610977,1.560174012,436,137
340.9920282,287.4911933,0.965113793,88.93082653,71.52219592,5.243384644,258.9592555,239.112939,0.007708167,1.481086364,539,137
370.7930565,285.7027694,0.992186134,88.67646648,65.4644271,5.002586342,257.0300778,237.2170042,0.007505434,1.841588632,642,137
305.3133343,296.1280129,1.195495785,95.22209294,88.20689942,5.511762928,285.6292997,262.8885328,0.004665454,2.768884866,0,138
301.372257,294.4267146,1.134800847,94.45814688,88.02672063,5.516441943,281.5299935,259.6780055,0.004258622,2.190134276,24,138
306.0829109,291.4677347,1.084321188,93.08064165,84.49886013,5.483416109,274.6189595,253.8677953,0.004630324,1.449853637,127,138
322.9713363,292.6916425,1.054589773,91.61302445,79.14533352,5.443594939,271.5496887,250.754804,0.00571739,1.455914613,230,138
303.2494781,289.5062135,1.001478463,91.87665801,83.44362941,5.520862931,269.0256119,248.4631413,0.005438663,1.542251144,333,138
314.0767928,288.6539089,0.963582958,90.6535662,79.21876255,5.50614547,264.7014529,244.2772166,0.00699774,1.504141691,436,138
351.0172133,289.0314215,0.981258388,88.87781383,69.81709132,5.279421227,260.3291946,240.123941,0.007847748,1.501681516,539,138
372.9905768,286.8352536,0.995833057,88.28056164,64.98105719,5.076404,256.9341363,236.8214897,0.007283868,1.837366856,642,138
304.7056102,292.4850072,1.435860514,96.69007678,88.90775418,5.563434102,287.1791255,263.4664713,0.004165074,3.065296068,0,139
299.4073411,290.0283059,1.338074069,96.18491797,89.10196648,5.582886612,282.9697801,260.3770968,0.003682117,2.394439873,24,139
295.5595647,286.6769821,1.183153355,94.75900206,87.64146145,5.621814567,275.1491703,253.7978446,0.003951551,1.737954427,127,139
296.0146449,285.2374842,1.122544788,93.9872514,86.24819955,5.645284214,271.4097683,250.4528596,0.004371364,1.531545068,230,139
297.5268874,284.1730182,1.07911496,93.28775462,84.76875969,5.665362945,268.3092851,247.5340487,0.004888849,1.46514634,333,139
300.4693986,282.6075091,1.012181943,92.07013207,82.27771701,5.668300356,263.2384039,242.8400624,0.006370438,1.338002055,436,139
323.8406817,283.1609652,1.000000003,90.66418941,75.39069645,5.586312138,259.9640007,239.6340917,0.007132694,1.273246794,539,139
357.0790257,282.1382867,1.023306631,89.1136962,67.20751144,5.349838229,255.077869,234.9584148,0.006919212,1.371498924,642,139
296.9272025,291.3829299,1.309156751,96.13161898,90.26222823,5.485997865,283.9983705,261.499965,0.004312988,2.625901656,0,140
297.0103484,290.4261023,1.22640952,95.44930642,89.23229892,5.448236741,280.8522635,259.1714454,0.003973337,2.21515334,24,140
294.8469446,287.5267843,1.136569257,94.36194701,87.83521613,5.456034497,274.6670116,253.8771412,0.00422062,1.751170098,127,140
294.128351,285.8811988,1.097035049,93.76787415,86.91864893,5.470462939,271.2914138,250.7699424,0.004637327,1.6557553,230,140
295.7454915,285.0367052,1.055094933,93.10855274,85.5334254,5.456384056,268.5139467,248.1188386,0.005144624,1.722015085,333,140
301.3206424,283.6916975,1.002051513,92.03888194,82.50912813,5.466857084,264.1260546,243.874965,0.0062691,1.722681874,436,140
358.1367556,284.7253815,1.015646294,89.58026918,68.12118687,5.172758826,258.6951658,238.6536872,0.007618239,1.675918653,539,140
400,280.4142183,0.879988238,81.23534868,54.83434874,4.271547293,231.3154209,211.676694,0.007536193,4.140748015,642,140
298.7376883,293.5965782,1.364724478,96.28565414,90.63659357,5.450563462,286.7683322,263.2932847,0.004552031,3.395433357,0,141
295.2255835,292.2719995,1.255495254,95.51421642,90.43004228,5.438507065,282.8678533,260.5203543,0.003871043,2.745722482,24,141
291.6254275,288.8928889,1.125845593,94.05994388,88.91217164,5.443277128,275.0157412,253.9469004,0.003982502,2.060348193,127,141
291.5324857,287.3947157,1.07567611,93.25677246,87.63722368,5.448953622,271.1509814,250.4446367,0.004428635,1.910394633,230,141
292.9926734,286.0613045,1.040516929,92.63644538,86.14666652,5.468143007,268.0456625,247.4297454,0.004907697,1.925037531,333,141
300.2395459,284.9599002,0.984241898,91.29064683,82.45086473,5.455756282,263.0968195,242.6960928,0.006337103,1.898925675,436,141
318.5356361,284.7209295,0.976926966,90.18034309,76.76419115,5.392250944,259.8741716,239.3428361,0.007184141,2.066607924,539,141
366.9974001,280.3175445,0.988698964,88.87767089,65.05357305,5.002641708,252.7682041,232.7610272,0.006442856,2.355395059,642,141
305.3008131,293.9895437,1.028044878,92.72139365,85.0952455,5.419701264,275.7298315,254.3104722,0.005380796,2.347374877,0,142
302.8743846,291.1601228,1.013135303,92.42511856,84.67213226,5.400264401,272.173616,251.48096,0.005037614,1.900712204,24,142
300.4311217,288.7092334,0.982715738,91.78670317,83.99845392,5.400441645,267.949071,247.9178699,0.005244262,1.487243532,127,142
