Repository: cx26/formation-analysis

# ***Data-Driven Analysis of Battery Formation*** 

This repository contains half cell measurement data and code (for plotting, simulation and experiment design) accompanying the paper *Data-Driven Analysis of Battery Formation Reveals the Role of Electrode Utilization in Extending Cycle Life* by Xiao Cui et al (2024).  

- **[data](data)**: 
    - extracted summary information from [aging cycles, diagnostic cycles](data/rpt_summary_041524.csv) and [formation cycles](data/formation_cycle_info_042124.csv); [resistances](data/delta_features_041524.csv); [electrode-specifics](data/electrode_info_04152024.csv) fitted using differential voltage analysis; [formation parameters](data/Formation_2022

File: data/rpt_summary_041524.csv (part 1 of 5)
rpt_low_energy,rpt_med_energy,regu_energy,rpt_low_cap,rpt_med_cap,regu_cap,seq_num,diag_pos,cycle_index
,,0.935194736,,,0.250036181,100,hppc_1,8
1.024703993,0.989998583,0.934186992,0.272067201,0.262863631,0.249847222,100,0,0
1.013467799,0.987699489,0.934073768,0.268830907,0.262251153,0.249793216,100,1,24
0.9854484,0.96494854,0.919187761,0.261041201,0.25606912,0.245995507,100,2,127
0.971237986,0.951555986,0.908294775,0.257154244,0.252464367,0.243250212,100,3,230
0.955143702,0.933565665,0.879165159,0.252843018,0.24766793,0.23565324,100,4,333
0.933674939,0.909593626,0.815291971,0.24720878,0.241492657,0.218889974,100,5,436
0.887529491,0.823461046,0.61303023,0.235035911,0.219288744,0.165695381,100,6,539
0.814170439,0.719674465,0.455992793,0.215071652,0.191178329,0.124190397,100,7,642
0.69523738,0.548877469,0.135612435,0.18294653,0.145523325,0.038027193,100,8,745
0.674897854,0.48100547,0.076857938,0.177516893,0.128165186,0.021508411,100,9,848
,,0.925304846,,,0.247164441,269,hppc_1,8
0.992278332,0.976071022,0.925112432,0.263416854,0.259233469,0.247125431,269,0,0
0.98189575,0.970623934,0.921840917,0.260403642,0.257702858,0.246274477,269,1,24
0.961679785,0.953337003,0.913307098,0.254743705,0.252942528,0.244148116,269,2,127
0.951086856,0.941876909,0.905113783,0.251827723,0.249825618,0.242072785,269,3,230
0.943106269,0.932619358,0.894981654,0.249672462,0.247351034,0.23953698,269,4,333
0.934216337,0.924305574,0.885953914,0.247262985,0.24514661,0.237259635,269,5,436
0.920658965,0.910602897,0.868542816,0.243593714,0.241449246,0.232709462,269,6,539
0.907720556,0.894857044,0.843923607,0.240085841,0.237187041,0.226197961,269,7,642
0.896003404,0.880568739,0.817745633,0.236939756,0.233348374,0.219162986,269,8,745
0.882978742,0.866502445,0.755415482,0.233524836,0.229843312,0.203023155,269,9,848
0.865795057,0.846726483,0.703748013,0.228970947,0.224871247,0.189774134,269,10,951
0.817431166,0.766790893,0.578183327,0.215973948,0.203854368,0.156789529,269,11,1054
0.697696828,0.583078471,0.272026958,0.18316644,0.154097708,0.074734531,269,12,1157
,,0.935510182,,,0.24999073,280,hppc_1,8
1.022527969,0.991132207,0.934879413,0.27159921,0.263296796,0.249852766,280,0,0
1.012148605,0.986237497,0.931972042,0.268535733,0.261894578,0.24907065,280,1,24
0.988887305,0.967923425,0.922167051,0.262005943,0.256841743,0.246549195,280,2,127
0.977217931,0.957037999,0.915448834,0.258785062,0.253867762,0.244845399,280,3,230
0.967921559,0.947473022,0.903481087,0.256310744,0.251475288,0.242430086,280,4,333
0.960681408,0.94026128,0.896181216,0.254340465,0.249549454,0.240617748,280,5,436
0.953080507,0.932545148,0.887376857,0.252283503,0.247498941,0.238399933,280,6,539
0.945969172,0.924764983,0.876864483,0.250354326,0.245415452,0.235687248,280,7,642
0.934978871,0.913819669,0.865302821,0.247328671,0.242446459,0.23260612,280,8,745
0.922650214,0.899456276,0.839517854,0.244030644,0.238617238,0.225888603,280,9,848
0.90661656,0.880778678,0.811801311,0.239807558,0.233778797,0.218815617,280,10,951
0.899850675,0.873333281,0.792465792,0.238072358,0.231910195,0.213837955,280,11,1054
0.891115797,0.863194507,0.736715017,0.235850648,0.22954979,0.199655595,280,12,1157
0.87152503,0.836540412,0.675525068,0.230740277,0.222814577,0.183780841,280,13,1260
0.847400948,0.798914492,0.60119648,0.224332711,0.213014082,0.164188922,280,14,1363
0.793709186,0.728488153,0.460070586,0.209728438,0.193979797,0.12606025,280,15,1466
,,0.916494655,,,0.245965176,124,hppc_1,8
0.99347018,0.968090968,0.915053965,0.263704146,0.25735164,0.245628171,124,0,0
0.980957258,0.960504342,0.911333024,0.260114968,0.255233206,0.244637975,124,1,24
0.955113528,0.938266618,0.895187648,0.252958961,0.24913503,0.24043479,124,2,127
0.94127429,0.92347103,0.877242054,0.249278045,0.245484233,0.236875092,124,3,230
0.926162427,0.909459435,0.862302048,0.245202724,0.241806221,0.233328031,124,4,333
0.909170841,0.891469729,0.833481483,0.24063743,0.237052031,0.225940902,124,5,436
0.901894222,0.883193873,0.809914213,0.238820645,0.235017026,0.219847492,124,6,539
0.884945046,0.862414543,0.714058706,0.234420989,0.22979106,0.194466891,124,7,642
0.855961462,0.810269011,0.612630784,0.226810084,0.21636157,0.167622117,124,8,745
0.809725124,0.723494169,0.480352749,0.214399486,0.193360092,0.132230467,124,9,848
0.728752953,0.619244628,0.309286519,0.192251127,0.164916916,0.085931726,124,10,951
,,0.913735563,,,0.244861638,290,hppc_1,8
0.948849607,0.947316045,0.914011407,0.25128372,0.25145059,0.244952209,290,0,0
0.939406978,0.938637211,0.908955848,0.248654669,0.249007298,0.243536647,290,1,24
0.926385949,0.926089039,0.89966246,0.245071463,0.24554283,0.241044828,290,2,127
0.919088793,0.918267818,0.891323301,0.24309857,0.243469271,0.238929138,290,3,230
0.912566,0.911444797,0.883005423,0.241355723,0.241686381,0.23687571,290,4,333
0.902987741,0.902125263,0.872542318,0.238772117,0.239227903,0.234264961,290,5,436
0.893950781,0.892685324,0.856411653,0.236385738,0.236767956,0.230092834,290,6,539
0.882206697,0.878871395,0.825220358,0.233259345,0.233072811,0.221774914,290,7,642
0.874583327,0.866785528,0.796146204,0.231348125,0.230225355,0.21434183,290,8,745
0.844258621,0.829866673,0.727506864,0.223425658,0.220492092,0.196648146,290,9,848
0.735867851,0.718473047,0.608922468,0.193643988,0.190108005,0.164577484,290,10,951
0.560544708,0.520971786,0.305202768,0.146274357,0.136903408,0.083665933,290,11,1054
0.488322307,0.414784899,0.040727675,0.127239875,0.109533423,0.010583838,290,12,1157
,,0.914598581,,,0.244612105,167,hppc_1,8
0.97896444,0.965637288,0.914000743,0.260103707,0.256519915,0.244487114,167,0,0
0.971561206,0.96338641,0.911839119,0.257906222,0.255897033,0.243921689,167,1,24
0.94937345,0.948153249,0.905678965,0.251726892,0.251803325,0.242474763,167,2,127
0.93680204,0.936556811,0.896685087,0.248275729,0.248679787,0.240279924,167,3,230
0.92628216,0.925727053,0.886602915,0.245425484,0.245812868,0.237820086,167,4,333
0.910852601,0.909477351,0.867643002,0.241242759,0.241447886,0.232937469,167,5,436
0.894194513,0.891461595,0.841885445,0.236722874,0.236581981,0.226026489,167,6,539
0.886349275,0.880874016,0.816654984,0.234756677,0.233971936,0.219617939,167,7,642
0.850722929,0.841668379,0.658792377,0.225250284,0.223814226,0.178009982,167,8,745
0.78189516,0.719207195,0.47943615,0.206699363,0.191289329,0.130231968,167,9,848
0.658986679,0.524630797,0.205093356,0.173432498,0.138599098,0.05642088,167,10,951
,,0.919791519,,,0.246210133,299,hppc_1,8
0.973285403,0.955932341,0.91814051,0.257849288,0.253710594,0.245794783,299,0,0
0.963243022,0.9469426,0.912865927,0.25501638,0.251183829,0.244324847,299,1,24
0.946162298,0.930656869,0.898241346,0.25031314,0.246699345,0.240392139,299,2,127
0.937698304,0.921640201,0.888422202,0.248015444,0.244272583,0.237829805,299,3,230
0.927234965,0.911710421,0.876257632,0.245198278,0.241632124,0.23472355,299,4,333
0.91291243,0.895335883,0.843001278,0.241391323,0.237274073,0.225964666,299,5,436
0.893142517,0.87457392,0.807384129,0.236097235,0.231774473,0.216599874,299,6,539
0.876627162,0.855197253,0.772068709,0.231720703,0.226777911,0.207644715,299,7,642
0.862572711,0.846369056,0.719499135,0.227810797,0.224589156,0.194406141,299,8,745
0.811752502,0.775351251,0.598021814,0.214558319,0.206160326,0.162241018,299,9,848
0.740106105,0.693095226,0.424532501,0.194937911,0.183750018,0.115798707,299,10,951
0.626379497,0.559218065,0.180398555,0.164347953,0.147874148,0.050206098,299,11,1054
,,0.885974937,,,0.237475127,261,hppc_1,8
0.987719051,0.952904482,0.891732509,0.262614262,0.253221806,0.238988033,261,0,0
0.97842416,0.951743965,0.883516605,0.259715813,0.252843978,0.236948666,261,1,24
0.949060233,0.92472066,0.859413468,0.251575923,0.245713468,0.230806633,261,2,127
0.923931911,0.896567175,0.832430485,0.245010976,0.238345461,0.223916113,261,3,230
0.900313549,0.867231269,0.796246979,0.238921395,0.230759778,0.214608311,261,4,333
0.876680135,0.840766343,0.765686559,0.232821922,0.223887648,0.206798384,261,5,436
0.86018492,0.823848412,0.744173755,0.228469706,0.219479612,0.201473278,261,6,539
0.838641439,0.800598585,0.717980537,0.222748891,0.213389473,0.194810767,261,7,642
0.809390997,0.772016838,0.675709561,0.214874829,0.205862956,0.183962056,261,8,745
0.737125934,0.700595697,0.581003689,0.195129644,0.186735101,0.159047383,261,9,848
,,0.914893744,,,0.244855142,112,hppc_1,8
0.99054149,0.966180446,0.913657859,0.262980889,0.256689513,0.244619095,112,0,0
0.979664532,0.961346733,0.912308796,0.259836154,0.255347338,0.244243626,112,1,24
0.953406552,0.938459235,0.895323957,0.252559455,0.249084877,0.239874425,112,2,127
0.941322817,0.926589095,0.884277947,0.249277178,0.245907629,0.237075651,112,3,230
0.925314133,0.910474495,0.864292996,0.244948927,0.241606128,0.231943486,112,4,333
0.907973745,0.892075521,0.834739733,0.240313734,0.236731157,0.224117086,112,5,436
0.894147165,0.876733866,0.730937544,0.236755056,0.233016574,0.196890096,112,6,539
0.861488026,0.818704628,0.616532735,0.228195544,0.218087155,0.167028765,112,7,642
0.812741172,0.735164265,0.491496005,0.215173372,0.196075437,0.134112173,112,8,745
0.712537415,0.434764606,0.241077221,0.187846933,0.111530835,0.066808605,112,9,848
,,0.90393266,,,0.242538865,301,hppc_1,8
0.942865787,0.935450871,0.903671694,0.249618017,0.248260085,0.242424282,301,0,0
0.935058102,0.927755473,0.899205236,0.247444141,0.246138133,0.241259359,301,1,24
0.92264016,0.915904709,0.888579003,0.244063384,0.242913167,0.238539556,301,2,127
0.913493958,0.907063123,0.879965105,0.241590341,0.240550248,0.236376216,301,3,230
0.90668464,0.900229246,0.87120673,0.239770798,0.238767043,0.2342114,301,4,333
0.900547592,0.893748075,0.861866346,0.238144807,0.237093989,0.231894039,301,5,436
0.893669239,0.885407983,0.844732076,0.236322489,0.234933727,0.227425364,301,6,539
0.879218523,0.869521974,0.811473059,0.23243997,0.230625911,0.21856049,301,7,642
0.865915533,0.854435093,0.771932199,0.228892811,0.226689681,0.208166778,301,8,745
0.843049514,0.82886383,0.736812654,0.222990407,0.220202896,0.19951142,301,9,848
0.829652844,0.814765976,0.712548358,0.219446834,0.216596683,0.193319838,301,10,951
0.803662656,0.788426423,0.673373452,0.212342064,0.209597959,0.182987619,301,11,1054
0.720106259,0.6916825,0.436562498,0.189516267,0.183330736,0.119273578,301,12,1157
,,0.904535411,,,0.242200287,162,hppc_1,8
0.974889817,0.956667783,0.903690121,0.258932207,0.254146217,0.242004279,162,0,0
0.965296734,0.954723184,0.901228265,0.256182148,0.253627595,0.241391339,162,1,24
0.939088442,0.934656934,0.889915062,0.24890601,0.248234564,0.23867753,162,2,127
0.925506858,0.921815124,0.878838923,0.245203562,0.244784991,0.235899235,162,3,230
0.911820641,0.908492849,0.86730675,0.241499349,0.241234251,0.233055948,162,4,333
0.895755735,0.889551538,0.839350863,0.237159467,0.236159673,0.225656011,162,5,436
0.883294908,0.874894888,0.783557281,0.233948011,0.232434466,0.211030558,162,6,539
0.860762081,0.836038075,0.658834048,0.228115154,0.222869499,0.178283454,162,7,642
0.813952209,0.760631821,0.575264865,0.215542799,0.202764219,0.156455036,162,8,745
0.728917546,0.618176152,0.310175879,0.192335306,0.164266781,0.085419246,162,9,848
,,0.913191206,,,0.244380148,302,hppc_1,8
0.957861933,0.947569765,0.913538737,0.25356409,0.251381137,0.244452095,302,0,0
0.949357966,0.939467171,0.908947263,0.251188586,0.249141148,0.243226205,302,1,24
0.936147785,0.927047338,0.90067174,0.247575997,0.245736088,0.241107356,302,2,127
0.928241693,0.919674146,0.892721416,0.245444732,0.243766677,0.239087503,302,3,230
0.921009683,0.912804568,0.884200591,0.24352656,0.241960113,0.236954155,302,4,333
0.911972095,0.90343262,0.872964713,0.241100464,0.239466538,0.234077866,302,5,436
0.902580334,0.892883555,0.853242604,0.238589843,0.23667195,0.228914248,302,6,539
0.886823084,0.875913046,0.824386053,0.234323528,0.232048929,0.221180315,302,7,642
0.869837263,0.855207817,0.8132682,0.229761866,0.226612596,0.217744557,302,8,745
0.854928526,0.840604105,0.75659675,0.225945763,0.222962523,0.203758576,302,9,848
0.841047742,0.825401196,0.730817026,0.222291889,0.219124135,0.197255069,302,10,951
0.808562172,0.792848925,0.693545363,0.213355417,0.210371778,0.18743679,302,11,1054
0.691661133,0.664951579,0.454253525,0.181439325,0.175535453,0.123717947,302,12,1157
,,0.919068451,,,0.247523563,281,hppc_1,8
1.00867985,0.980786041,0.919386169,0.268056697,0.261099932,0.247571045,281,0,0
0.998046502,0.975222119,0.91575979,0.264964034,0.259566951,0.24674201,281,1,24
0.975359571,0.957027115,0.905949635,0.258618596,0.254629444,0.244537106,281,2,127
0.964098131,0.946121882,0.897557024,0.255513104,0.251694791,0.242537683,281,3,230
0.955381404,0.937246843,0.88660952,0.253177826,0.249414685,0.24010084,281,4,333
0.947920916,0.929500318,0.879132965,0.251162037,0.247368234,0.238271222,281,5,436
0.940894115,0.922192545,0.870563568,0.249279199,0.245456705,0.23617198,281,6,539
0.930785927,0.912128149,0.859525369,0.246517784,0.242737331,0.233311232,281,7,642
0.920910861,0.901394362,0.843969824,0.24381492,0.239816,0.229179096,281,8,745
0.903388795,0.880309741,0.807560719,0.239095952,0.234174134,0.219640007,281,9,848
0.883954706,0.858699758,0.77504163,0.23391573,0.228454029,0.211172615,281,10,951
0.87852877,0.853451411,0.764497193,0.232477764,0.227172735,0.208517363,281,11,1054
0.867267078,0.837249475,0.709093983,0.229589408,0.223269296,0.194721317,281,12,1157
0.850888719,0.807264199,0.620163698,0.225287122,0.215471488,0.170719926,281,13,1260
0.831809028,0.768439147,0.541776018,0.220247549,0.205279373,0.149495945,281,14,1363
0.78688046,0.69623834,0.423095821,0.207943233,0.185816876,0.117315831,281,15,1466
,,0.909512376,,,0.244741894,139,hppc_1,8
0.991752899,0.967198837,0.908895382,0.26346656,0.257278421,0.244571439,139,0,0
0.980835314,0.963114304,0.905564629,0.260377185,0.256214859,0.243786883,139,1,24
0.957160805,0.945127946,0.89538674,0.253797934,0.251451837,0.241635012,139,2,127
0.944934187,0.9326037,0.885598945,0.250452949,0.248113532,0.239355744,139,3,230
0.934164921,0.921125692,0.873567779,0.247534137,0.245069239,0.236422511,139,4,333
0.916921909,0.903168378,0.850910574,0.242840152,0.240226885,0.23051992,139,5,436
0.904840585,0.889126967,0.823724676,0.239634181,0.236518293,0.223258449,139,6,539
0.887168579,0.871566835,0.730035033,0.234958504,0.232014807,0.19849127,139,7,642
0.8621167,0.842750334,0.648753042,0.228338044,0.224540963,0.176792888,139,8,745
0.838273374,0.806678805,0.555816241,0.222071368,0.21537698,0.152363483,139,9,848
0.805808699,0.742644024,0.495177848,0.213333978,0.198546456,0.136446578,139,10,951
0.751597667,0.637262993,0.366266271,0.198714103,0.170342707,0.101636446,139,11,1054
0.673953331,0.531831562,0.171187128,0.177718806,0.142099758,0.048433326,139,12,1157
,,0.921919273,,,0.246570555,156,hppc_1,8
0.995173947,0.973977122,0.921271179,0.26425507,0.258656527,0.246439462,156,0,0
0.985529642,0.970305561,0.917899776,0.261480153,0.257675386,0.245590042,156,1,24
0.957705199,0.949223795,0.906035003,0.253771078,0.25198049,0.242656349,156,2,127
0.945109868,0.935947534,0.895994657,0.250313162,0.248401866,0.240156435,156,3,230
0.933590609,0.924742589,0.882004852,0.247215515,0.245449643,0.236649697,156,4,333
0.912782838,0.902605887,0.849729192,0.241594416,0.239498767,0.228164822,156,5,436
0.899411582,0.888315846,0.804602175,0.238118691,0.235865097,0.21631517,156,6,539
0.872463469,0.857667489,0.672737231,0.231000103,0.227953381,0.181486224,156,7,642
0.840565421,0.818785496,0.594493676,0.222452173,0.218100607,0.161232723,156,8,745
0.79569256,0.75090132,0.517719582,0.210451455,0.200049556,0.141527157,156,9,848
0.714204989,0.618851717,0.354845893,0.188347592,0.164614474,0.097755576,156,10,951
,,0.912381973,,,0.2440312,176,hppc_1,8
0.990815416,0.965735665,0.911433489,0.263175934,0.256452631,0.243809676,176,0,0
0.981854647,0.963885112,0.910001735,0.260563195,0.255955389,0.243452679,176,1,24
0.957124871,0.946093048,0.899815286,0.253676861,0.251185429,0.240960294,176,2,127
0.943934392,0.933361187,0.889678839,0.250057984,0.247761074,0.238461116,176,3,230
0.931981811,0.921342865,0.877738954,0.24681186,0.244565947,0.235505798,176,4,333
0.909481206,0.896630997,0.841325291,0.240674098,0.237843796,0.22591952,176,5,436
0.89903917,0.88577154,0.819817177,0.237947957,0.235090979,0.220205473,176,6,539
0.878595969,0.86563274,0.683175236,0.23258928,0.230043675,0.184152137,176,7,642
0.843000565,0.801775987,0.574584739,0.223193086,0.213866011,0.155884758,176,8,745
0.775696253,0.682679303,0.421192243,0.204932405,0.181810772,0.115150799,176,9,848
0.700994235,0.586911972,0.293722911,0.184525819,0.155876789,0.081082409,176,10,951
,,0.923476741,,,0.24712641,102,hppc_1,8
1.003421084,0.976081516,0.922939381,0.266357769,0.259163328,0.247033429,102,0,0
0.987167025,0.970262643,0.918462872,0.261796335,0.257652889,0.245822517,102,1,24
0.961974146,0.948736599,0.906280406,0.25482627,0.251828524,0.242870221,102,2,127
0.948298764,0.935853391,0.895275216,0.251093519,0.248354683,0.240112429,102,3,230
0.934961673,0.921842252,0.875272113,0.247499302,0.244636349,0.235006287,102,4,333
0.915544836,0.901170439,0.843395057,0.242298524,0.239152425,0.226527938,102,5,436
0.897434585,0.876820528,0.737103118,0.237634459,0.233150553,0.198862934,102,6,539
0.857552829,0.808479709,0.622997893,0.227053209,0.215328867,0.169085131,102,7,642
0.773406681,0.683593157,0.410985304,0.204067552,0.181811159,0.112482919,102,8,745
0.670035663,0.545736335,0.1913862,0.176089605,0.144775819,0.053187329,102,9,848
0.623905359,0.478544237,0.091110786,0.16372238,0.127272723,0.025601395,102,10,951
0.606068259,0.403895327,0.041328361,0.15907797,0.107872231,0.011026391,102,11,1054
,,0.929142844,,,0.248999368,138,hppc_1,8
0.990876943,0.978185201,0.929390732,0.262888721,0.259916198,0.249106403,138,0,0
0.979639527,0.970644779,0.923528762,0.259678194,0.257807787,0.247558821,138,1,24
0.958739231,0.950912151,0.910352378,0.253867984,0.252369445,0.244102699,138,2,127
0.947287901,0.939460624,0.898868665,0.250754993,0.249292848,0.241170904,138,3,230
0.938717572,0.930048283,0.888372935,0.248463223,0.246835661,0.238585053,138,4,333
0.923070576,0.913483978,0.861749659,0.244277405,0.242427672,0.231709095,138,5,436
0.907400491,0.89558007,0.830864011,0.240124022,0.237748773,0.223551702,138,6,539
0.894518937,0.877410001,0.778280162,0.236821571,0.233292124,0.210102143,138,7,642
0.867210258,0.83703221,0.688004703,0.229788162,0.222874987,0.186582394,138,8,745
0.818012686,0.780216048,0.573382479,0.216469674,0.20766801,0.15603671,138,9,848
0.720810427,0.655929475,0.344552211,0.19004852,0.174099667,0.094653693,138,10,951
,,0.923839403,,,0.247552901,120,hppc_1,8
1.010531425,0.979247412,0.921512536,0.26830912,0.260195748,0.246984418,120,0,0
0.998278014,0.975398763,0.919556154,0.264764407,0.25913837,0.246449962,120,1,24
0.976756247,0.959020085,0.915698955,0.258770048,0.25464956,0.245584521,120,2,127
0.964321352,0.946858,0.905372438,0.255389613,0.251421171,0.243114219,120,3,230
0.953794664,0.935693282,0.893429532,0.252565813,0.248502107,0.240222926,120,4,333
0.943637103,0.925202796,0.877859843,0.24985844,0.245797383,0.236288708,120,5,436
0.927586072,0.907281498,0.849886747,0.245574316,0.241014506,0.229140735,120,6,539
0.912022794,0.884342509,0.78851573,0.241524495,0.235107938,0.212963431,120,7,642
0.856459864,0.82650126,0.671142605,0.226463321,0.219633614,0.181749209,120,8,745
0.693722497,0.635311072,0.351835168,0.18206609,0.167814885,0.096087469,120,9,848
,,0.920975265,,,0.245937019,150,hppc_1,8
0.989788628,0.971073801,0.920993673,0.262745655,0.257761345,0.245962014,150,0,0
0.97760551,0.965316733,0.915497023,0.259293918,0.25622923,0.244575115,150,1,24
0.951421281,0.943720959,0.900983066,0.252017339,0.250376602,0.240916414,150,2,127
0.937644429,0.930031425,0.890182197,0.248247323,0.246684515,0.238177075,150,3,230
0.919084363,0.910038251,0.863820799,0.243229272,0.241299284,0.231358586,150,4,333
0.904745117,0.894416617,0.814119557,0.239472006,0.237300622,0.218100528,150,5,436
0.878934472,0.868863754,0.677285861,0.232647993,0.2307944,0.182256681,150,6,539
0.851403153,0.825105644,0.581718475,0.225436693,0.219552949,0.157294997,150,7,642
0.809909044,0.7661795,0.500339466,0.2145001,0.2042699,0.136391042,150,8,745
0.725723658,0.601961375,0.313781921,0.191501583,0.160560083,0.086642702,150,9,848
,,0.905316362,,,0.242756231,310,hppc_1,8
0.949107433,0.939926113,0.905328882,0.251356122,0.249504636,0.242735215,310,0,0
0.939911564,0.93138232,0.900389449,0.248795724,0.247149203,0.241495312,310,1,24
0.925540293,0.917830963,0.888685287,0.244876508,0.243445529,0.23848653,310,2,127
0.915208925,0.908556514,0.879760485,0.242070164,0.240955637,0.236232706,310,3,230
0.908089427,0.900965271,0.869246499,0.240167791,0.238973663,0.23359739,310,4,333
0.898406338,0.889704089,0.849135888,0.23759405,0.236014377,0.22835276,310,5,436
0.878226843,0.867464792,0.80527106,0.232186168,0.230018034,0.216701132,310,6,539
0.857757483,0.845974497,0.7658163,0.226698194,0.224278544,0.206239892,310,7,642
0.846167781,0.832392478,0.735248505,0.223632456,0.220857809,0.198391957,310,8,745
0.833120084,0.817172877,0.717331733,0.220478822,0.217393943,0.194592233,310,9,848
0.822345834,0.806884513,0.666142567,0.21760906,0.214785012,0.181312705,310,10,951
0.79771891,0.776237361,0.569065286,0.21095517,0.206743544,0.155765081,310,11,1054
0.702612155,0.637662392,0.276230158,0.18502406,0.169371048,0.076478883,310,12,1157
,,0.922998623,,,0.246723941,168,hppc_1,8
0.996008908,0.977132499,0.922662637,0.264585367,0.259464449,0.246675454,168,0,0
0.987284119,0.975665051,0.92088316,0.261970433,0.259031891,0.24620797,168,1,24
0.960871102,0.956883881,0.912870115,0.254574046,0.253950418,0.2442631,168,2,127
0.946854785,0.94345404,0.902952633,0.250726987,0.250338327,0.241801344,168,3,230
0.935219253,0.932053002,0.891410639,0.247588809,0.247324271,0.238966544,168,4,333
0.916704901,0.911467541,0.861483983,0.24259072,0.241774343,0.231153631,168,5,436
0.905632456,0.899914515,0.83889701,0.239688423,0.238844399,0.225244077,168,6,539
0.8868404,0.877705645,0.733231948,0.234793984,0.233215487,0.197442523,168,7,642
0.851390951,0.818833312,0.602501642,0.225465639,0.217987277,0.163103066,168,8,745
0.760535326,0.666453669,0.399702851,0.200703104,0.177193502,0.109252507,168,9,848
0.664467809,0.525067232,0.15850686,0.174731418,0.139220432,0.044458755,168,10,951
,,0.920638282,,,0.246492977,178,hppc_1,8
0.996755152,0.975196362,0.920619496,0.264668185,0.258985812,0.246505971,178,0,0
0.987038108,0.971679845,0.917243597,0.261924617,0.258107058,0.245656026,178,1,24
0.965012514,0.956191019,0.910329673,0.25578253,0.253967753,0.244030135,178,2,127
0.951535746,0.943448531,0.901500786,0.252079135,0.250552823,0.241911284,178,3,230
0.939485053,0.931334594,0.89075517,0.248810891,0.247318706,0.239305493,178,4,333
0.923089292,0.914177794,0.87093727,0.24433301,0.242678412,0.234227345,178,5,436
0.907762973,0.896455151,0.843243072,0.240208825,0.237925652,0.226787927,178,6,539
0.900197073,0.887205456,0.816771608,0.238313133,0.235663138,0.2200134,178,7,642
0.873767977,0.859714515,0.703650949,0.231245131,0.22849442,0.190177605,178,8,745
0.80757567,0.758626525,0.543783965,0.213355869,0.201754468,0.14766621,178,9,848
0.678766873,0.506426808,0.189720139,0.178381838,0.133942644,0.052752152,178,10,951
,,0.921297413,,,0.246527922,286,hppc_1,8
0.995326268,0.975978503,0.920370869,0.264420833,0.259316827,0.246305939,286,0,0
0.986358886,0.972961107,0.918989221,0.261773267,0.258468398,0.245941467,286,1,24
0.964865997,0.958318425,0.913021448,0.255740744,0.254460515,0.244508579,286,2,127
0.953144002,0.947034797,0.906506073,0.252486242,0.251385954,0.242836196,286,3,230
0.942985137,0.937155156,0.896496304,0.249744817,0.248767078,0.240407845,286,4,333
0.934882999,0.928540966,0.889265343,0.247522199,0.246460824,0.238661499,286,5,436
0.926581856,0.919412683,0.879451035,0.245276705,0.244047276,0.236245678,286,6,539
0.913182423,0.90596286,0.864542325,0.241617502,0.240414889,0.232430952,286,7,642
0.900841264,0.892257464,0.844334743,0.238252679,0.236704485,0.227078362,286,8,745
0.886676162,0.877089778,0.822352743,0.23442274,0.232610821,0.22122078,286,9,848
0.865784057,0.85079731,0.762712485,0.228949382,0.225790023,0.205637431,286,10,951
0.842649058,0.820169809,0.698367554,0.222915715,0.217858233,0.188722149,286,11,1054
0.708485935,0.681220143,0.489944186,0.186141213,0.179989466,0.132970216,286,12,1157
0.544897253,0.467669499,0.200675701,0.142112163,0.122680205,0.055365914,286,13,1260
0.514461308,0.414179445,0.038177331,0.134116347,0.109079794,0.009886235,286,14,1363
,,0.936126644,,,0.250675219,128,hppc_1,8
0.989487074,0.97852294,0.936926148,0.262289499,0.259872485,0.250942184,128,0,0
0.979378378,0.970030168,0.930263367,0.259412151,0.257459326,0.249120848,128,1,24
0.958916003,0.9527241,0.918326501,0.253759391,0.252670427,0.245974711,128,2,127
0.947392354,0.941137425,0.907587699,0.250620726,0.249558112,0.243214893,128,3,230
0.937803368,0.931604312,0.8963184,0.248044268,0.24703378,0.240377461,128,4,333
0.928473653,0.921806825,0.881241311,0.24556296,0.244464934,0.23651637,128,5,436
0.908841719,0.901003305,0.847063681,0.24026802,0.238865841,0.227554877,128,6,539
0.890337647,0.879434981,0.809947658,0.23536286,0.233177609,0.21761959,128,7,642
0.87867806,0.863617622,0.757842329,0.232462863,0.229409557,0.204693601,128,8,745
0.84262812,0.821498687,0.631707415,0.222830197,0.218362998,0.171339304,128,9,848
0.773698707,0.732528784,0.449650581,0.204057674,0.194516205,0.12266212,128,10,951
0.674901985,0.577118628,0.165786082,0.177467492,0.153030526,0.046577698,128,11,1054
,,0.912896383,,,0.244414165,184,hppc_1,8
1.005339624,0.971121547,0.912211044,0.266997619,0.258028544,0.24427189,184,0,0
0.995581682,0.967437602,0.909759799,0.264142069,0.256987586,0.243590169,184,1,24
0.975892196,0.952584333,0.903706825,0.258662185,0.252988256,0.242138449,184,2,127
0.962753306,0.939668799,0.893809992,0.255066611,0.249535072,0.239783551,184,3,230
0.951432744,0.928057836,0.882763989,0.252029302,0.24648893,0.237123232,184,4,333
0.940978173,0.917080205,0.870893235,0.249200412,0.243597689,0.234206239,184,5,436
0.924479089,0.900322729,0.849058935,0.244749484,0.239118574,0.228575518,184,6,539
0.906820607,0.881414249,0.816119145,0.240001506,0.234037944,0.219828741,184,7,642
0.895123008,0.866686866,0.769070787,0.236974815,0.230288261,0.207535361,184,8,745
0.738078598,0.690528305,0.498241929,0.194145712,0.182525817,0.135176307,184,9,848
,,0.913343082,,,0.244316926,152,hppc_1,8
0.986203415,0.96279663,0.912721746,0.261990749,0.255778515,0.244194177,152,0,0
0.977777627,0.958590561,0.904265999,0.259461187,0.254659602,0.242103304,152,1,24
0.948225429,0.940202193,0.894345587,0.251618658,0.249727798,0.239770459,152,2,122
0.936138934,0.928324452,0.886069705,0.248121223,0.246533106,0.237593138,152,3,225
0.930596373,0.922346336,0.87971906,0.246466547,0.244850058,0.236023736,152,4,320
0.913773266,0.904163872,0.853900932,0.241924883,0.23996653,0.229318224,152,5,423
0.898663425,0.886629446,0.827813242,0.237973922,0.235457437,0.222439212,152,6,526
0.88158924,0.869971412,0.732348906,0.23342675,0.231167387,0.1973456,152,7,629
0.855535558,0.827230213,0.632311163,0.226542545,0.220249573,0.170912051,152,8,732
0.817031018,0.760307269,0.56862944,0.216233674,0.202545605,0.154580605,152,9,835
0.749800947,0.656961653,0.391449958,0.197910736,0.174797638,0.107364251,152,10,938
,,0.927096114,,,0.248191051,177,hppc_1,8
1.003560615,0.982089801,0.926568823,0.266556865,0.260857732,0.248086203,177,0,0
0.992151453,0.979230928,0.924142591,0.26327902,0.260067389,0.247453102,177,1,24
0.965350246,0.959107737,0.913190859,0.255785716,0.254611338,0.24468017,177,2,127
0.951421456,0.945773565,0.901500666,0.251968903,0.251024591,0.241707398,177,3,230
0.939179639,0.933169616,0.886549691,0.248667816,0.247685931,0.237932645,177,4,333
0.918230027,0.909568175,0.851281231,0.24302028,0.241325516,0.228528345,177,5,436
0.904307855,0.892893632,0.762058799,0.239444718,0.237245025,0.205320551,177,6,539
0.870393163,0.827071997,0.627236502,0.230474755,0.22040009,0.169747182,177,7,642
0.8148978,0.724226294,0.49689819,0.215504641,0.192771417,0.135264679,177,8,745
0.713203307,0.598629052,0.261470881,0.187655145,0.158576399,0.071890054,177,9,848
,,0.916630417,,,0.245815532,166,hppc_1,8
1.004217966,0.973910989,0.915508311,0.266823924,0.258834079,0.245534067,166,0,0
0.995892201,0.971981213,0.913579559,0.264302262,0.258284056,0.245088567,166,1,24
0.970395811,0.953714772,0.903059435,0.257216683,0.253422793,0.242628832,166,2,127
0.956464168,0.940719084,0.892503176,0.253407064,0.249955206,0.24008395,166,3,230
0.944852793,0.929209358,0.881447811,0.250279614,0.246914062,0.237438663,166,4,333
0.930005946,0.914225514,0.864780143,0.246251987,0.242915199,0.233244517,166,5,436
0.911891238,0.893171752,0.830388364,0.241428907,0.237316759,0.224116641,166,6,539
0.901877307,0.881693923,0.793579973,0.238921922,0.2345302,0.214601363,166,7,642
0.876191465,0.84124827,0.643949471,0.232150226,0.224277558,0.175018794,166,8,745
0.826095781,0.746555625,0.494055682,0.218835115,0.199358891,0.13512714,166,9,848
0.741794182,0.620797951,0.30665306,0.195627862,0.16532813,0.084668341,166,10,951
,,0.925915588,,,0.247271948,160,hppc_1,8
1.01681576,0.982238426,0.924829277,0.270101924,0.260759088,0.247038977,160,0,0
1.00853213,0.981726454,0.923769646,0.267619777,0.260593938,0.246744453,160,1,24
0.983322032,0.965609742,0.91853149,0.260577364,0.256255241,0.245541533,160,2,127
0.96946469,0.952671868,0.910540294,0.256755572,0.25275834,0.243618186,160,3,230
0.957522966,0.940652986,0.899920576,0.253494339,0.249526956,0.241018911,160,4,333
0.942493861,0.924218418,0.876110886,0.249429795,0.245125985,0.23487582,160,5,436
0.924628423,0.905292972,0.850076699,0.244594099,0.240034817,0.227875835,160,6,539
0.912836268,0.8926326,0.805474971,0.241635247,0.236937514,0.216318164,160,7,642
0.871228072,0.828951668,0.643831711,0.23060681,0.220635106,0.173914808,160,8,745
0.788919232,0.706576106,0.451990155,0.208324805,0.187578739,0.123128509,160,9,848
0.684668392,0.570598467,0.225823944,0.17990291,0.151054616,0.06258596,160,10,951
,,0.921599854,,,0.24642345,121,hppc_1,8
0.996455086,0.974141986,0.920211743,0.264577997,0.258647748,0.246126501,121,0,0
0.984911499,0.970618368,0.917681396,0.261258617,0.257711493,0.245464556,121,1,24
0.955950429,0.947698762,0.904719237,0.25321489,0.251460346,0.242138294,121,2,127
0.942998714,0.934628394,0.893162907,0.249680716,0.247950788,0.239189497,121,3,230
0.925923582,0.916656716,0.866244184,0.245087651,0.243153237,0.232185018,121,4,333
0.906213549,0.895126747,0.832614895,0.239812277,0.237480336,0.223314661,121,5,436
0.887437151,0.874836625,0.736933295,0.234947118,0.23246775,0.19844198,121,6,539
0.859833371,0.839259473,0.621028418,0.227750723,0.223477223,0.168342699,121,7,642
0.825631028,0.776876726,0.553538708,0.218776322,0.207538285,0.150845958,121,8,745
0.756690061,0.669953261,0.416215894,0.199884618,0.178752998,0.114551628,121,9,848
,,0.930174434,,,0.248435387,275,hppc_1,8
1.026146677,0.987751899,0.930789148,0.272516768,0.262312175,0.248614059,275,0,0
1.015088141,0.982463793,0.925150126,0.269308669,0.260857184,0.247165849,275,1,24
0.989603611,0.962751449,0.917117438,0.262191031,0.25545332,0.245124402,275,2,127
0.976353542,0.950613655,0.90585587,0.258553469,0.252142708,0.242261686,275,3,230
0.96578251,0.93973862,0.896095387,0.255672895,0.249233123,0.239811482,275,4,333
0.95484954,0.92798552,0.883536819,0.25269108,0.246066558,0.236505632,275,5,436
0.933338274,0.905644904,0.851402197,0.246822427,0.239978847,0.228032298,275,6,539
0.919564582,0.890952816,0.831298676,0.243118095,0.236042899,0.222660252,275,7,642
0.909443094,0.880812643,0.786690438,0.240464117,0.233581906,0.211170934,275,8,745
0.879752007,0.835438405,0.71931829,0.23264774,0.221946098,0.192900158,275,9,848
0.846665913,0.779447861,0.598012448,0.223979609,0.207142037,0.161779587,275,10,951
0.791006112,0.711961625,0.466199368,0.208843482,0.1891397,0.126848689,275,11,1054
0.691086672,0.606624391,0.224066981,0.181670102,0.160601408,0.061632117,275,12,1157
0.643597529,0.524951025,0.096886843,0.168848836,0.139043302,0.027249605,275,13,1260
,,0.91701775,,,0.244915966,174,hppc_1,8
0.988156579,0.969995803,0.917367564,0.262366575,0.257502787,0.245024821,174,0,0
0.977616915,0.965419286,0.913041735,0.259328376,0.256251645,0.243925345,174,1,24
0.952639322,0.946438162,0.902698732,0.252380467,0.251108188,0.241362964,174,2,127
0.939638021,0.933708268,0.892163677,0.248814379,0.247678065,0.238732195,174,3,230
0.928350014,0.922277075,0.88065413,0.245750915,0.24464523,0.235884362,174,4,333
0.909745621,0.902264292,0.855603708,0.240708962,0.239244732,0.22932747,174,5,436
0.895682082,0.887487891,0.813112943,0.237008804,0.23540372,0.218095698,174,6,539
0.879572551,0.864430053,0.717078779,0.232851718,0.229773421,0.192984598,174,7,642
0.847472873,0.807763106,0.61960544,0.224301984,0.215119838,0.167623556,174,8,745
0.791892238,0.708840963,0.48861366,0.209346955,0.188671468,0.133270592,174,9,848
0.674717904,0.537332752,0.178317977,0.177623837,0.142685894,0.049935798,174,10,951
,,0.923119821,,,0.247020989,282,hppc_1,8
1.002369235,0.976298288,0.924002116,0.266090425,0.259397544,0.247260783,282,0,0
0.994349096,0.971139684,0.91912756,0.263785127,0.25798372,0.246009947,282,1,24
0.975632724,0.957283326,0.914596263,0.258547902,0.254202751,0.244978863,282,2,127
0.964611313,0.947170829,0.906585688,0.255513253,0.251443534,0.24302151,282,3,230
0.955440424,0.937572022,0.898963973,0.252995746,0.248868684,0.241156718,282,4,333
0.947671161,0.929150465,0.892996541,0.250858133,0.246608277,0.239673318,282,5,436
0.937916522,0.919671856,0.880981301,0.248216364,0.24405665,0.236653519,282,6,539
0.923103944,0.904894138,0.865882587,0.244156709,0.240031419,0.232699825,282,7,642
0.908287377,0.888327916,0.845586901,0.240060373,0.235468016,0.227223896,282,8,745
0.894310246,0.870446987,0.821367504,0.236376386,0.230750157,0.22078857,282,9,848
0.879179778,0.854349225,0.791791026,0.232363523,0.22650876,0.213191477,282,10,951
0.870072636,0.846663377,0.732471755,0.229982752,0.224588155,0.197537699,282,11,1054
0.844501351,0.813106096,0.645033504,0.223079598,0.21579102,0.174548418,282,12,1157
0.756127917,0.68982715,0.407507967,0.198909076,0.182671895,0.111223086,282,13,1260
0.651612752,0.539291292,0.195589328,0.170809952,0.142451405,0.054185117,282,14,1363
,,0.910126772,,,0.244531491,295,hppc_1,8
0.96794058,0.953339698,0.908041708,0.256597863,0.253383763,0.243985475,295,0,0
0.95698249,0.944231214,0.903201699,0.253502613,0.250812794,0.242686664,295,1,24
0.937923293,0.925972999,0.88772907,0.248252983,0.245819776,0.238692442,295,2,127
0.927936974,0.915697091,0.876809657,0.245542221,0.243062734,0.235899127,295,3,230
0.914130632,0.902388429,0.859803365,0.241815116,0.239505467,0.231503964,295,4,333
0.896420932,0.882140881,0.823102744,0.237066129,0.234079936,0.221819171,295,5,436
0.87944952,0.862773056,0.791652027,0.232531093,0.228962568,0.213533285,295,6,539
0.864239686,0.845141391,0.758191845,0.22857426,0.224448818,0.205061193,295,7,642
0.858637011,0.838057596,0.729790423,0.226925926,0.222499805,0.198016499,295,8,745
0.824294183,0.795315001,0.650385642,0.218251263,0.21211321,0.177645411,295,9,848
0.780963426,0.743107812,0.527480187,0.206463697,0.198009509,0.144511177,295,10,951
0.701372846,0.6368869,0.343592037,0.184917165,0.169545407,0.095152532,295,11,1054
,,0.918142045,,,0.245558258,181,hppc_1,8
1.017339277,0.976246082,0.918125669,0.270145459,0.259160761,0.245569777,181,0,0
1.006735493,0.973485085,0.915070926,0.267124544,0.258487868,0.244812402,181,1,24
0.98277716,0.956210648,0.907438059,0.260415432,0.25381138,0.242952079,181,2,127
0.969911552,0.943633332,0.897608554,0.256889435,0.250443122,0.240526904,181,3,230
0.957905586,0.931740108,0.886234256,0.253637829,0.247305971,0.237761992,181,4,333
0.940135151,0.913847637,0.86265145,0.248849156,0.242520566,0.231665521,181,5,436
0.924797351,0.896585119,0.832579648,0.244754872,0.237925292,0.223641105,181,6,539
0.907109567,0.875805175,0.763097074,0.240130966,0.232648365,0.205652395,181,7,642
0.85375989,0.76941828,0.582998577,0.2260258,0.204851585,0.158022567,181,8,745
0.749248017,0.619234723,0.339383594,0.1974611,0.164195338,0.092897755,181,9,848
,,0.929650157,,,0.248661321,314,hppc_1,8
1.002201926,0.983891481,0.93103406,0.265933454,0.261279492,0.249013316,314,0,0
0.990028857,0.976900049,0.924968315,0.262436593,0.259349139,0.247503893,314,1,24
0.965598295,0.956747064,0.915788187,0.25568882,0.253880139,0.245337032,314,2,127
0.952475597,0.943438606,0.902466486,0.252102229,0.250287158,0.241987296,314,3,230
0.93876577,0.927764453,0.878999296,0.24838489,0.246070398,0.235850244,314,4,333
0.919895921,0.907634674,0.850735871,0.243314329,0.240674649,0.228425791,314,5,436
0.902094127,0.888626365,0.815856525,0.238585693,0.235722849,0.219384946,314,6,539
0.878558102,0.858735838,0.704243984,0.232379121,0.228172673,0.1900666,314,7,642
0.828702902,0.779883667,0.568165897,0.2192234,0.207731599,0.15470867,314,8,745
0.742392343,0.651676366,0.335496915,0.195491439,0.172919138,0.091997763,314,9,848
0.66814707,0.532134649,0.141934437,0.175326513,0.140941617,0.039730096,314,10,951
0.649853437,0.472079065,0.084282337,0.170393523,0.125561935,0.023471275,314,11,1054
0.633300612,0.412803289,0.050732638,0.16608603,0.110399474,0.013758979,314,12,1157
0.612902285,0.367470706,0.035991022,0.160871805,0.09832916,0.009507295,314,13,1260
,,0.921278339,,,0.246127714,276,hppc_1,8
0.987140325,0.972023583,0.92215134,0.261950113,0.258130765,0.246380429,276,0,0
0.978457016,0.967120256,0.917898508,0.259448931,0.256754721,0.245228484,276,1,24
0.961568119,0.952947311,0.911830546,0.2547439,0.252875485,0.24375693,276,2,127
0.951235477,0.942377081,0.903647957,0.251917531,0.250044315,0.241770146,276,3,230
0.942045868,0.932928121,0.892008224,0.249453517,0.247562225,0.238914291,276,4,333
0.933150716,0.923492022,0.883208622,0.247077175,0.245101976,0.236785472,276,5,436
0.919573492,0.910219526,0.870506436,0.243417239,0.241582705,0.2336022,276,6,539
0.905293834,0.894201732,0.849799706,0.239565485,0.237279148,0.228223679,276,7,642
0.885343455,0.871008522,0.817068935,0.234224829,0.231055172,0.21955536,276,8,745
0.868624357,0.848565828,0.777901847,0.229927116,0.225191227,0.209183136,276,9,848
0.84676752,0.823341331,0.742984218,0.224209576,0.21867262,0.200318314,276,10,951
0.711796031,0.683975358,0.550403765,0.187670791,0.181147086,0.149514087,276,11,1054
,,0.916833077,,,0.24526457,146,hppc_1,8
0.98068216,0.966817599,0.914190875,0.260496655,0.256863719,0.244608116,146,0,0
0.972752188,0.965177075,0.914608647,0.258035358,0.256327191,0.244707076,146,1,24
0.950551629,0.947583543,0.906984841,0.251837133,0.251511635,0.242802757,146,2,127
0.937406316,0.934693538,0.896543631,0.2482491,0.248056068,0.240239442,146,3,230
0.926085946,0.923248186,0.884499866,0.245187932,0.245016221,0.237269645,146,4,333
0.909488062,0.906945783,0.864618214,0.240697856,0.240644355,0.232147512,146,5,436
0.89619132,0.890242214,0.834610164,0.237172963,0.236246044,0.224153601,146,6,539
0.876559445,0.859174744,0.737841687,0.232179108,0.228346835,0.199015434,146,7,642
0.803647105,0.7570532,0.525183558,0.212408313,0.201069571,0.142586052,146,8,745
0.63526034,0.508956765,0.149326133,0.16666127,0.13390874,0.041303957,146,9,848
,,0.925219879,,,0.247881493,274,hppc_1,8
1.009950892,0.981973619,0.924394582,0.268310869,0.260995218,0.247678463,274,0,0
0.999789978,0.977561431,0.919550342,0.265341863,0.259835823,0.24671152,274,1,24
0.974575932,0.958196856,0.910226405,0.258291099,0.254532924,0.244320442,274,2,127
0.961455227,0.94554636,0.896851008,0.254705835,0.251179311,0.241183768,274,3,230
0.951130949,0.935003525,0.888551163,0.251899071,0.248378685,0.239168923,274,4,333
0.941818693,0.925595967,0.877869253,0.249377916,0.245892559,0.236500681,274,5,436
0.92532687,0.908721828,0.85446232,0.24490275,0.241335651,0.230439777,274,6,539
0.908094772,0.889770473,0.827356545,0.240223362,0.23620955,0.223117586,274,7,642
0.904932403,0.885034116,0.809939447,0.239559027,0.235195619,0.218743036,274,8,745
0.885474184,0.860196264,0.707374165,0.23436894,0.228721466,0.191582366,274,9,848
0.849778069,0.802176488,0.603813762,0.225009931,0.213620892,0.16431245,274,10,951
