Repository: cx26/formation-analysis

# ***Data-Driven Analysis of Battery Formation*** 

This repository contains half cell measurement data and code (for plotting, simulation and experiment design) accompanying the paper *Data-Driven Analysis of Battery Formation Reveals the Role of Electrode Utilization in Extending Cycle Life* by Xiao Cui et al (2024).  

- **[data](data)**: 
    - extracted summary information from [aging cycles, diagnostic cycles](data/rpt_summary_041524.csv) and [formation cycles](data/formation_cycle_info_042124.csv); [resistances](data/delta_features_041524.csv); [electrode-specifics](data/electrode_info_04152024.csv) fitted using differential voltage analysis; [formation parameters](data/Formation_2022

File: data/df_all.csv (part 2 of 43)
seq_num,1st_ch_cap,1st_disch_cap,1st_CE,disch_cap_with_cv,last_ch_cap,last_disch_cap,last_CE,formation_time,temperature_exp,cv_hold_cap,formation_file_name,formation_drying_date,formation_temperature,cell_id,electrolyte,ocv_time,cell_mass_before,cell_mass_after,electrolyte_mass,wetting_hold_time,formation_charge_current_1,formation_cutoff_voltage_1,formation_charge_current_2,formation_cutoff_voltage_2,charge_hold_time,formation_discharge_current,formation_verification_current,formation_verification_repeat,regular_project_name,regular_charge_current,regular_charge_cutoff_voltage,regular_discharge_current,regular_discharge_cutoff_voltage,date,rpt_low_energy,rpt_med_energy,regu_energy,rpt_low_cap,rpt_med_cap,regu_cap,rpt_low_cv_t,rpt_med_cv_t,regu_cv_t,rpt_low_ce,rpt_med_ce,regu_ce,diag_pos_x,cycle_index,rpt_low_life,rpt_med_life,regu_life,regu_knee,q_throughput,e_throughput,r_c_0_0s,r_d_0_0s,r_c_0_3s,r_d_0_3s,r_c_0_10s,r_d_0_10s,r_c_0_30s,r_d_0_30s,r_c_1_0s,r_d_1_0s,r_c_1_3s,r_d_1_3s,r_c_1_10s,r_d_1_10s,r_c_1_30s,r_d_1_30s,r_c_2_0s,r_d_2_0s,r_c_2_3s,r_d_2_3s,r_c_2_10s,r_d_2_10s,r_c_2_30s,r_d_2_30s,r_c_3_0s,r_d_3_0s,r_c_3_3s,r_d_3_3s,r_c_3_10s,r_d_3_10s,r_c_3_30s,r_d_3_30s,r_c_4_0s,r_d_4_0s,r_c_4_3s,r_d_4_3s,r_c_4_10s,r_d_4_10s,r_c_4_30s,r_d_4_30s,r_c_5_0s,r_d_5_0s,r_c_5_3s,r_d_5_3s,r_c_5_10s,r_d_5_10s,r_c_5_30s,r_d_5_30s,diag_pos_y,Q_ne,Q_pe,SOC_ne_0,SOC_pe_0,SOC_ne_100,SOC_pe_100,Q_li,Q_full,error,Q_offset
104.0,0.301120281,0.248238948,0.8244,0.26265688,,,,59.5992361,23.9307922,0.005427136,Nova_Formation,100C14h,25,S20A300A0388,EP1,72,4.599,5.641,1.042,24,0.0048,4.06,0.0216,4.4,1,0.048,0.048,0,Nova_Regular,0.24,4.4,0.18,3,9/20/22,0.9747710549,0.9634344401,0.9121888702,0.258617092,0.2559447131,0.2445617007,442.0199890136719,435.6400146484375,925.94,0.994039006758309,0.9747010698392932,0.999437207483287,1,24,750.3695916301156,705.9868476735627,597.0,373.0,134.1075439453125,528.0850830078125,-0.01600933,-0.03046295,-0.030929804,-0.040929973,-0.03217897,-0.042725682,-0.034388185,-0.04617983,-0.017117605,-0.018751994,-0.018932998,-0.020317793,-0.02153039,-0.022375643,-0.024726152,-0.027049482,-0.019026995,-0.011401713,-0.019603461,-0.018402338,-0.020705283,-0.023334146,-0.025352389,-0.030442953,-0.019660622,-0.017759517,-0.023457497,-0.024393797,-0.024982542,-0.025959045,-0.025993824,-0.027910143,-0.003769949,-0.026656732,-0.038475066,-0.040075868,-0.03876853,-0.042522848,-0.04124096,-0.044427603,-0.029183477,-0.028555483,-0.084803611,-0.133549064,-0.07530269,-0.133353472,-0.061547875,-0.135893404,1,332.59462,293.3285262,1.279232852,94.34348884,79.77574002,5.339134865,280.991025,258.6170119,0.006501946,2.458147862
104.0,0.301120281,0.248238948,0.8244,0.26265688,,,,59.5992361,23.9307922,0.005427136,Nova_Formation,100C14h,25,S20A300A0388,EP1,72,4.599,5.641,1.042,24,0.0048,4.06,0.0216,4.4,1,0.048,0.048,0,Nova_Regular,0.24,4.4,0.18,3,9/20/22,0.9507009049,0.9442403463,0.8982417929,0.2519315103,0.2507518594,0.2409729692,454.0199890136719,448.2099914550781,930.38,0.9945643152044514,0.980937234626294,0.9984691945003824,2,127,750.3695916301156,705.9868476735627,597.0,373.0,134.1075439453125,528.0850830078125,0.002110958,-0.027301341,-0.01754278,-0.025683433,-0.017297357,-0.026214808,-0.014316976,-0.027274728,-0.00881809,-0.009887233,-0.009800404,-0.01227808,-0.0108293,-0.011871904,-0.011307597,-0.013682663,-0.008819178,-0.006330654,-0.011290401,-0.011424839,-0.013183624,-0.01759699,-0.020204604,-0.029831409,-0.010726303,-0.011415094,-0.015916407,-0.015455306,-0.01641503,-0.016597688,-0.015618235,-0.016488552,7.96e-05,-0.020313218,-0.033668131,-0.03617999,-0.0328058,-0.035538554,-0.03037861,-0.03491658,-0.01769805,-0.027301043,-0.078469217,-0.134341061,-0.048666447,-0.110033929,0.019908845,-0.051400959,2,289.9446142,285.8291348,1.159104723,94.33815305,88.71560446,5.520980663,273.0066883,251.9314313,0.003778273,1.933924065
104.0,0.301120281,0.248238948,0.8244,0.26265688,,,,59.5992361,23.9307922,0.005427136,Nova_Formation,100C14h,25,S20A300A0388,EP1,72,4.599,5.641,1.042,24,0.0048,4.06,0.0216,4.4,1,0.048,0.048,0,Nova_Regular,0.24,4.4,0.18,3,9/20/22,0.9378246256,0.9321586435,0.8877848816,0.2484229922,0.2475299271,0.2383827181,465.9200134277344,469.5799865722656,977.18,0.992385768818594,0.981410870505771,0.99854637424988,3,230,750.3695916301156,705.9868476735627,597.0,373.0,134.1075439453125,528.0850830078125,-0.00601837,-0.00694555,0.01737985,0.005303025,0.021881223,0.005747706,0.028348804,0.007151842,3.69e-05,0.002405778,0.0037857,0.002524227,0.005934089,0.00304842,0.006982744,0.003971785,0.000672013,0.003214926,0.002034932,0.001239657,0.000286281,-0.004026115,-0.005658001,-0.016494542,-0.000599161,-0.001231968,-0.002907336,-0.00418368,-0.002449095,-0.00390771,0.001962483,-0.001212955,0.007663906,-0.017121285,-0.021133244,-0.023782998,-0.01824978,-0.022682488,-0.013285398,-0.016461253,-0.033640325,-0.03300631,-0.057329684,-0.109104902,-0.014297068,-0.067557395,0.082717717,0.0395419,3,321.2140897,287.8848614,1.118992985,92.28339492,78.95744657,5.433367828,269.2642867,248.4229125,0.005823193,1.605167627
104.0,0.301120281,0.248238948,0.8244,0.26265688,,,,59.5992361,23.9307922,0.005427136,Nova_Formation,100C14h,25,S20A300A0388,EP1,72,4.599,5.641,1.042,24,0.0048,4.06,0.0216,4.4,1,0.048,0.048,0,Nova_Regular,0.24,4.4,0.18,3,9/20/22,0.9277120888,0.9218095798,0.8761260609,0.2457246892,0.2448430777,0.2355724183,508.2799987792969,539.5800170898438,1062.53,0.9907128538463594,0.9817979470915912,0.9985118566373224,4,333,750.3695916301156,705.9868476735627,597.0,373.0,134.1075439453125,528.0850830078125,0.005986691,-0.008219659,0.060732782,0.049368262,0.067043394,0.049830317,0.078499794,0.055369258,0.014027178,0.014644578,0.024244636,0.0208188,0.025858134,0.022138953,0.033122122,0.026740372,0.015297815,0.017186165,0.019847929,0.019298375,0.018344879,0.014745325,0.015964121,0.004493654,0.015297815,0.012739301,0.013338238,0.012419581,0.015463978,0.014286608,0.021041185,0.018471926,0.020383134,2.76e-05,-0.003673553,-0.004433751,0.000885457,7.32e-05,0.010243267,0.008942544,-0.008844018,-0.00950247,-0.019296288,-0.063120663,0.034472764,0.00053519,0.160918832,0.169797003,4,293.1019322,283.2660021,1.064334947,92.94284055,85.52831036,5.545997275,266.395055,245.72461,0.004636232,1.840933926
104.0,0.301120281,0.248238948,0.8244,0.26265688,,,,59.5992361,23.9307922,0.005427136,Nova_Formation,100C14h,25,S20A300A0388,EP1,72,4.599,5.641,1.042,24,0.0048,4.06,0.0216,4.4,1,0.048,0.048,0,Nova_Regular,0.24,4.4,0.18,3,9/20/22,0.9081550375,0.9000272141,0.8430739442,0.2404630708,0.2390076772,0.2269940858,561.0399780273438,576.760009765625,1227.85,1.004550618853932,0.9797469076434112,0.9981656403598744,5,436,750.3695916301156,705.9868476735627,597.0,373.0,134.1075439453125,528.0850830078125,0.016595632,0.017178357,0.103657395,0.09173557,0.11456433,0.09611207,0.136119306,0.106099784,0.022274673,0.029251114,0.046451628,0.042390466,0.050298691,0.045201898,0.060235023,0.053000867,0.031807825,0.030523777,0.040708899,0.041547805,0.043145716,0.039342254,0.044542015,0.034981936,0.025452122,0.027348101,0.032497674,0.033362567,0.037052304,0.037372887,0.047078997,0.04515031,0.034986004,0.016540676,0.022795826,0.023511469,0.028937429,0.030660063,0.04068464,0.047057748,,,,,,,,,5,301.2082269,281.7740495,0.999999798,91.52265661,81.42884472,5.546571111,260.8991774,240.4629912,0.006586582,1.795306538
104.0,0.301120281,0.248238948,0.8244,0.26265688,,,,59.5992361,23.9307922,0.005427136,Nova_Formation,100C14h,25,S20A300A0388,EP1,72,4.599,5.641,1.042,24,0.0048,4.06,0.0216,4.4,1,0.048,0.048,0,Nova_Regular,0.24,4.4,0.18,3,9/20/22,0.8921857201,0.8812256868,0.7990241147999999,0.236386566,0.2342650528,0.2154563176,650.1500244140625,667.3800048828125,1352.67,1.008771918818988,0.9766502263047084,0.9951072549049862,6,539,750.3695916301156,705.9868476735627,597.0,373.0,134.1075439453125,528.0850830078125,0.027857244,0.019681871,0.15952381,0.14329842,0.17784539,0.15120333,0.211537063,0.16583425,0.045768976,0.047011778,0.074997127,0.068901896,0.082415074,0.07677108,0.097254217,0.087672353,0.045768812,0.049556315,0.068137139,0.066747695,0.073015034,0.06724295,0.079461455,0.0692451,0.046404317,0.045107573,0.059762001,0.059264898,0.066116899,0.06605646,0.079457402,0.077473909,0.054666236,0.033665061,0.056578159,0.059026062,0.067538649,0.073368102,0.083909988,0.097207338,,,,,,,,,6,340.2394828,281.4027415,1.010208955,90.07213231,71.07354544,5.359690497,256.9025794,236.3864865,0.007406871,1.996647185
104.0,0.301120281,0.248238948,0.8244,0.26265688,,,,59.5992361,23.9307922,0.005427136,Nova_Formation,100C14h,25,S20A300A0388,EP1,72,4.599,5.641,1.042,24,0.0048,4.06,0.0216,4.4,1,0.048,0.048,0,Nova_Regular,0.24,4.4,0.18,3,9/20/22,0.8638509782,0.8324006943,0.6619793392,0.2288841133,0.2217900032,0.1794219736,789.7000122070312,772.9099731445312,1669.05,1.013384307661,0.9565177074892756,0.9967644710073532,7,642,750.3695916301156,705.9868476735627,597.0,373.0,134.1075439453125,528.0850830078125,0.055577934,0.041910052,0.28017262,0.25137237,0.3054603,0.26603395,0.352433324,0.28907925,0.051471591,0.074956641,0.133250028,0.125617802,0.146046579,0.138885349,0.170364916,0.171526253,0.080705896,0.080045313,0.118137479,0.114976734,0.126430064,0.121091068,0.136628658,0.14166382,0.071809098,0.075594634,0.108515888,0.107554108,0.118017972,0.120326608,0.139169067,0.150144964,0.081339374,0.062247068,0.113583475,0.120880336,0.128024459,0.146864444,0.148065418,0.203939885,,,,,,,,,7,374.2022178,277.8765358,0.974929426,88.20727292,62.79401099,4.958655469,248.7555218,228.8840338,0.006486887,2.444340457
105.0,0.306257402,0.253558869,0.8279,0.267875404,,,,60.6754028,23.84234546,0.005255476,Nova_Formation,100C14h,25,S20A300A0366,EP1,72,4.618,5.645,1.027,24,0.0048,4.06,0.0216,4.4,1,0.048,0.048,0,Nova_Regular,0.24,4.4,0.18,3,9/20/22,1.018566982,0.9870081238,0.9276973604,0.2705670277,0.2623398674,0.2490618492,525.8699951171875,486.4700012207031,1064.29,0.998517166343857,0.963310080432158,0.9472803631513228,0,0,666.8565079714962,609.0482063759844,518.0,453.0,119.19377136230467,470.1756896972656,0.30312458,0.30188385,0.43345106,0.44334236,0.4924235,0.494225,0.597394943,0.58088833,0.260585427,0.259302884,0.308034301,0.3085967,0.354112744,0.357147694,0.430916727,0.444247991,0.254865348,0.258031815,0.299922913,0.301615715,0.347371787,0.351846933,0.425198644,0.442339391,0.25804317,0.25866735,0.293992311,0.296553284,0.329939425,0.334167093,0.382613838,0.394674152,0.279654354,0.272651136,0.326578885,0.33115229,0.362120837,0.369195104,0.418209434,0.431533277,0.326048583,0.314596564,0.469858974,0.530829906,0.512360394,0.604284048,0.572651625,0.726430178,0,305.9725201,300.7007748,1.471488887,96.75518519,91.0825131,5.5731424,295.4459431,270.566944,0.004346103,3.618165116
105.0,0.306257402,0.253558869,0.8279,0.267875404,,,,60.6754028,23.84234546,0.005255476,Nova_Formation,100C14h,25,S20A300A0366,EP1,72,4.618,5.645,1.027,24,0.0048,4.06,0.0216,4.4,1,0.048,0.048,0,Nova_Regular,0.24,4.4,0.18,3,9/20/22,1.0072716047,0.9854517662,0.9268676099,0.2673126349,0.2619564452,0.2488337936,464.0499877929688,457.75,1012.79,1.00447826537471,0.9761759625991492,0.9967245833517328,1,24,666.8565079714962,609.0482063759844,518.0,453.0,119.19377136230467,470.1756896972656,-0.025976717,-0.010769159,-0.026768625,-0.03419435,-0.030801713,-0.036651224,-0.031682312,-0.038066924,-0.014605626,-0.010138646,-0.017034411,-0.016345859,-0.019073963,-0.017607242,-0.020953029,-0.020286232,-0.010156736,-0.015223712,-0.015276998,-0.015651464,-0.016895384,-0.017019957,-0.017137766,-0.021557689,-0.013970152,-0.015223622,-0.019521892,-0.0206635,-0.021534115,-0.022790253,-0.020953476,-0.025502235,-0.020962626,-0.015859544,-0.032506287,-0.035204947,-0.033420146,-0.036791384,-0.034805715,-0.039989769,-0.029219061,-0.026657939,-0.075632244,-0.108826637,-0.07315132,-0.111382127,-0.069886863,-0.117511034,1,301.8240241,298.3864122,1.334302928,96.05820363,90.80678947,5.554933937,290.6518742,267.3125515,0.003662852,2.736907868
105.0,0.306257402,0.253558869,0.8279,0.267875404,,,,60.6754028,23.84234546,0.005255476,Nova_Formation,100C14h,25,S20A300A0366,EP1,72,4.618,5.645,1.027,24,0.0048,4.06,0.0216,4.4,1,0.048,0.048,0,Nova_Regular,0.24,4.4,0.18,3,9/20/22,0.9808153409,0.9646699134,0.9147942269,0.2599479632,0.2563313328,0.2458276461,483.7799987792969,501.7300109863281,1010.18,1.0072989273926891,0.9827446389239184,0.9989702977368352,2,127,666.8565079714962,609.0482063759844,518.0,453.0,119.19377136230467,470.1756896972656,-0.00545305,-0.000602782,0.002119184,-0.007805467,0.000505567,-0.009424686,0.004141629,-0.00947088,3.21e-05,0.002828866,-0.002353698,-0.002040088,-0.001684576,-0.0011926,-0.00315693,-0.004778296,0.000667036,2.81e-05,-0.000167668,-0.001043737,-0.002388597,-0.004341424,-0.002490222,-0.014570802,-0.000603855,-0.002514273,-0.003932625,-0.004188567,-0.00429368,-0.006117076,-0.001857847,-0.007584333,-0.012680411,-0.008235186,-0.021555752,-0.024319589,-0.020883948,-0.024817973,-0.02029109,-0.024678081,-0.030470699,-0.027296841,-0.06643635,-0.101883441,-0.048144519,-0.086612999,-0.013278008,-0.050769389,2,297.7656521,294.5906415,1.162413883,94.47648498,89.1315093,5.559284762,281.7801525,259.9478805,0.003889251,1.993870074
105.0,0.306257402,0.253558869,0.8279,0.267875404,,,,60.6754028,23.84234546,0.005255476,Nova_Formation,100C14h,25,S20A300A0366,EP1,72,4.618,5.645,1.027,24,0.0048,4.06,0.0216,4.4,1,0.048,0.048,0,Nova_Regular,0.24,4.4,0.18,3,9/20/22,0.9665709069,0.9517448624,0.9038992224,0.2560848018,0.2528987358,0.2431986974,524.1900024414062,530.3599853515625,1070.88,1.0058264578690952,0.983452772578032,0.9990824426177056,3,230,666.8565079714962,609.0482063759844,518.0,453.0,119.19377136230467,470.1756896972656,0.023600876,0.012730509,0.046185106,0.032390624,0.047330588,0.032612294,0.055408418,0.033722103,0.017820865,0.017176867,0.019239366,0.018574238,0.019922823,0.020714462,0.022221982,0.021001965,0.018455952,0.017176777,0.019484937,0.01844871,0.018122613,0.015855938,0.017787993,0.006383568,0.015913755,0.012092203,0.013581067,0.012448132,0.01564613,0.013352245,0.020376295,0.012821764,-0.003154933,0.0120911,-0.002592564,-0.003971398,0.001043618,-0.001949072,0.006391823,0.001300275,-0.016496837,-0.005066842,-0.040329665,-0.073435277,-0.009440601,-0.044794023,0.055352569,0.021411002,3,293.5798837,292.2905274,1.093094018,93.83408911,88.9000032,5.639844802,277.4772581,256.0847185,0.004505349,1.698703327
105.0,0.306257402,0.253558869,0.8279,0.267875404,,,,60.6754028,23.84234546,0.005255476,Nova_Formation,100C14h,25,S20A300A0366,EP1,72,4.618,5.645,1.027,24,0.0048,4.06,0.0216,4.4,1,0.048,0.048,0,Nova_Regular,0.24,4.4,0.18,3,9/20/22,0.9529742075,0.9379089596,0.8807444629,0.252446738,0.2492530167,0.2372891959999999,558.6699829101562,582.1199951171875,1186.03,1.0053514816102025,0.983281672556486,0.9987829446170644,4,333,666.8565079714962,609.0482063759844,518.0,453.0,119.19377136230467,470.1756896972656,-0.006351858,0.027341783,0.09300876,0.08286813,0.09788439,0.08397058,0.113145053,0.089642584,0.037506104,0.03687346,0.043799609,0.043314576,0.047356069,0.045819134,0.053404063,0.046414644,0.033692479,0.034331173,0.044423044,0.041500956,0.044209778,0.041278601,0.048950851,0.036247522,0.033056974,0.024797738,0.037179232,0.035822362,0.039623201,0.037641257,0.048316151,0.04071632,0.02771467,0.02861172,0.022865623,0.020520627,0.028221339,0.025358468,0.03598085,0.03307125,0.011450976,0.013995498,0.009023637,-0.013850987,0.052117109,0.038663447,0.146202564,0.168456495,4,324.3216065,293.1750997,1.088761302,92.23944013,79.43585702,5.568860094,273.9541587,252.4466547,0.006250446,1.649904747
105.0,0.306257402,0.253558869,0.8279,0.267875404,,,,60.6754028,23.84234546,0.005255476,Nova_Formation,100C14h,25,S20A300A0366,EP1,72,4.618,5.645,1.027,24,0.0048,4.06,0.0216,4.4,1,0.048,0.048,0,Nova_Regular,0.24,4.4,0.18,3,9/20/22,0.9330145296,0.9155031978,0.8479465577,0.247124224,0.2433234541,0.2286652082999999,626.75,649.8300170898438,1314.27,1.017928222531522,0.9808356757328874,0.9990436295313878,5,436,666.8565079714962,609.0482063759844,518.0,453.0,119.19377136230467,470.1756896972656,0.043138683,0.043219417,0.15374261,0.13561651,0.16500399,0.14067349,0.192499995,0.15190351,0.057836145,0.057836533,0.073760957,0.071969807,0.080426395,0.076701075,0.091115773,0.083474308,0.057200581,0.04893893,0.072356761,0.069344193,0.074632823,0.070057631,0.080718309,0.067601651,0.047667116,0.054660797,0.063838214,0.062645108,0.068638712,0.066220403,0.080718338,0.074363768,0.040673912,0.050208181,0.055990964,0.054830223,0.062175781,0.064129353,0.075631797,0.078814864,,,,,,,,,5,322.3947628,291.0374146,0.999990768,91.11957562,78.23880836,5.558788495,268.4159749,247.1241412,0.007154851,1.889761565
105.0,0.306257402,0.253558869,0.8279,0.267875404,,,,60.6754028,23.84234546,0.005255476,Nova_Formation,100C14h,25,S20A300A0366,EP1,72,4.618,5.645,1.027,24,0.0048,4.06,0.0216,4.4,1,0.048,0.048,0,Nova_Regular,0.24,4.4,0.18,3,9/20/22,0.90253319,0.8676473823,0.6949968872,0.2390635589,0.2310968691,0.1885517642999999,776.8699951171875,776.02001953125,1710.81,1.0194700329430486,0.962907201258732,0.9948104939144252,6,539,666.8565079714962,609.0482063759844,518.0,453.0,119.19377136230467,470.1756896972656,0.04579383,0.072326005,0.26200265,0.24270573,0.28016648,0.254576,0.326012135,0.2750789,0.087669671,0.080086589,0.131377518,0.128310472,0.143755972,0.140101314,0.164547026,0.163984507,0.085761935,0.085172951,0.121167004,0.117601246,0.126018763,0.123904467,0.138041884,0.137930721,0.077500194,0.085806549,0.11183399,0.110028058,0.119024575,0.119570345,0.138493896,0.141105264,0.080037534,0.078815818,0.112183541,0.113460988,0.123528659,0.129918844,0.13975656,0.167167902,,,,,,,,,6,370.5461436,288.7512307,1.010768843,88.72916118,66.0875853,5.217955651,259.9519099,239.0634762,0.00700796,2.076157573
105.0,0.306257402,0.253558869,0.8279,0.267875404,,,,60.6754028,23.84234546,0.005255476,Nova_Formation,100C14h,25,S20A300A0366,EP1,72,4.618,5.645,1.027,24,0.0048,4.06,0.0216,4.4,1,0.048,0.048,0,Nova_Regular,0.24,4.4,0.18,3,9/20/22,0.8456183622,0.7471067586,0.526678269,0.2238152935,0.1989700496,0.1435400003,925.2899780273438,938.260009765625,1923.59,1.0299382451329004,0.8868395392321111,0.9992292207274948,7,642,666.8565079714962,609.0482063759844,518.0,453.0,119.19377136230467,470.1756896972656,0.08597469,0.0927704,0.40633613,0.38823095,0.43609306,0.40244743,0.494493604,0.43847162,0.113684565,0.125818849,0.20164901,0.200247198,0.216567516,0.218465567,0.247730374,0.267525345,0.116227537,0.1162844,0.180826664,0.177675396,0.190061778,0.1916278,0.210237473,0.230104357,0.111780822,0.116919875,0.170319587,0.171791315,0.182061195,0.191549331,0.209613323,0.248463064,0.100336462,0.115010619,0.189849883,0.20514527,0.215616614,0.251798868,0.261706531,0.370481253,,,,,,,,,7,397.761711,283.8167686,0.906427122,84.9007036,58.14994214,4.675428026,244.5678535,223.8152103,0.007018386,3.87757445
106.0,0.376233934,0.243780202,0.6479,0.247503504,0.2372005,0.236348472,0.9964,37.5904111,24.05828781,0.133735104,Nova_Formation,100C14h,25,S20A300A0321,EP1,168,4.609,5.643,1.034,24,0.2952,4.1,0.2832,4.4,1,0.048,0.048,3,Nova_Regular,0.24,4.4,0.18,3,9/20/22,0.9586447411,0.9495997204,0.9132171067,0.2539873091,0.2522484083,0.2452890858,470.4500122070313,485.760009765625,966.44,0.985039173645555,0.9838670243790256,0.9694358034556528,0,0,1032.0808185982892,1012.4667098606636,862.0,465.0,189.1052398681641,746.8206787109375,0.31274414,0.3158883,0.43183067,0.4407007,0.48800132,0.48979148,0.59248507,0.5764809,0.254241675,0.252965659,0.298963666,0.297774196,0.345719576,0.348044753,0.422630459,0.434746116,0.246614546,0.245338663,0.287060201,0.287211597,0.332318485,0.332770944,0.40678826,0.412498742,0.251063704,0.249787748,0.284186125,0.284661323,0.319819123,0.322196424,0.376277775,0.382626384,0.270767123,0.268855214,0.315884382,0.316349089,0.351751775,0.355127543,0.410599858,0.418854564,0.306995988,0.305083394,0.463995725,0.524087131,0.52733469,0.619217873,0.643231332,0.799574196,0,326.0124104,293.4270258,1.090181141,92.68839248,79.57247808,5.490552659,275.5269191,253.987147,0.005907733,1.87488096
106.0,0.376233934,0.243780202,0.6479,0.247503504,0.2372005,0.236348472,0.9964,37.5904111,24.05828781,0.133735104,Nova_Formation,100C14h,25,S20A300A0321,EP1,168,4.609,5.643,1.034,24,0.2952,4.1,0.2832,4.4,1,0.048,0.048,3,Nova_Regular,0.24,4.4,0.18,3,9/20/22,0.9519853005,0.9435446354,0.9087538122,0.2521170104,0.250506834,0.2439886986,422.8200073242188,423.5799865722656,918.83,0.99731018629798,0.9854478395038336,0.9991917691690416,1,24,1032.0808185982892,1012.4667098606636,862.0,465.0,189.1052398681641,746.8206787109375,-0.01679647,-0.040118545,-0.03679809,-0.04173413,-0.03803897,-0.04205942,-0.040358782,-0.0445652,-0.01077643,-0.014616162,-0.016345173,-0.015914708,-0.016510516,-0.016609401,-0.018352866,-0.018427998,-0.008870333,-0.010802701,-0.013245732,-0.014603913,-0.015878439,-0.016786337,-0.020295471,-0.022241712,-0.011412472,-0.013345018,-0.01531598,-0.016441166,-0.015744805,-0.019173861,-0.017118782,-0.020337224,-0.019673854,-0.017793953,-0.028136849,-0.027351171,-0.02866897,-0.028471023,-0.02792111,-0.028597534,-0.019033909,-0.028598607,-0.055318087,-0.083912611,-0.047146261,-0.08227706,-0.027895689,-0.071813941,1,304.8648452,290.7956673,1.026883742,92.81236827,84.31257482,5.497176963,273.0249532,252.1169153,0.005041592,1.791877923
106.0,0.376233934,0.243780202,0.6479,0.247503504,0.2372005,0.236348472,0.9964,37.5904111,24.05828781,0.133735104,Nova_Formation,100C14h,25,S20A300A0321,EP1,168,4.609,5.643,1.034,24,0.2952,4.1,0.2832,4.4,1,0.048,0.048,3,Nova_Regular,0.24,4.4,0.18,3,9/20/22,0.9382222841,0.9307328082,0.8982072095000001,0.2483395061,0.2469789963,0.2411433832999999,435.2099914550781,424.5199890136719,906.23,0.9956429888179325,0.9859075499444392,0.9992198673614526,2,127,1032.0808185982892,1012.4667098606636,862.0,465.0,189.1052398681641,746.8206787109375,-0.016973615,-0.017758608,-0.036581367,-0.045592785,-0.036729366,-0.045260787,-0.035449147,-0.045694828,-0.006325379,-0.008605078,-0.011107266,-0.010514349,-0.01071614,-0.011393934,-0.01134631,-0.010489076,-0.003783628,-0.00505428,-0.006966949,-0.009470791,-0.010493338,-0.011691868,-0.015207976,-0.018366158,-0.009504139,-0.008232027,-0.010991901,-0.01217863,-0.0115318,-0.013715386,-0.011395723,-0.014571846,-0.018401116,-0.019671544,-0.028077632,-0.029738814,-0.026597291,-0.029074401,-0.022742212,-0.026009202,-0.02093935,-0.03174457,-0.061398417,-0.102658808,-0.036964923,-0.08523953,0.010885715,-0.033589005,2,303.6089037,288.3851646,1.001181871,92.10499158,83.27274407,5.490346058,268.6568089,248.339411,0.005155974,1.444377046
106.0,0.376233934,0.243780202,0.6479,0.247503504,0.2372005,0.236348472,0.9964,37.5904111,24.05828781,0.133735104,Nova_Formation,100C14h,25,S20A300A0321,EP1,168,4.609,5.643,1.034,24,0.2952,4.1,0.2832,4.4,1,0.048,0.048,3,Nova_Regular,0.24,4.4,0.18,3,9/20/22,0.9304100019,0.922869327,0.8889675511,0.2462335451,0.2449018884,0.2388130709,466.9700012207031,475.5,954.12,0.994001989793544,0.9858683841219744,0.9992746102756532,3,230,1032.0808185982892,1012.4667098606636,862.0,465.0,189.1052398681641,746.8206787109375,-0.018328846,-0.049555063,-0.013105184,-0.020596504,-0.012929022,-0.019988894,-0.008787394,-0.018389225,0.00510934,0.001926214,0.002920568,0.00107947,0.003087878,0.001417041,0.005169004,0.004113168,0.005108625,0.004468158,0.00444898,0.002562493,0.001461715,0.001125842,3.66e-05,-0.003144652,-6.36e-05,0.000654697,-0.000320703,-0.00189507,-0.000283539,-0.002070963,0.001344711,2.92e-05,-0.011416107,-0.009513915,-0.018010706,-0.018293917,-0.015071392,-0.017176628,-0.00886026,-0.0126369,-0.014590949,-0.013958573,-0.044902742,-0.081286937,-0.010535657,-0.044967294,0.062357068,0.05218482,3,304.7548135,287.161274,0.985125883,91.69789847,82.18384788,5.524365971,266.3230721,246.2333828,0.005583961,1.223631005
106.0,0.376233934,0.243780202,0.6479,0.247503504,0.2372005,0.236348472,0.9964,37.5904111,24.05828781,0.133735104,Nova_Formation,100C14h,25,S20A300A0321,EP1,168,4.609,5.643,1.034,24,0.2952,4.1,0.2832,4.4,1,0.048,0.048,3,Nova_Regular,0.24,4.4,0.18,3,9/20/22,0.9243603632,0.9160285163,0.8805101439999999,0.2446258626,0.2431528766,0.2367867186,481.0,478.0400085449219,1012.85,0.9926634845012726,0.9856985515501204,0.9991957968007286,4,333,1032.0808185982892,1012.4667098606636,862.0,465.0,189.1052398681641,746.8206787109375,-0.008244187,0.001951397,0.020565182,0.010320097,0.024457842,0.011308283,0.032993615,0.015972793,0.012092501,0.01338464,0.014788717,0.016569316,0.017604232,0.01886481,0.022956163,0.021673918,0.017812729,0.014019266,0.018613696,0.015866607,0.01683864,0.016045809,0.01718685,0.014680415,0.010821044,0.009570181,0.012408137,0.010192871,0.013868302,0.012281954,0.017290235,0.013488293,-0.002526045,-0.001869231,-0.003264219,-0.005589187,0.000718594,-0.000909567,0.008288205,0.005783886,-0.003159463,-0.001864135,-0.018720955,-0.048896909,0.025397778,0.002083421,0.118904471,0.148861468,4,308.2716519,286.7250221,0.9679961,91.26520863,80.71983722,5.520226843,264.6642472,244.6257004,0.006087157,1.226617606
106.0,0.376233934,0.243780202,0.6479,0.247503504,0.2372005,0.236348472,0.9964,37.5904111,24.05828781,0.133735104,Nova_Formation,100C14h,25,S20A300A0321,EP1,168,4.609,5.643,1.034,24,0.2952,4.1,0.2832,4.4,1,0.048,0.048,3,Nova_Regular,0.24,4.4,0.18,3,9/20/22,0.9144730785,0.9062477144,0.8669174145,0.2419876492,0.2405891765,0.233347989,516.2999877929688,514.8900146484375,1100.28,1.006105409946494,0.9860949011054196,0.9992917215324552,5,436,1032.0808185982892,1012.4667098606636,862.0,465.0,189.1052398681641,746.8206787109375,0.005065382,0.012107492,0.05351025,0.040941894,0.06016335,0.044271797,0.073651969,0.052177966,0.026073784,0.024178684,0.030990303,0.029287964,0.035366595,0.032896101,0.04392767,0.040087163,0.027344644,0.028629437,0.031287611,0.029966325,0.030749649,0.029978603,0.033709168,0.029916734,0.020352989,0.021635801,0.025169551,0.023526222,0.028033704,0.026429951,0.034343213,0.029911906,0.012092829,0.010380775,0.011109948,0.011130214,0.016892016,0.016910344,0.027355075,0.027557522,,,,,,,,,5,317.3345707,286.0690373,0.955124083,90.48944272,77.56177326,5.51017215,261.8932166,241.9874869,0.006594512,1.11189437
106.0,0.376233934,0.243780202,0.6479,0.247503504,0.2372005,0.236348472,0.9964,37.5904111,24.05828781,0.133735104,Nova_Formation,100C14h,25,S20A300A0321,EP1,168,4.609,5.643,1.034,24,0.2952,4.1,0.2832,4.4,1,0.048,0.048,3,Nova_Regular,0.24,4.4,0.18,3,9/20/22,0.9016417244,0.8917814348,0.8384221149,0.2385745422,0.2367680968,0.2258575111,578.9299926757812,567.6699829101562,1235.69,1.0092056602661568,0.9844809384440626,0.9991145962627872,6,539,1032.0808185982892,1012.4667098606636,862.0,465.0,189.1052398681641,746.8206787109375,0.005170345,0.006978422,0.084938735,0.07725805,0.0955762,0.084108144,0.116850257,0.095314324,0.034352869,0.029861003,0.048056185,0.045946717,0.053364962,0.049801767,0.064290673,0.059089303,0.040708691,0.03621687,0.047025919,0.045508236,0.050286531,0.048904628,0.05527848,0.052734643,0.031811893,0.033040881,0.039475143,0.038616508,0.043739855,0.042738169,0.054073393,0.050227374,0.026726693,0.024140358,0.031622142,0.03147912,0.039142668,0.039489537,0.050843149,0.056549698,,,,,,,,,6,342.1648649,285.9927584,0.960624565,89.14902387,70.99186896,5.36287695,258.2466722,238.5743797,0.007523943,1.047933058
106.0,0.376233934,0.243780202,0.6479,0.247503504,0.2372005,0.236348472,0.9964,37.5904111,24.05828781,0.133735104,Nova_Formation,100C14h,25,S20A300A0321,EP1,168,4.609,5.643,1.034,24,0.2952,4.1,0.2832,4.4,1,0.048,0.048,3,Nova_Regular,0.24,4.4,0.18,3,9/20/22,0.8812038204,0.8695864405,0.7953942409,0.233113674,0.2308770457,0.214410349,638.4600219726562,621.0700073242188,1385.52,1.012153450618141,0.982237814607527,0.9988449153706718,7,642,1032.0808185982892,1012.4667098606636,862.0,465.0,189.1052398681641,746.8206787109375,0.034984976,0.030489564,0.13673785,0.12099695,0.15075734,0.12947497,0.182371557,0.14297175,0.047676533,0.045750022,0.06866768,0.066160679,0.075675637,0.071858078,0.092213899,0.083428413,0.055935293,0.048924223,0.068047822,0.065442294,0.073063552,0.071473569,0.085428745,0.081330299,0.046401322,0.043839574,0.060853601,0.058497071,0.066769004,0.064179242,0.078820139,0.076883048,0.038661093,0.038754165,0.059590667,0.06161949,0.070412099,0.075829864,0.088239312,0.10548082,,,,,,,,,7,375.2753705,284.2206863,0.988620143,87.48711124,63.47579454,4.981161993,252.3665159,233.1135114,0.007646887,1.385463834
107.0,0.371201808,0.24835596,0.6691,0.254616103,0.245151919,0.244336566,0.9967,38.6299472,23.98377407,0.130261801,Nova_Formation,100C14h,25,S20A300A0316,EP1,168,4.644,5.695,1.051,24,0.2952,4.1,0.2832,4.4,1,0.048,0.048,3,Nova_Regular,0.24,4.4,0.18,3,9/20/22,0.9701023574,0.9640547022,0.9249717312,0.2571151268,0.2562168489,0.2486532996,516.1300048828125,481.2999877929688,1011.71,0.9824496175647048,0.9829818598990264,0.96630156742799,0,0,1003.7162821512349,983.43082732734,852.0,424.0,188.368881225586,745.1617431640625,0.32318836,0.31332052,0.45005408,0.45987386,0.5079355,0.5098623,0.614923477,0.5967711,0.264405191,0.26756233,0.313964516,0.313824981,0.361775994,0.363364577,0.438554049,0.449328005,0.262498438,0.262478083,0.305050492,0.304550201,0.350262076,0.352532744,0.428386748,0.435979903,0.267585069,0.265655726,0.300867587,0.300550312,0.336136311,0.337544143,0.391523123,0.396052688,0.288559198,0.28345257,0.330287009,0.332747877,0.364791036,0.370319664,0.422032952,0.433439761,0.319366932,0.317133695,0.464630693,0.515572131,0.518388808,0.594103873,0.604746282,0.73849839,0,305.9869376,294.7466506,1.071889368,93.60828073,85.8982008,5.547082393,279.1871136,257.1150422,0.004943607,2.442390402
107.0,0.371201808,0.24835596,0.6691,0.254616103,0.245151919,0.244336566,0.9967,38.6299472,23.98377407,0.130261801,Nova_Formation,100C14h,25,S20A300A0316,EP1,168,4.644,5.695,1.051,24,0.2952,4.1,0.2832,4.4,1,0.048,0.048,3,Nova_Regular,0.24,4.4,0.18,3,9/20/22,0.9620408463,0.9568884099,0.9194408419,0.2548169258,0.2541418332,0.2470689256,463.3800048828125,446.7300109863281,965.7,0.9955278063588622,0.9854477585950584,0.99886225589164,1,24,1003.7162821512349,983.43082732734,852.0,424.0,188.368881225586,745.1617431640625,-0.011063218,-0.010838658,-0.031176329,-0.038051784,-0.034080416,-0.040001422,-0.036449254,-0.04195553,-0.001870126,-0.010509342,-0.011473715,-0.01361534,-0.013481289,-0.013225287,-0.013923496,-0.014305472,-0.010769725,-0.010144353,-0.012895256,-0.013391793,-0.014861524,-0.015756756,-0.020909339,-0.022204012,-0.012143672,-0.010144055,-0.015088916,-0.01401782,-0.015205145,-0.014945805,-0.015938371,-0.014691949,-0.017760426,-0.015229076,-0.025346905,-0.026732504,-0.024692476,-0.026512444,-0.024098516,-0.028562158,-0.017420411,-0.015857458,-0.051062763,-0.074737936,-0.041202396,-0.068922698,-0.014202297,-0.054590225,1,303.1608808,293.1682406,1.046661432,93.1253903,85.75989699,5.524703909,276.1871363,254.8168418,0.004718227,2.000549256
107.0,0.371201808,0.24835596,0.6691,0.254616103,0.245151919,0.244336566,0.9967,38.6299472,23.98377407,0.130261801,Nova_Formation,100C14h,25,S20A300A0316,EP1,168,4.644,5.695,1.051,24,0.2952,4.1,0.2832,4.4,1,0.048,0.048,3,Nova_Regular,0.24,4.4,0.18,3,9/20/22,0.9442220465,0.9396670667,0.9051249768,0.2498847793,0.2493810164,0.2432067219,461.4800109863281,456.30999755859375,961.95,0.9942625072138755,0.9861870841260172,0.9991914677372488,2,127,1003.7162821512349,983.43082732734,852.0,424.0,188.368881225586,745.1617431640625,-0.01874122,-0.017754525,-0.020657659,-0.031535357,-0.020959139,-0.03206882,-0.023148596,-0.032970667,0.004488021,0.001307756,-0.002350152,-0.002360612,-0.00409925,-0.003219873,-0.003110796,-0.001845509,-0.001868963,-0.00187102,-0.007158697,-0.002856463,-0.010638416,-0.007503808,-0.020795852,-0.01519531,-0.004412889,-0.004413068,-0.006060809,-0.007242739,-0.006731093,-0.006743103,-0.005028605,-0.005777746,-0.011402249,-0.009497553,-0.019375861,-0.022149533,-0.018018067,-0.021087706,-0.013289899,-0.017738134,-0.008519351,-0.015211523,-0.050641358,-0.080355048,-0.024400175,-0.053839147,0.036020994,0.003914475,2,317.9063924,293.0936979,1.025317904,91.26254894,80.0895668,5.504887426,270.7443306,249.8846952,0.005499387,1.465606139
107.0,0.371201808,0.24835596,0.6691,0.254616103,0.245151919,0.244336566,0.9967,38.6299472,23.98377407,0.130261801,Nova_Formation,100C14h,25,S20A300A0316,EP1,168,4.644,5.695,1.051,24,0.2952,4.1,0.2832,4.4,1,0.048,0.048,3,Nova_Regular,0.24,4.4,0.18,3,9/20/22,0.934414228,0.9296127161,0.8941719873999999,0.247220896,0.2466878318,0.2403694185,470.8299865722656,496.5,997.02,0.992498946812568,0.985767780945326,0.9992182379770982,3,230,1003.7162821512349,983.43082732734,852.0,424.0,188.368881225586,745.1617431640625,0.002101719,0.014686912,0.000911087,-0.010466188,-6.74e-06,-0.009394825,0.003412485,-0.008772492,0.016563088,0.00832054,0.009362936,0.009089202,0.008312613,0.010311455,0.011505306,0.012808859,0.0114775,0.012133449,0.008098364,0.009391159,0.007385373,0.005213916,0.001964986,-0.001814306,0.005755216,0.008320123,0.004414916,0.006227881,0.005903542,0.005973548,0.008316636,0.007823437,-0.004412591,-0.001213044,-0.009375095,-0.010735571,-0.005176991,-0.0067527,5.51e-05,-0.003088176,-0.008520395,-0.008196235,-0.032816947,-0.061377108,0.004531741,-0.022270977,0.088141382,0.080886543,3,302.7149284,289.3890571,0.979582247,91.42953781,83.10410849,5.523317544,267.5524191,247.2208118,0.005443613,1.382389032
107.0,0.371201808,0.24835596,0.6691,0.254616103,0.245151919,0.244336566,0.9967,38.6299472,23.98377407,0.130261801,Nova_Formation,100C14h,25,S20A300A0316,EP1,168,4.644,5.695,1.051,24,0.2952,4.1,0.2832,4.4,1,0.048,0.048,3,Nova_Regular,0.24,4.4,0.18,3,9/20/22,0.9264742864,0.9212772025,0.8835156815,0.2450973424,0.2445109003,0.2377241511,528.75,517.4199829101562,1055.98,0.9910789280881313,0.9855107121905408,0.9992354410307852,4,333,1003.7162821512349,983.43082732734,852.0,424.0,188.368881225586,745.1617431640625,0.001408279,0.02673012,0.03431815,0.023981571,0.03685558,0.024209559,0.044666767,0.027460814,0.026728243,0.023547024,0.024394035,0.026197851,0.027053475,0.02786389,0.031754345,0.032084316,0.022278458,0.022275239,0.024095058,0.023747772,0.023909628,0.022346854,0.020390838,0.017211735,0.017827481,0.018462002,0.018786848,0.019776821,0.021772563,0.022033364,0.027378738,0.025440305,0.008005112,0.005749971,0.006124854,0.00331834,0.011760384,0.008439094,0.020733744,0.015936285,0.013721645,-0.003778309,-0.006167322,-0.02966094,0.04172951,0.027907431,0.151058078,0.181230485,4,306.7233455,288.7454016,0.961803909,90.87471042,81.30532558,5.52881879,265.3466247,245.0972582,0.005932196,1.335079342
107.0,0.371201808,0.24835596,0.6691,0.254616103,0.245151919,0.244336566,0.9967,38.6299472,23.98377407,0.130261801,Nova_Formation,100C14h,25,S20A300A0316,EP1,168,4.644,5.695,1.051,24,0.2952,4.1,0.2832,4.4,1,0.048,0.048,3,Nova_Regular,0.24,4.4,0.18,3,9/20/22,0.9129488491,0.9077844947,0.8650449259,0.2414551391,0.2409247957,0.2329249716,560.77001953125,542.739990234375,1153.47,1.0035038070291271,0.9863434954016348,0.999202774006362,5,436,1003.7162821512349,983.43082732734,852.0,424.0,188.368881225586,745.1617431640625,0.013037443,0.03564453,0.0722532,0.05968249,0.07812965,0.060874224,0.091244459,0.067474544,0.033074856,0.036908597,0.041799068,0.040471435,0.044548184,0.043899715,0.051526636,0.050921082,0.033074707,0.03500092,0.040084124,0.039153039,0.041293561,0.039863765,0.041351706,0.037219107,0.026081175,0.031823277,0.031365663,0.037829518,0.035228074,0.039972633,0.042619914,0.04825893,0.018455327,0.021655977,0.022230864,0.019389391,0.02858609,0.025537044,0.039442271,0.036934674,,,,,,,,,5,321.7928293,288.6556447,0.938750112,89.54215225,76.33773377,5.487491552,261.4893074,241.4550543,0.007041562,1.173468481
107.0,0.371201808,0.24835596,0.6691,0.254616103,0.245151919,0.244336566,0.9967,38.6299472,23.98377407,0.130261801,Nova_Formation,100C14h,25,S20A300A0316,EP1,168,4.644,5.695,1.051,24,0.2952,4.1,0.2832,4.4,1,0.048,0.048,3,Nova_Regular,0.24,4.4,0.18,3,9/20/22,0.8941330253,0.88698198,0.8249724899,0.2364069812,0.2353577815,0.2223787314999999,606.7899780273438,599.5999755859375,1360.23,1.008287141106856,0.984042168390521,0.9992102159299616,6,539,1003.7162821512349,983.43082732734,852.0,424.0,188.368881225586,745.1617431640625,0.037373602,0.052172095,0.113224894,0.100364625,0.12264961,0.1053226,0.145463049,0.115784705,0.055960566,0.045808434,0.062325537,0.060498953,0.066918463,0.063923419,0.076956689,0.073384285,0.046427816,0.047080874,0.059116721,0.057392806,0.062755942,0.061037511,0.068054855,0.062999487,0.044519395,0.04199633,0.052491784,0.051961482,0.056698203,0.056667119,0.068093151,0.069238186,0.031170934,0.036910146,0.047103465,0.046089053,0.057249069,0.059298337,0.073137373,0.078119189,,,,,,,,,6,363.3830347,288.3653807,0.976023416,87.52457649,66.34330838,5.152128284,255.9372817,236.406897,0.008122176,1.126726836
107.0,0.371201808,0.24835596,0.6691,0.254616103,0.245151919,0.244336566,0.9967,38.6299472,23.98377407,0.130261801,Nova_Formation,100C14h,25,S20A300A0316,EP1,168,4.644,5.695,1.051,24,0.2952,4.1,0.2832,4.4,1,0.048,0.048,3,Nova_Regular,0.24,4.4,0.18,3,9/20/22,0.8803858681,0.8719732647,0.8015035648,0.2327986541,0.2315015546,0.2162961909,662.4500122070312,679.4199829101562,1452.13,1.00821784144543,0.9825254289444106,0.999256988757716,7,642,1003.7162821512349,983.43082732734,852.0,424.0,188.368881225586,745.1617431640625,0.049429715,0.026018292,0.16790655,0.14943951,0.18207693,0.1560148,0.212808609,0.17023921,0.071036905,0.059706748,0.084952474,0.083173752,0.092205793,0.088613212,0.106647611,0.100538194,0.067395836,0.057796985,0.080788553,0.078269869,0.087638468,0.081795186,0.095374525,0.088281274,0.05658862,0.054619342,0.07280919,0.072231501,0.079600841,0.079274923,0.094100773,0.093258291,0.043875605,0.043179065,0.07185179,0.07457903,0.084590435,0.089752287,0.103635192,0.118148118,,,,,,,,,7,376.5097713,286.3504855,0.982075671,86.81839384,63.22941968,4.972074563,252.3025031,232.7985698,0.007796036,1.568762797
108.0,0.383665287,0.243988747,0.6359,0.247446261,0.237216062,0.236439762,0.9967,37.5660028,24.03373664,0.145829818,Nova_Formation,100C14h,25,S20A300A0533,EP1,168,4.647,5.653,1.006,24,0.2952,4.1,0.2832,4.4,1,0.048,0.048,3,Nova_Regular,0.24,4.4,0.18,3,9/20/22,0.9690185862,0.9538800763,0.9194995918,0.2566698617,0.2531225738,0.2460140094,438.7900085449219,421.4500122070313,858.67,0.9942764524778898,0.985411304495196,0.9706079633789164,0,0,968.3018202896244,959.3050515966564,851.0,432.0,186.7958374023437,733.6926879882812,0.22907999,0.21900415,0.34760842,0.35829678,0.4043441,0.40859908,0.509389758,0.49427667,0.174791381,0.172233015,0.216681734,0.216517642,0.26222679,0.26660943,0.340024859,0.353363454,0.165259287,0.165240169,0.206345201,0.206935018,0.250964671,0.252999127,0.325433761,0.332351208,0.170346126,0.169053361,0.202551439,0.203590527,0.238196954,0.240501001,0.293019891,0.300610363,0.191956699,0.186212718,0.233002871,0.235716641,0.269458801,0.273749232,0.326706946,0.336835653,0.235813439,0.224344611,0.380038172,0.437817663,0.44066298,0.530130565,0.554255545,0.70417881,0,309.8097468,295.625138,1.03391522,92.99437919,84.61254748,5.405498647,278.1179319,256.6697757,0.005436391,2.264973242
108.0,0.383665287,0.243988747,0.6359,0.247446261,0.237216062,0.236439762,0.9967,37.5660028,24.03373664,0.145829818,Nova_Formation,100C14h,25,S20A300A0533,EP1,168,4.647,5.653,1.006,24,0.2952,4.1,0.2832,4.4,1,0.048,0.048,3,Nova_Regular,0.24,4.4,0.18,3,9/20/22,0.9612965527,0.9472040932,0.9146966413,0.2545038046,0.2511921604,0.2446136263,384.2000122070313,364.2200012207031,818.91,1.0061220059157563,0.9871013957905522,0.9995106376772056,1,24,968.3018202896244,959.3050515966564,851.0,432.0,186.7958374023437,733.6926879882812,-0.0316692,-0.009237275,-0.041075855,-0.04747027,-0.04136759,-0.04888749,-0.044275463,-0.04995674,-0.016519517,-0.015860334,-0.020852074,-0.018959135,-0.019531339,-0.021584108,-0.021570265,-0.022823989,-0.012704119,-0.017136827,-0.017580971,-0.020130828,-0.020944074,-0.02182889,-0.02477482,-0.027239561,-0.01779294,-0.018403471,-0.020938039,-0.02056843,-0.02204302,-0.021843046,-0.022078633,-0.024736404,-0.02414839,-0.025392503,-0.033603758,-0.032477051,-0.033373892,-0.033248916,-0.032281131,-0.03299132,-0.047662988,-0.024750039,-0.06230858,-0.090350181,-0.052855194,-0.087783128,-0.036209166,-0.078058422,1,306.6938681,293.9280103,1.017017035,92.63688744,84.62611038,5.396490657,275.404889,254.5037191,0.005206112,1.920243366
