Repository: cx26/formation-analysis

# ***Data-Driven Analysis of Battery Formation*** 

This repository contains half cell measurement data and code (for plotting, simulation and experiment design) accompanying the paper *Data-Driven Analysis of Battery Formation Reveals the Role of Electrode Utilization in Extending Cycle Life* by Xiao Cui et al (2024).  

- **[data](data)**: 
    - extracted summary information from [aging cycles, diagnostic cycles](data/rpt_summary_041524.csv) and [formation cycles](data/formation_cycle_info_042124.csv); [resistances](data/delta_features_041524.csv); [electrode-specifics](data/electrode_info_04152024.csv) fitted using differential voltage analysis; [formation parameters](data/Formation_2022

File: data/df_all.csv (part 3 of 43)
seq_num,1st_ch_cap,1st_disch_cap,1st_CE,disch_cap_with_cv,last_ch_cap,last_disch_cap,last_CE,formation_time,temperature_exp,cv_hold_cap,formation_file_name,formation_drying_date,formation_temperature,cell_id,electrolyte,ocv_time,cell_mass_before,cell_mass_after,electrolyte_mass,wetting_hold_time,formation_charge_current_1,formation_cutoff_voltage_1,formation_charge_current_2,formation_cutoff_voltage_2,charge_hold_time,formation_discharge_current,formation_verification_current,formation_verification_repeat,regular_project_name,regular_charge_current,regular_charge_cutoff_voltage,regular_discharge_current,regular_discharge_cutoff_voltage,date,rpt_low_energy,rpt_med_energy,regu_energy,rpt_low_cap,rpt_med_cap,regu_cap,rpt_low_cv_t,rpt_med_cv_t,regu_cv_t,rpt_low_ce,rpt_med_ce,regu_ce,diag_pos_x,cycle_index,rpt_low_life,rpt_med_life,regu_life,regu_knee,q_throughput,e_throughput,r_c_0_0s,r_d_0_0s,r_c_0_3s,r_d_0_3s,r_c_0_10s,r_d_0_10s,r_c_0_30s,r_d_0_30s,r_c_1_0s,r_d_1_0s,r_c_1_3s,r_d_1_3s,r_c_1_10s,r_d_1_10s,r_c_1_30s,r_d_1_30s,r_c_2_0s,r_d_2_0s,r_c_2_3s,r_d_2_3s,r_c_2_10s,r_d_2_10s,r_c_2_30s,r_d_2_30s,r_c_3_0s,r_d_3_0s,r_c_3_3s,r_d_3_3s,r_c_3_10s,r_d_3_10s,r_c_3_30s,r_d_3_30s,r_c_4_0s,r_d_4_0s,r_c_4_3s,r_d_4_3s,r_c_4_10s,r_d_4_10s,r_c_4_30s,r_d_4_30s,r_c_5_0s,r_d_5_0s,r_c_5_3s,r_d_5_3s,r_c_5_10s,r_d_5_10s,r_c_5_30s,r_d_5_30s,diag_pos_y,Q_ne,Q_pe,SOC_ne_0,SOC_pe_0,SOC_ne_100,SOC_pe_100,Q_li,Q_full,error,Q_offset
108.0,0.383665287,0.243988747,0.6359,0.247446261,0.237216062,0.236439762,0.9967,37.5660028,24.03373664,0.145829818,Nova_Formation,100C14h,25,S20A300A0533,EP1,168,4.647,5.653,1.006,24,0.2952,4.1,0.2832,4.4,1,0.048,0.048,3,Nova_Regular,0.24,4.4,0.18,3,9/20/22,0.945684163,0.9327553842,0.9023638455,0.2502118391,0.2471994557,0.2412063377,390.1199951171875,382.5899963378906,797.03,1.003817094264204,0.987168975825978,0.9995383447628984,2,127,968.3018202896244,959.3050515966564,851.0,432.0,186.7958374023437,733.6926879882812,-0.034617662,-0.011781633,-0.041950405,-0.05330494,-0.042263895,-0.054253787,-0.041592419,-0.05250311,-0.020963207,-0.017768592,-0.020125717,-0.019306451,-0.018970102,-0.020183831,-0.021586239,-0.019648641,-0.017783672,-0.01713413,-0.018207625,-0.018718123,-0.021247402,-0.021850735,-0.025399297,-0.027873814,-0.020965546,-0.019676045,-0.021125972,-0.021372482,-0.021002069,-0.022079304,-0.019684881,-0.022196203,-0.031134352,-0.026029527,-0.035991967,-0.039580077,-0.035180718,-0.036808565,-0.031124055,-0.034267187,-0.040030137,-0.033015072,-0.080325514,-0.104263753,-0.055403262,-0.082795143,-0.005678535,-0.023398757,2,322.5477272,292.8728962,1.003910608,91.18791997,79.05349824,5.230095165,270.302793,250.211753,0.005789275,1.535417983
108.0,0.383665287,0.243988747,0.6359,0.247446261,0.237216062,0.236439762,0.9967,37.5660028,24.03373664,0.145829818,Nova_Formation,100C14h,25,S20A300A0533,EP1,168,4.647,5.653,1.006,24,0.2952,4.1,0.2832,4.4,1,0.048,0.048,3,Nova_Regular,0.24,4.4,0.18,3,9/20/22,0.9379021623,0.9244624997,0.8926003078,0.2481061618,0.2449948191,0.238706568,395.6199951171875,393.1300048828125,838.16,1.0025798932326615,0.9869531676230214,0.999598045340518,3,230,968.3018202896244,959.3050515966564,851.0,432.0,186.7958374023437,733.6926879882812,-0.024492338,-0.006059274,-0.017074823,-0.029906958,-0.016137302,-0.031173259,-0.011128247,-0.026434392,-0.016514748,-0.00950405,-0.01024276,-0.009980857,-0.007271886,-0.009268761,-0.005033791,-0.006933242,-0.006978676,-0.009505287,-0.008296788,-0.009303212,-0.01006557,-0.0102465,-0.013324082,-0.017083466,-0.01016055,-0.012682825,-0.012653247,-0.014206216,-0.011097386,-0.012513205,-0.008743703,-0.011920512,-0.026050285,-0.019036233,-0.028462902,-0.029193759,-0.026285261,-0.026984096,-0.019616902,-0.020916373,-0.037486941,-0.027290851,-0.055221468,-0.085267395,-0.017463684,-0.047056645,0.056613207,0.059242129,3,321.7143283,291.9482501,0.987687328,90.75822928,78.52053222,5.320391914,268.1445939,248.1060753,0.005992047,1.328195866
108.0,0.383665287,0.243988747,0.6359,0.247446261,0.237216062,0.236439762,0.9967,37.5660028,24.03373664,0.145829818,Nova_Formation,100C14h,25,S20A300A0533,EP1,168,4.647,5.653,1.006,24,0.2952,4.1,0.2832,4.4,1,0.048,0.048,3,Nova_Regular,0.24,4.4,0.18,3,9/20/22,0.9300902651,0.9161153246,0.8834582461,0.24603173,0.2428278492,0.236453206,429.760009765625,442.4500122070313,903.17,1.000795338092409,0.9864352732606184,0.9984599960983102,4,333,968.3018202896244,959.3050515966564,851.0,432.0,186.7958374023437,733.6926879882812,-0.023043558,0.000931814,0.013725042,0.0015876,0.018045872,0.002641171,0.027151942,0.007252485,-0.005713031,-0.000605807,0.002849966,0.00396657,0.006657839,0.005425304,0.011484087,0.010227501,0.003187403,-0.002511948,0.00254561,0.002040103,0.001874208,0.001209855,0.001285523,-0.00117597,-0.00635086,-0.002513275,-0.001828507,-0.003363416,6.21e-05,-0.002204925,0.005191237,0.00259465,-0.015884399,-0.010771662,-0.015378058,-0.01797165,-0.012359202,-0.014012158,-0.002530187,-0.005024791,-0.030502036,-0.017121479,-0.02995342,-0.052861184,0.019412071,0.006974697,0.120160878,0.174927413,4,309.809386,289.3726605,0.962125211,90.90428846,80.82905127,5.396821095,266.0329123,246.0316439,0.006010703,1.403589367
108.0,0.383665287,0.243988747,0.6359,0.247446261,0.237216062,0.236439762,0.9967,37.5660028,24.03373664,0.145829818,Nova_Formation,100C14h,25,S20A300A0533,EP1,168,4.647,5.653,1.006,24,0.2952,4.1,0.2832,4.4,1,0.048,0.048,3,Nova_Regular,0.24,4.4,0.18,3,9/20/22,0.9199405828,0.9054515684,0.8694390596999999,0.2433316667,0.2400440897,0.2329504722,462.739990234375,478.3699951171875,1002.93,1.0150438254944938,0.9866949210819485,0.9993038810510964,5,436,968.3018202896244,959.3050515966564,851.0,432.0,186.7958374023437,733.6926879882812,0.009826541,0.007262275,0.04738,0.03358692,0.054032207,0.036009043,0.069623828,0.04151568,0.003842205,0.005094618,0.015839919,0.014745951,0.021508992,0.017378539,0.02932471,0.02480787,0.010835454,0.007638484,0.015836284,0.012880385,0.017643273,0.01375103,0.01908353,0.015310824,0.001932383,0.002552167,0.009039566,0.007976383,0.012140378,0.009275511,0.020387501,0.015960455,-0.006962076,-0.003802523,-0.002312854,-0.005714267,0.001952201,0.001144171,0.013402104,0.014002234,,,,,,,,,5,321.0517899,289.1787425,0.941494006,89.9878053,77.16687731,5.360921809,263.2482871,243.3315807,0.006600455,1.391376769
108.0,0.383665287,0.243988747,0.6359,0.247446261,0.237216062,0.236439762,0.9967,37.5660028,24.03373664,0.145829818,Nova_Formation,100C14h,25,S20A300A0533,EP1,168,4.647,5.653,1.006,24,0.2952,4.1,0.2832,4.4,1,0.048,0.048,3,Nova_Regular,0.24,4.4,0.18,3,9/20/22,0.9060723048,0.8897687837,0.8381244321000001,0.2396362416,0.235911882,0.2247675620999999,527.6099853515625,527.280029296875,1153.56,1.019463929840294,0.985546241433179,0.999346100795462,6,539,968.3018202896244,959.3050515966564,851.0,432.0,186.7958374023437,733.6926879882812,0.006094486,0.000266835,0.08152869,0.066060364,0.0920572,0.070972055,0.116057754,0.08281663,0.016529456,0.015895709,0.030891255,0.029089227,0.037641615,0.033973098,0.048186421,0.042596251,0.016531274,0.015259892,0.030676529,0.027462229,0.034614265,0.031499833,0.040582567,0.037167341,0.0139869,0.014624476,0.021744043,0.022447154,0.026352987,0.027282819,0.036871523,0.036238611,0.004451066,0.006364897,0.014856145,0.011157364,0.023127824,0.022251308,0.037507802,0.040055364,,,,,,,,,6,353.5460559,289.4237202,0.96108979,88.40377014,69.11398138,5.151485207,259.2593754,239.6361542,0.007720135,1.31570601
108.0,0.383665287,0.243988747,0.6359,0.247446261,0.237216062,0.236439762,0.9967,37.5660028,24.03373664,0.145829818,Nova_Formation,100C14h,25,S20A300A0533,EP1,168,4.647,5.653,1.006,24,0.2952,4.1,0.2832,4.4,1,0.048,0.048,3,Nova_Regular,0.24,4.4,0.18,3,9/20/22,0.8865074152,0.8697254179,0.8003703547000001,0.234389744,0.2306353654,0.2148822929,598.760009765625,595.0,1309.03,1.0198905078225096,0.984261073906956,0.9994454750743836,7,642,968.3018202896244,959.3050515966564,851.0,432.0,186.7958374023437,733.6926879882812,0.013891354,0.009780347,0.13162524,0.11276075,0.148832,0.12041223,0.183560014,0.13534644,0.025411323,0.029224932,0.050877526,0.048836008,0.060601622,0.054267198,0.075633794,0.067981958,0.027314812,0.026683271,0.049619198,0.046912074,0.0554685,0.052109092,0.068614155,0.064207673,0.022863522,0.017786056,0.041198462,0.039780721,0.048919424,0.046489492,0.06289494,0.060360432,0.012694865,0.019056246,0.041869193,0.043780893,0.052487761,0.060417295,0.073696494,0.090227306,,,,,,,,,7,374.9972106,287.3066728,0.97373021,87.01920575,63.91142664,4.871929566,253.6634459,234.3896576,0.00795945,1.624948428
109.0,0.301645886,0.245858637,0.8151,0.255332828,0.242072896,0.241649229,0.9982,60.5934639,23.85935245,0.027277596,Nova_Formation,100C14h,25,S20A300A0313,EP1,168,4.616,5.687,1.071,24,0.084,3.97,0.108,4.4,1,0.048,0.048,5,Nova_Regular,0.24,4.4,0.18,3,9/20/22,0.9810661645,0.9659036093,0.9142348201,0.2604461719,0.2567632012,0.2453841607,482.1000061035156,485.9100036621094,989.87,0.9824592908463566,0.9713336461871884,0.951133326280616,0,0,886.3308717982494,840.6007068841146,647.0,358.0,142.84744262695312,564.0606079101562,0.29343614,0.29552054,0.436474,0.4478347,0.49418166,0.49744892,0.599773884,0.58341485,0.24850294,0.253576249,0.295950502,0.298586935,0.342031658,0.347950906,0.418833584,0.43470329,0.245325208,0.244043469,0.287650675,0.289473176,0.334415019,0.339703053,0.415653855,0.428346097,0.247867391,0.247856587,0.283315033,0.284587622,0.317765683,0.320794374,0.372436643,0.378775597,0.266298264,0.268193215,0.315054655,0.320853949,0.349799246,0.358903676,0.405560553,0.419476628,0.31714204,0.303782284,0.472682297,0.54951781,0.520328462,0.639686108,0.590431333,0.79822439,0,301.0271085,291.1496198,1.280885769,95.95541058,88.71699052,5.552964537,283.2296265,260.4459879,0.004248503,2.760390036
109.0,0.301645886,0.245858637,0.8151,0.255332828,0.242072896,0.241649229,0.9982,60.5934639,23.85935245,0.027277596,Nova_Formation,100C14h,25,S20A300A0313,EP1,168,4.616,5.687,1.071,24,0.084,3.97,0.108,4.4,1,0.048,0.048,5,Nova_Regular,0.24,4.4,0.18,3,9/20/22,0.9703782252,0.9606255114,0.9100238207,0.2573811212,0.2553024859,0.2442575321,443.510009765625,456.489990234375,951.52,0.9949069605587224,0.9787691443966808,0.9981215563794352,1,24,886.3308717982494,840.6007068841146,647.0,358.0,142.84744262695312,564.0606079101562,-0.0093095,-0.011411637,-0.026812196,-0.03410688,-0.028918892,-0.035440743,-0.029613733,-0.037442386,-0.008234173,-0.009508967,-0.01246345,-0.011983365,-0.01301825,-0.012479067,-0.013938934,-0.015211552,-0.00696528,-0.006967589,-0.012313485,-0.011684328,-0.014268517,-0.016194046,-0.021554828,-0.024745882,-0.008234233,-0.008873969,-0.013680547,-0.012733519,-0.014147341,-0.014815509,-0.015847206,-0.014581442,-0.010774583,-0.01459223,-0.024577767,-0.02681011,-0.025368273,-0.028268218,-0.02545315,-0.028588027,-0.020300984,-0.01713106,-0.057637572,-0.09389326,-0.047245562,-0.091042221,-0.028429031,-0.085727572,1,331.1110638,293.1858715,1.228838975,93.86773603,79.64898365,5.303517723,279.2757617,257.3809372,0.006031248,2.27683807
109.0,0.301645886,0.245858637,0.8151,0.255332828,0.242072896,0.241649229,0.9982,60.5934639,23.85935245,0.027277596,Nova_Formation,100C14h,25,S20A300A0313,EP1,168,4.616,5.687,1.071,24,0.084,3.97,0.108,4.4,1,0.048,0.048,5,Nova_Regular,0.24,4.4,0.18,3,9/20/22,0.9446568802,0.9380080775,0.8944048611,0.2502580482,0.2491202576,0.2402229061,458.7799987792969,478.4200134277344,961.45,0.9938763830249598,0.9821257942285628,0.9987809145386172,2,127,886.3308717982494,840.6007068841146,647.0,358.0,142.84744262695312,564.0606079101562,0.01107803,0.008938611,-0.003691673,-0.018169135,-0.00346911,-0.018861562,-0.000300586,-0.01644653,0.004501373,0.00130567,0.000772625,6.83e-05,0.001103997,0.000988752,0.00199002,0.000694633,0.003229335,0.00321117,0.000703335,-0.000969708,-0.003754556,-0.00438723,-0.010720253,-0.017736793,5.15e-05,0.001304865,-0.00601387,-0.002491862,-0.005869687,-0.002161205,-0.00675422,-0.001219779,0.000690967,-0.005046457,-0.013687074,-0.016285539,-0.01116696,-0.014957517,-0.007619411,-0.010774136,-0.006924629,-0.008221596,-0.044653654,-0.08353731,-0.010523677,-0.051977158,0.065599561,0.025532663,2,293.3524267,286.0047915,1.10071455,93.66348456,87.00543859,5.551816482,271.1110266,250.2578642,0.004059612,1.745728383
109.0,0.301645886,0.245858637,0.8151,0.255332828,0.242072896,0.241649229,0.9982,60.5934639,23.85935245,0.027277596,Nova_Formation,100C14h,25,S20A300A0313,EP1,168,4.616,5.687,1.071,24,0.084,3.97,0.108,4.4,1,0.048,0.048,5,Nova_Regular,0.24,4.4,0.18,3,9/20/22,0.9320226182,0.9254155537,0.8817209269999999,0.246813419,0.245757458,0.2370340702,488.0,508.510009765625,1014.65,0.9917234509478512,0.9821688706253608,0.9987329981393565,3,230,886.3308717982494,840.6007068841146,647.0,358.0,142.84744262695312,564.0606079101562,0.022385597,0.008891583,0.027952194,0.013953745,0.029428095,0.015013278,0.037058115,0.017869473,0.019112229,0.015925139,0.021241874,0.020305097,0.023315638,0.021090537,0.026765287,0.022941768,0.020383,0.020375043,0.019790322,0.018661201,0.016683638,0.013140351,0.010241657,0.00067082,0.017840818,0.015924335,0.015347958,0.015992969,0.016388774,0.017948478,0.019769102,0.021027237,0.010851741,0.008299857,0.00158152,-0.001820892,0.006039023,0.001433909,0.013342738,0.01083535,-0.000579357,0.001948714,-0.013873696,-0.051332921,0.033310056,-0.000960529,0.141220689,0.139310002,3,294.4706398,284.5274701,1.055599213,92.8613097,85.4092732,5.559790665,267.3243649,246.8133063,0.004538672,1.583497171
109.0,0.301645886,0.245858637,0.8151,0.255332828,0.242072896,0.241649229,0.9982,60.5934639,23.85935245,0.027277596,Nova_Formation,100C14h,25,S20A300A0313,EP1,168,4.616,5.687,1.071,24,0.084,3.97,0.108,4.4,1,0.048,0.048,5,Nova_Regular,0.24,4.4,0.18,3,9/20/22,0.9167521241,0.9100860809,0.8658946248999999,0.2426772154,0.2416767247,0.2330623164,539.27001953125,555.0499877929688,1090.99,1.0022952854316691,0.9828939828312944,0.9987701766990726,4,333,886.3308717982494,840.6007068841146,647.0,358.0,142.84744262695312,564.0606079101562,0.03729111,0.040727377,0.0702717,0.058648497,0.07578555,0.060108066,0.089453816,0.06619567,0.039442331,0.033715218,0.041665435,0.041164666,0.045997828,0.044654131,0.054080576,0.050896764,0.033721209,0.036892056,0.039012522,0.037540764,0.037143648,0.033736914,0.033110261,0.024779201,0.032450274,0.032443345,0.033189952,0.03491047,0.035737067,0.037049741,0.042636991,0.042695254,0.028003305,0.02227819,0.022418261,0.020393282,0.02812767,0.025722712,0.039387792,0.038119644,,,,,,,,,4,303.5014336,283.74832,1.000416756,91.57446422,81.4244014,5.551771161,262.877283,242.6770311,0.005507389,1.410915269
109.0,0.301645886,0.245858637,0.8151,0.255332828,0.242072896,0.241649229,0.9982,60.5934639,23.85935245,0.027277596,Nova_Formation,100C14h,25,S20A300A0313,EP1,168,4.616,5.687,1.071,24,0.084,3.97,0.108,4.4,1,0.048,0.048,5,Nova_Regular,0.24,4.4,0.18,3,9/20/22,0.8973880832,0.8878740177,0.8276488487,0.2374670085,0.2357155348,0.2229395407,576.0,585.219970703125,1238.36,1.0057042713124578,0.9797390051040422,0.9985301153153496,5,436,886.3308717982494,840.6007068841146,647.0,358.0,142.84744262695312,564.0606079101562,0.05263275,0.03559965,0.11666259,0.101593405,0.12690225,0.10618281,0.149918914,0.118232965,0.055960953,0.048309118,0.06458661,0.064056039,0.071416467,0.068331629,0.082277864,0.075861573,0.05341813,0.052122027,0.062273622,0.061714202,0.064131916,0.061537057,0.064784199,0.058483332,0.044519797,0.048308909,0.053992301,0.056629717,0.058550596,0.060906857,0.066825449,0.068676174,0.044521779,0.040683091,0.049292177,0.047560513,0.057767451,0.058189154,0.071159154,0.076252341,,,,,,,,,5,323.4264205,283.7859593,0.977613121,89.67256809,74.85246706,5.478552168,257.6400167,237.4668244,0.007159584,1.46397133
109.0,0.301645886,0.245858637,0.8151,0.255332828,0.242072896,0.241649229,0.9982,60.5934639,23.85935245,0.027277596,Nova_Formation,100C14h,25,S20A300A0313,EP1,168,4.616,5.687,1.071,24,0.084,3.97,0.108,4.4,1,0.048,0.048,5,Nova_Regular,0.24,4.4,0.18,3,9/20/22,0.8878921895,0.8763325841,0.7979270069,0.2350916166,0.2328930041,0.2151736588,669.510009765625,671.4099731445312,1353.46,1.0095899781091358,0.9778802769759916,0.9979259956323688,6,539,886.3308717982494,840.6007068841146,647.0,358.0,142.84744262695312,564.0606079101562,0.069354445,0.04954344,0.17589304,0.15419331,0.19094291,0.16112798,0.221649408,0.17661875,0.066767812,0.066112638,0.092224777,0.089494348,0.10126695,0.095110416,0.118265241,0.108039379,0.070577204,0.070517957,0.085373253,0.085261285,0.088784397,0.08597818,0.092842489,0.086392224,0.066763774,0.064798445,0.079376251,0.080714077,0.086121112,0.085896254,0.09792307,0.099105507,0.059138298,0.055902243,0.07315439,0.079430342,0.082278848,0.092603445,0.097850919,0.119409561,,,,,,,,,6,356.3040672,282.7323197,1.005417997,88.94253764,67.41692393,5.249630848,255.051645,235.0914326,0.00728375,1.535464155
109.0,0.301645886,0.245858637,0.8151,0.255332828,0.242072896,0.241649229,0.9982,60.5934639,23.85935245,0.027277596,Nova_Formation,100C14h,25,S20A300A0313,EP1,168,4.616,5.687,1.071,24,0.084,3.97,0.108,4.4,1,0.048,0.048,5,Nova_Regular,0.24,4.4,0.18,3,9/20/22,0.8717606245,0.8598086333,0.7086623199,0.2308885094,0.2288368851,0.1918892891,754.0,773.739990234375,1627.86,1.009491186001838,0.9775815594850136,0.9998466006933904,7,642,886.3308717982494,840.6007068841146,647.0,358.0,142.84744262695312,564.0606079101562,0.06946328,0.08384988,0.24628708,0.24098703,0.27019826,0.25154573,0.313508332,0.27254957,0.098504096,0.088298768,0.138526261,0.13152799,0.150755584,0.143250436,0.174273163,0.16770941,0.092784315,0.091381758,0.124292314,0.122688353,0.13225168,0.127929121,0.13917765,0.137748778,0.090242133,0.08575958,0.117690772,0.116330445,0.125882655,0.125889868,0.142991602,0.14559412,0.084523976,0.078131914,0.123453796,0.128328383,0.136348635,0.147711247,0.155626357,0.187386215,,,,,,,,,7,369.0424492,280.1575901,0.999999968,88.24531448,64.11262697,5.109110905,250.9163708,230.8883254,0.006796405,2.024059058
110.0,0.299625925,0.239733293,0.8001,0.250958251,0.237815838,0.237200255,0.9974,59.5082111,23.84009843,0.034546111,Nova_Formation,100C14h,25,S20A300A0319,EP1,168,4.604,5.62,1.016,24,0.084,3.97,0.108,4.4,1,0.048,0.048,5,Nova_Regular,0.24,4.4,0.18,3,9/20/22,0.9775657531,0.9599111001,0.9119130099,0.2594737994,0.2549721847,0.2440071478,506.2300109863281,420.260009765625,877.29,0.990083005329752,0.9758885683035676,0.9552038392570188,0,0,859.6750435696584,778.7882968194882,650.0,461.0,143.75531005859375,564.1881103515625,0.3276037,0.31460106,0.45736772,0.46658483,0.5149091,0.5166701,0.620009661,0.6012975,0.274562836,0.271383673,0.316620559,0.316960543,0.363313824,0.365794599,0.439810574,0.451883763,0.26502955,0.26375708,0.307248116,0.307540506,0.352791458,0.355876058,0.430247486,0.43853724,0.268842846,0.265663743,0.303683072,0.303101599,0.338028759,0.339484811,0.392142117,0.397224516,0.284731686,0.287272424,0.334660321,0.34050566,0.371462792,0.378265262,0.427097529,0.441712976,0.338120103,0.322865188,0.506243706,0.597279668,0.55943352,0.699621022,0.642577767,0.884063482,0,333.8333242,293.9111256,1.221357962,94.52136038,79.77076897,5.302515922,281.8860941,259.4736926,0.00590892,2.750417358
110.0,0.299625925,0.239733293,0.8001,0.250958251,0.237815838,0.237200255,0.9974,59.5082111,23.84009843,0.034546111,Nova_Formation,100C14h,25,S20A300A0319,EP1,168,4.604,5.62,1.016,24,0.084,3.97,0.108,4.4,1,0.048,0.048,5,Nova_Regular,0.24,4.4,0.18,3,9/20/22,0.9669920372,0.9537627591,0.9068023904,0.2564285849,0.2532513873,0.2426177324,404.2300109863281,398.2000122070313,843.14,1.001847865314291,0.9816172827206912,0.9996012517000096,1,24,859.6750435696584,778.7882968194882,650.0,461.0,143.75531005859375,564.1881103515625,-0.10509914,-0.090859026,-0.121745735,-0.1272951,-0.12463921,-0.12856877,-0.124817938,-0.12902427,-0.104850918,-0.103576154,-0.105005056,-0.106105685,-0.105540007,-0.105893761,-0.107394516,-0.108005673,-0.10103628,-0.102305755,-0.105337813,-0.10694097,-0.107416317,-0.109654933,-0.113044709,-0.115636557,-0.103578314,-0.102943167,-0.108484581,-0.107771754,-0.107147858,-0.108997256,-0.107378066,-0.107378036,-0.102940902,-0.108661354,-0.116150275,-0.120041028,-0.116751909,-0.119625717,-0.116272867,-0.121990412,-0.123274833,-0.10929504,-0.150641233,-0.19342491,-0.137592942,-0.189286113,-0.109915972,-0.178515911,1,299.4960622,288.916176,1.188306965,94.96751563,87.53790371,5.455863648,277.9354472,256.4284793,0.004071485,2.185162707
110.0,0.299625925,0.239733293,0.8001,0.250958251,0.237815838,0.237200255,0.9974,59.5082111,23.84009843,0.034546111,Nova_Formation,100C14h,25,S20A300A0319,EP1,168,4.604,5.62,1.016,24,0.084,3.97,0.108,4.4,1,0.048,0.048,5,Nova_Regular,0.24,4.4,0.18,3,9/20/22,0.9447726361,0.9336223313,0.8927869676,0.250237127,0.2477298086,0.2389364879,418.30999755859375,402.1600036621094,848.8,1.0012962225319395,0.984774941891903,0.9995957631207514,2,127,859.6750435696584,778.7882968194882,650.0,461.0,143.75531005859375,564.1881103515625,-0.101592004,-0.088319466,-0.10486433,-0.11579096,-0.10448149,-0.11690238,-0.09904933,-0.11504692,-0.103571206,-0.100400254,-0.09798646,-0.09922792,-0.097732514,-0.098365128,-0.096552014,-0.097208679,-0.094087571,-0.097860545,-0.098395184,-0.100877449,-0.100523174,-0.103631735,-0.107967585,-0.112464666,-0.099120542,-0.09849599,-0.102245465,-0.103094578,-0.100940749,-0.101466253,-0.099736094,-0.101025671,-0.105472535,-0.109934881,-0.114111304,-0.118790537,-0.113584846,-0.117003202,-0.106720626,-0.11373356,-0.121359199,-0.111204639,-0.157597959,-0.193916768,-0.122864544,-0.164905071,-0.047595203,-0.081910074,2,296.0458816,286.3220146,1.090677638,93.459528,86.20576498,5.453821894,270.8241096,250.2370211,0.004164195,1.742689585
110.0,0.299625925,0.239733293,0.8001,0.250958251,0.237815838,0.237200255,0.9974,59.5082111,23.84009843,0.034546111,Nova_Formation,100C14h,25,S20A300A0319,EP1,168,4.604,5.62,1.016,24,0.084,3.97,0.108,4.4,1,0.048,0.048,5,Nova_Regular,0.24,4.4,0.18,3,9/20/22,0.933501194,0.92196004,0.8817980424,0.2471790067,0.2446027732,0.2361491996,441.8200073242188,425.9599914550781,895.1,0.9995309904991914,0.9846593558736342,0.9995923659943996,3,230,859.6750435696584,778.7882968194882,650.0,461.0,143.75531005859375,564.1881103515625,-0.112757385,-0.09722203,-0.093689054,-0.09063563,-0.090400815,-0.09064758,-0.082907796,-0.086453915,-0.093408793,-0.092776224,-0.087842062,-0.088462487,-0.085135102,-0.085499167,-0.081312269,-0.083228052,-0.088322923,-0.08705841,-0.088037819,-0.08975628,-0.09044385,-0.093417138,-0.095265448,-0.099123091,-0.095314354,-0.091505483,-0.092892855,-0.093943655,-0.09076342,-0.092343837,-0.088196605,-0.087681562,-0.099126264,-0.102308974,-0.104831055,-0.110684767,-0.102159023,-0.106431246,-0.093388736,-0.099118829,-0.12009564,-0.104852542,-0.124334425,-0.171521306,-0.074165136,-0.11805135,0.040096879,0.03439182,3,297.9934679,285.0808591,1.05085451,92.73305959,84.53369411,5.46890246,267.4956807,247.1789003,0.004584633,1.594508505
110.0,0.299625925,0.239733293,0.8001,0.250958251,0.237815838,0.237200255,0.9974,59.5082111,23.84009843,0.034546111,Nova_Formation,100C14h,25,S20A300A0319,EP1,168,4.604,5.62,1.016,24,0.084,3.97,0.108,4.4,1,0.048,0.048,5,Nova_Regular,0.24,4.4,0.18,3,9/20/22,0.9196008444,0.9080754452,0.8707584339,0.2434068565,0.2409165864,0.2334054263,481.8999938964844,488.1199951171875,962.94,1.0114107655301487,0.9859204513225716,1.0012428901766268,4,333,859.6750435696584,778.7882968194882,650.0,461.0,143.75531005859375,564.1881103515625,-0.09072095,-0.10803977,-0.04250312,-0.052242756,-0.036376566,-0.048797905,-0.022098243,-0.04326701,-0.084516376,-0.080711395,-0.072670668,-0.071669742,-0.067363352,-0.067879349,-0.060349286,-0.06227693,-0.078794748,-0.079442397,-0.074270383,-0.07576333,-0.074079812,-0.077327549,-0.076208502,-0.081346005,-0.083879262,-0.081347078,-0.080199718,-0.07884191,-0.076577812,-0.075852126,-0.069885463,-0.07054019,-0.088325188,-0.091517642,-0.089173049,-0.094122499,-0.08570388,-0.087327272,-0.07369414,-0.07753256,,,,,,,,,4,305.5573305,284.4359752,0.994823556,91.54368951,81.13780119,5.449536732,263.4229423,243.4067506,0.005487599,1.475992431
110.0,0.299625925,0.239733293,0.8001,0.250958251,0.237815838,0.237200255,0.9974,59.5082111,23.84009843,0.034546111,Nova_Formation,100C14h,25,S20A300A0319,EP1,168,4.604,5.62,1.016,24,0.084,3.97,0.108,4.4,1,0.048,0.048,5,Nova_Regular,0.24,4.4,0.18,3,9/20/22,0.9019032585,0.8895583673,0.8414274354,0.2386557469,0.2359709153,0.2255929965999999,509.3999938964844,512.8300170898438,1146.8,1.0137947168266883,0.98418224650204,1.0020522841105286,5,436,859.6750435696584,778.7882968194882,650.0,461.0,143.75531005859375,564.1881103515625,-0.10641174,-0.069916666,-0.008826464,-0.012496084,0.000651956,-0.010050535,0.02449429,0.002467334,-0.070535988,-0.072457686,-0.05475831,-0.055927038,-0.048367232,-0.050736755,-0.038108885,-0.040685594,-0.066085503,-0.067375213,-0.056218833,-0.058709249,-0.055425107,-0.057922035,-0.052060932,-0.057846665,-0.071168005,-0.075637206,-0.063504621,-0.063801363,-0.059104681,-0.058805376,-0.050762624,-0.049583673,-0.073711276,-0.081991106,-0.069294333,-0.071935117,-0.061539412,-0.062228322,-0.047639757,-0.043862998,,,,,,,,,5,313.8059513,283.0268357,0.963028908,90.28431494,77.49458037,5.429971533,258.5508817,238.6556407,0.0071427,1.504922399
110.0,0.299625925,0.239733293,0.8001,0.250958251,0.237815838,0.237200255,0.9974,59.5082111,23.84009843,0.034546111,Nova_Formation,100C14h,25,S20A300A0319,EP1,168,4.604,5.62,1.016,24,0.084,3.97,0.108,4.4,1,0.048,0.048,5,Nova_Regular,0.24,4.4,0.18,3,9/20/22,0.8881319126,0.874492405,0.8067054087,0.2351337947,0.2321682397,0.2167331661,610.0700073242188,602.260009765625,1242.27,1.0167496793801705,0.9821381652792446,0.9995442093335968,6,539,859.6750435696584,778.7882968194882,650.0,461.0,143.75531005859375,564.1881103515625,-0.08872509,-0.058481216,0.056354523,0.038568765,0.072169125,0.045454204,0.106937051,0.060929656,-0.055948585,-0.058483377,-0.029623061,-0.031618536,-0.021000475,-0.024514645,-0.004289955,-0.010191143,-0.056585193,-0.057843566,-0.034243435,-0.037651658,-0.030275762,-0.033904076,-0.024160206,-0.027983248,-0.070566416,-0.057208151,-0.041900843,-0.043257982,-0.035521209,-0.035929114,-0.021642566,-0.022927135,-0.064210936,-0.064837292,-0.038783759,-0.0411762,-0.030525684,-0.02576831,-0.013136089,-1.84e-05,,,,,,,,,6,352.8735981,282.2734986,0.988872401,89.0554447,68.08622594,5.176211671,254.8693891,235.1336885,0.007459342,1.635157161
110.0,0.299625925,0.239733293,0.8001,0.250958251,0.237815838,0.237200255,0.9974,59.5082111,23.84009843,0.034546111,Nova_Formation,100C14h,25,S20A300A0319,EP1,168,4.604,5.62,1.016,24,0.084,3.97,0.108,4.4,1,0.048,0.048,5,Nova_Regular,0.24,4.4,0.18,3,9/20/22,0.8716889841,0.8548179581,0.7296289911999999,0.2309688161,0.2273349303,0.1970935827,723.280029296875,734.469970703125,1502.61,1.0184113157168295,0.9786960229212156,0.9960041684965448,7,642,859.6750435696584,778.7882968194882,650.0,461.0,143.75531005859375,564.1881103515625,-0.04691881,-0.054712266,0.15241992,0.1298993,0.17630726,0.14203703,0.225015998,0.16756684,-0.031158566,-0.036276072,0.019309998,0.011378348,0.031774759,0.022936523,0.05589512,0.047032326,-0.038148537,-0.035641029,0.009841561,0.004871309,0.017117023,0.011304587,0.029869646,0.027228057,-0.041326314,-0.035641462,-0.001442492,-0.00213322,0.00989902,0.009312451,0.027798861,0.031686693,-0.033641726,-0.04581067,0.012909979,0.015110403,0.027053565,0.039824039,0.048964947,0.083147943,,,,,,,,,7,370.8060647,279.0556633,0.989288119,88.60807603,63.91925778,4.987431565,250.9341946,230.9687094,0.006625983,2.379434652
112.0,0.301797606,0.247956857,0.8216,0.252024714,0.239100197,0.238537962,0.9976,87.057725,24.02359464,0.001529498,Nova_Formation,100C14h,25,S20A300A0381,EP1,72,4.59,5.636,1.046,24,0.1224,3.91,0.0048,4.4,1,0.048,0.048,5,Nova_Regular,0.24,4.4,0.18,3,9/20/22,0.9905414898,0.9661804462,0.9136578586,0.2629808888,0.2566895127,0.2446190954,466.8200073242188,428.3599853515625,918.47,1.0021668818870375,0.97540902576842,0.952500050167836,0,0,764.0496299226982,703.5937627929588,538.0,459.0,120.61278533935548,473.5777282714844,0.23958552,0.25359032,0.37603694,0.3876924,0.43279207,0.43838978,0.540863991,0.52506757,0.198946834,0.195119292,0.242664203,0.241868317,0.289070964,0.292295605,0.366749257,0.378798574,0.193224445,0.188761756,0.235098571,0.233048007,0.280659199,0.283141643,0.360389262,0.369898826,0.196404427,0.191939533,0.228762433,0.228148267,0.265011519,0.264355034,0.317319423,0.322865784,0.219286039,0.213550374,0.262425423,0.263473213,0.297695249,0.30243668,0.354670852,0.365449965,0.264413655,0.247870326,0.423023701,0.502086282,0.472342312,0.598980606,0.544081688,0.767762065,0,305.0653774,293.9191174,1.295296511,95.9961583,88.46698274,5.518670494,286.1025624,262.9807041,0.004490313,2.949929496
112.0,0.301797606,0.247956857,0.8216,0.252024714,0.239100197,0.238537962,0.9976,87.057725,24.02359464,0.001529498,Nova_Formation,100C14h,25,S20A300A0381,EP1,72,4.59,5.636,1.046,24,0.1224,3.91,0.0048,4.4,1,0.048,0.048,5,Nova_Regular,0.24,4.4,0.18,3,9/20/22,0.9796645323,0.9613467332,0.9123087958,0.2598361542,0.2553473377,0.2442436257,400.8500061035156,428.1900024414063,877.86,1.0087807142983176,0.9840327273482936,0.9992083179411348,1,24,764.0496299226982,703.5937627929588,538.0,459.0,120.61278533935548,473.5777282714844,0.005979225,-0.019051015,-0.013039082,-0.021111757,-0.013870448,-0.023889095,-0.016812742,-0.024844706,-0.008892685,-0.003800586,-0.007726446,-0.009215951,-0.009249598,-0.010602951,-0.010791034,-0.013385862,-0.006980121,-0.003799021,-0.008888841,-0.009005994,-0.009687036,-0.012734801,-0.014599174,-0.019678861,-0.006981939,-0.006978795,-0.009012327,-0.010315239,-0.011143833,-0.011391371,-0.009669274,-0.012690425,-0.015875652,-0.013335302,-0.020932704,-0.021503389,-0.021206975,-0.02263689,-0.023375154,-0.025961667,-0.029225618,-0.014602214,-0.053270251,-0.089222282,-0.0440332,-0.09098357,-0.027940094,-0.090839207,1,299.9473893,292.3158615,1.212895087,95.20732097,88.64575779,5.491837276,281.9441476,259.8360761,0.004100114,2.416512928
112.0,0.301797606,0.247956857,0.8216,0.252024714,0.239100197,0.238537962,0.9976,87.057725,24.02359464,0.001529498,Nova_Formation,100C14h,25,S20A300A0381,EP1,72,4.59,5.636,1.046,24,0.1224,3.91,0.0048,4.4,1,0.048,0.048,5,Nova_Regular,0.24,4.4,0.18,3,9/20/22,0.9534065522,0.9384592354,0.8953239571,0.2525594553,0.249084877,0.239874425,431.2900085449219,448.9200134277344,893.71,1.0092362845808815,0.9879734409808986,1.0003039279864916,2,127,764.0496299226982,703.5937627929588,538.0,459.0,120.61278533935548,473.5777282714844,0.009809524,-0.006963223,0.009384185,-0.006086022,0.010839105,-0.006509304,0.01428479,-0.006300926,-0.003800929,0.000657678,-0.001949817,-0.000552669,0.000664294,-0.001432866,0.000662982,-0.001228422,-0.002524137,0.000656962,-0.00284633,-0.002377123,-0.00431639,-0.007968962,-0.011409014,-0.018393338,-0.003799155,-0.001249567,-0.004523411,-0.00591135,-0.005185783,-0.00384745,-0.001889825,-0.003141612,-0.013965681,-0.013326004,-0.019132659,-0.018756971,-0.015881836,-0.018339396,-0.012047142,-0.015215725,-0.017140105,-0.016498268,-0.041938931,-0.084789455,-0.0079014,-0.056993723,0.068063438,0.019155622,2,296.4856709,288.846309,1.09654758,93.59128535,86.94150403,5.475914925,273.5860797,252.5593783,0.004203434,1.958616785
112.0,0.301797606,0.247956857,0.8216,0.252024714,0.239100197,0.238537962,0.9976,87.057725,24.02359464,0.001529498,Nova_Formation,100C14h,25,S20A300A0381,EP1,72,4.59,5.636,1.046,24,0.1224,3.91,0.0048,4.4,1,0.048,0.048,5,Nova_Regular,0.24,4.4,0.18,3,9/20/22,0.9413228172,0.926589095,0.8842779467,0.2492771777,0.2459076288,0.2370756513,460.9500122070313,448.0199890136719,934.36,1.0074146366789427,0.988102398683069,1.0003351855238247,3,230,764.0496299226982,703.5937627929588,538.0,459.0,120.61278533935548,473.5777282714844,-0.005543351,0.001286149,0.029795587,0.019857287,0.033548266,0.020245641,0.040234983,0.02282089,0.006364956,0.008274198,0.010252133,0.00957197,0.013241619,0.011350632,0.016458899,0.013369799,0.007002324,0.007638231,0.007188886,0.008240685,0.006279141,0.003371418,0.00128898,-0.006336093,6.59e-06,0.004462451,0.004477262,0.004438773,0.004526496,0.006305963,0.01130417,0.008283734,-0.008253604,-0.004436553,-0.008911192,-0.00991559,-0.005507022,-0.006922036,0.002557993,-0.001249641,-0.013336658,-0.010154858,-0.026223034,-0.061692357,0.02331239,-0.01567179,0.132236362,0.118267417,3,298.4410581,287.6103873,1.049420872,92.79747893,85.16857633,5.510611454,270.0270913,249.2769929,0.004630478,1.769104691
112.0,0.301797606,0.247956857,0.8216,0.252024714,0.239100197,0.238537962,0.9976,87.057725,24.02359464,0.001529498,Nova_Formation,100C14h,25,S20A300A0381,EP1,72,4.59,5.636,1.046,24,0.1224,3.91,0.0048,4.4,1,0.048,0.048,5,Nova_Regular,0.24,4.4,0.18,3,9/20/22,0.9253141325,0.9104744947,0.864292996,0.2449489268,0.2416061283,0.2319434864,501.510009765625,492.2999877929688,1025.85,1.0183063194516273,0.9885088956142648,1.0001680648632694,4,333,764.0496299226982,703.5937627929588,538.0,459.0,120.61278533935548,473.5777282714844,0.009057313,-0.004436806,0.077065855,0.061019093,0.08376449,0.06298393,0.097900569,0.06984842,0.017160684,0.018441424,0.027144447,0.026662588,0.03215459,0.029596686,0.039409727,0.034975559,0.019073382,0.014863968,0.023799419,0.023035362,0.025524229,0.021027744,0.022889733,0.015508324,0.013348982,0.01590091,0.018335059,0.017978266,0.02025041,0.0220716,0.028456569,0.027466983,0.003179565,0.003823847,0.008100271,0.007010132,0.013088435,0.012245685,0.023521274,0.022898763,,,,,,,,,4,304.9392261,286.4281614,0.994333681,91.60015117,81.88167969,5.485278358,265.4007423,244.9488495,0.005812077,1.708397403
112.0,0.301797606,0.247956857,0.8216,0.252024714,0.239100197,0.238537962,0.9976,87.057725,24.02359464,0.001529498,Nova_Formation,100C14h,25,S20A300A0381,EP1,72,4.59,5.636,1.046,24,0.1224,3.91,0.0048,4.4,1,0.048,0.048,5,Nova_Regular,0.24,4.4,0.18,3,9/20/22,0.9079737448,0.8920755212,0.834739733,0.2403137335,0.236731157,0.2241170864999999,538.6099853515625,558.7100219726562,1128.78,1.0237793010005705,0.9869524494107909,1.000095115583205,5,436,764.0496299226982,703.5937627929588,538.0,459.0,120.61278533935548,473.5777282714844,0.004479334,0.018182456,0.11073819,0.1038779,0.121552646,0.108317554,0.145056725,0.118500054,0.027957484,0.030501366,0.049017146,0.046658874,0.055760354,0.051011145,0.067356557,0.05993849,0.030502006,0.029230431,0.043652803,0.041298702,0.044679821,0.040659994,0.046384841,0.039394855,0.026686445,0.026688188,0.038653836,0.038534209,0.040819317,0.042580962,0.052635014,0.051471204,0.011431739,0.01588352,0.03238216,0.033039927,0.039604515,0.042327851,0.052738816,0.059732199,,,,,,,,,5,326.6226322,286.3887518,0.968738775,89.91365106,75.06534396,5.407440298,260.6667031,240.3136565,0.00692878,1.7026257
112.0,0.301797606,0.247956857,0.8216,0.252024714,0.239100197,0.238537962,0.9976,87.057725,24.02359464,0.001529498,Nova_Formation,100C14h,25,S20A300A0381,EP1,72,4.59,5.636,1.046,24,0.1224,3.91,0.0048,4.4,1,0.048,0.048,5,Nova_Regular,0.24,4.4,0.18,3,9/20/22,0.8941471647,0.8767338657,0.7309375442,0.2367550558,0.2330165735,0.1968900961,650.6699829101562,668.6099853515625,1369.23,1.023351449918187,0.985634351238991,0.9992860384138428,6,539,764.0496299226982,703.5937627929588,538.0,459.0,120.61278533935548,473.5777282714844,0.04095432,0.033636868,0.1940043,0.172099,0.21424425,0.17993045,0.25194788,0.19808596,0.047022074,0.047626421,0.08641319,0.079843909,0.096369445,0.090503186,0.117561728,0.111772478,0.050202191,0.048900366,0.075595021,0.075143054,0.082031816,0.076741248,0.088963479,0.086359948,0.041302085,0.044451684,0.069003299,0.067194805,0.075555772,0.075110078,0.092628092,0.092910856,0.03875865,0.033643484,0.067736417,0.067854166,0.078013003,0.084361494,0.092395842,0.112416059,,,,,,,,,6,348.1334526,284.5777791,0.977648269,89.13880075,69.52534192,5.282129503,257.0727401,236.7549783,0.006643197,1.88247433
112.0,0.301797606,0.247956857,0.8216,0.252024714,0.239100197,0.238537962,0.9976,87.057725,24.02359464,0.001529498,Nova_Formation,100C14h,25,S20A300A0381,EP1,72,4.59,5.636,1.046,24,0.1224,3.91,0.0048,4.4,1,0.048,0.048,5,Nova_Regular,0.24,4.4,0.18,3,9/20/22,0.8614880256,0.8187046279,0.6165327346,0.2281955442,0.2180871546,0.1670287649,809.8300170898438,802.5399780273438,1673.45,1.028839074760317,0.9570662042883716,1.0012035709195526,7,642,764.0496299226982,703.5937627929588,538.0,459.0,120.61278533935548,473.5777282714844,0.054652065,0.060328335,0.32644248,0.29658842,0.3579213,0.30963033,0.410512686,0.33724958,0.092808247,0.080668569,0.151151344,0.146012336,0.166846752,0.161739051,0.194470078,0.202645153,0.07496877,0.080671623,0.133445144,0.131640837,0.143800318,0.141622722,0.156931549,0.169603378,0.078779489,0.077493846,0.123851582,0.124264553,0.133737266,0.139227122,0.158057123,0.176603287,0.069243804,0.064143822,0.138783991,0.148784786,0.154244512,0.18014738,0.177266926,0.249670446,,,,,,,,,7,379.1412261,280.3250671,0.949574732,87.33791913,61.88507986,4.922306545,248.4303097,228.1953593,0.006244331,2.836261989
113.0,0.303660185,0.249855364,0.8228,0.253207781,0.239733158,0.239413529,0.9987,86.9810666,23.79631841,0.001534792,Nova_Formation,100C14h,25,S20A300A0379,EP1,72,4.609,5.676,1.067,24,0.1224,3.91,0.0048,4.4,1,0.048,0.048,5,Nova_Regular,0.24,4.4,0.18,3,9/20/22,0.9939331763,0.9698870469,0.9152949454,0.2639130058,0.2576776412,0.2450985921,485.2999877929688,454.9599914550781,950.26,0.995552623484676,0.9689862415972308,0.9491709760631926,0,0,820.7788330445807,785.7111268831642,549.0,472.0,122.7933120727539,482.43853759765625,0.24465391,0.25928688,0.38256368,0.39104533,0.44088706,0.44126156,0.547813892,0.5287417,0.203379095,0.200821131,0.249118626,0.248300731,0.295541376,0.298358053,0.373709708,0.384483844,0.197657183,0.193828672,0.239329219,0.237173572,0.287098527,0.287802845,0.366039455,0.3755849,0.202107996,0.197274268,0.235678792,0.232864097,0.270222783,0.269508451,0.323499501,0.328297913,0.221807972,0.215437576,0.264943749,0.267486781,0.301024973,0.305839062,0.356639326,0.367323428,0.254858404,0.253567398,0.418495953,0.489166141,0.466918677,0.576318622,0.532596529,0.731469333,0,305.1720758,294.7100224,1.319963869,96.12155351,88.83722737,5.497472392,287.308013,263.9129214,0.004468009,3.165328314
113.0,0.303660185,0.249855364,0.8228,0.253207781,0.239733158,0.239413529,0.9987,86.9810666,23.79631841,0.001534792,Nova_Formation,100C14h,25,S20A300A0379,EP1,72,4.609,5.676,1.067,24,0.1224,3.91,0.0048,4.4,1,0.048,0.048,5,Nova_Regular,0.24,4.4,0.18,3,9/20/22,0.9814605905,0.9642096298,0.9150838942,0.2603116028,0.256109099,0.2451005807,438.4800109863281,411.8999938964844,906.98,1.0038816541428353,0.9790477744634968,1.0005666079748177,1,24,820.7788330445807,785.7111268831642,549.0,472.0,122.7933120727539,482.43853759765625,0.005854756,-0.011396751,-0.012133718,-0.024018884,-0.015283287,-0.025059104,-0.016931415,-0.028385103,-0.010761395,-0.011406705,-0.012950599,-0.012546688,-0.013495177,-0.01411128,-0.015197188,-0.015824676,-0.008247256,-0.008229867,-0.009956136,-0.010576218,-0.014274418,-0.014109105,-0.018363863,-0.021588355,-0.012696087,-0.010404259,-0.015301391,-0.013711274,-0.015544981,-0.014793515,-0.015228957,-0.015576005,-0.01714173,-0.013313025,-0.022828922,-0.02426438,-0.024264157,-0.02624017,-0.02485168,-0.026634872,-0.016507506,-0.019024983,-0.052687973,-0.084877312,-0.044941783,-0.081666559,-0.024748504,-0.075514495,1,298.8119645,292.1947581,1.237175544,95.38200564,89.13426091,5.494353551,282.3980492,260.3115172,0.004001911,2.335490352
113.0,0.303660185,0.249855364,0.8228,0.253207781,0.239733158,0.239413529,0.9987,86.9810666,23.79631841,0.001534792,Nova_Formation,100C14h,25,S20A300A0379,EP1,72,4.609,5.676,1.067,24,0.1224,3.91,0.0048,4.4,1,0.048,0.048,5,Nova_Regular,0.24,4.4,0.18,3,9/20/22,0.9547436857,0.9411997548,0.8969022476,0.2529102551,0.2498224917,0.2403179381,456.2999877929688,458.1300048828125,913.22,1.0033147230124633,0.9828861307877444,0.9994941190460505,2,127,820.7788330445807,785.7111268831642,549.0,472.0,122.7933120727539,482.43853759765625,0.007726342,-0.008908242,0.006640256,-0.002781272,0.008371651,-0.002808929,0.01350522,-0.003144383,-0.002503872,-0.00314562,-0.003178477,-0.00481835,-0.001806915,-0.005747765,-0.002475321,-0.002480417,-0.002502978,-0.001873568,-0.004529163,-0.003320515,-0.008560508,-0.008093268,-0.01387313,-0.01966691,-0.007591441,-0.005956754,-0.008123368,-0.007005706,-0.007890344,-0.006473422,-0.005025595,-0.005409241,-0.013304725,-0.010134876,-0.018369913,-0.020516545,-0.016928822,-0.018679053,-0.012013614,-0.014559597,-0.019021407,-0.019027099,-0.041288257,-0.074663728,-0.009869039,-0.044679105,0.068753839,0.034440339,2,297.4762594,289.2929441,1.096648607,93.56381037,86.74401696,5.493709508,273.9357709,252.9101694,0.004097967,1.870418264
