Repository: cx26/formation-analysis

# ***Data-Driven Analysis of Battery Formation*** 

This repository contains half cell measurement data and code (for plotting, simulation and experiment design) accompanying the paper *Data-Driven Analysis of Battery Formation Reveals the Role of Electrode Utilization in Extending Cycle Life* by Xiao Cui et al (2024).  

- **[data](data)**: 
    - extracted summary information from [aging cycles, diagnostic cycles](data/rpt_summary_041524.csv) and [formation cycles](data/formation_cycle_info_042124.csv); [resistances](data/delta_features_041524.csv); [electrode-specifics](data/electrode_info_04152024.csv) fitted using differential voltage analysis; [formation parameters](data/Formation_2022

File: data/df_all.csv (part 4 of 43)
seq_num,1st_ch_cap,1st_disch_cap,1st_CE,disch_cap_with_cv,last_ch_cap,last_disch_cap,last_CE,formation_time,temperature_exp,cv_hold_cap,formation_file_name,formation_drying_date,formation_temperature,cell_id,electrolyte,ocv_time,cell_mass_before,cell_mass_after,electrolyte_mass,wetting_hold_time,formation_charge_current_1,formation_cutoff_voltage_1,formation_charge_current_2,formation_cutoff_voltage_2,charge_hold_time,formation_discharge_current,formation_verification_current,formation_verification_repeat,regular_project_name,regular_charge_current,regular_charge_cutoff_voltage,regular_discharge_current,regular_discharge_cutoff_voltage,date,rpt_low_energy,rpt_med_energy,regu_energy,rpt_low_cap,rpt_med_cap,regu_cap,rpt_low_cv_t,rpt_med_cv_t,regu_cv_t,rpt_low_ce,rpt_med_ce,regu_ce,diag_pos_x,cycle_index,rpt_low_life,rpt_med_life,regu_life,regu_knee,q_throughput,e_throughput,r_c_0_0s,r_d_0_0s,r_c_0_3s,r_d_0_3s,r_c_0_10s,r_d_0_10s,r_c_0_30s,r_d_0_30s,r_c_1_0s,r_d_1_0s,r_c_1_3s,r_d_1_3s,r_c_1_10s,r_d_1_10s,r_c_1_30s,r_d_1_30s,r_c_2_0s,r_d_2_0s,r_c_2_3s,r_d_2_3s,r_c_2_10s,r_d_2_10s,r_c_2_30s,r_d_2_30s,r_c_3_0s,r_d_3_0s,r_c_3_3s,r_d_3_3s,r_c_3_10s,r_d_3_10s,r_c_3_30s,r_d_3_30s,r_c_4_0s,r_d_4_0s,r_c_4_3s,r_d_4_3s,r_c_4_10s,r_d_4_10s,r_c_4_30s,r_d_4_30s,r_c_5_0s,r_d_5_0s,r_c_5_3s,r_d_5_3s,r_c_5_10s,r_d_5_10s,r_c_5_30s,r_d_5_30s,diag_pos_y,Q_ne,Q_pe,SOC_ne_0,SOC_pe_0,SOC_ne_100,SOC_pe_100,Q_li,Q_full,error,Q_offset
113.0,0.303660185,0.249855364,0.8228,0.253207781,0.239733158,0.239413529,0.9987,86.9810666,23.79631841,0.001534792,Nova_Formation,100C14h,25,S20A300A0379,EP1,72,4.609,5.676,1.067,24,0.1224,3.91,0.0048,4.4,1,0.048,0.048,5,Nova_Regular,0.24,4.4,0.18,3,9/20/22,0.9422509394,0.9289110181,0.8855914334,0.2495002447,0.2465201727,0.2374326551,476.05999755859375,474.4200134277344,952.27,1.0013534757903866,0.9831230527902568,0.9995435353830888,3,230,820.7788330445807,785.7111268831642,549.0,472.0,122.7933120727539,482.43853759765625,0.00955683,-0.0025042,0.02826932,0.019327879,0.030338377,0.019132644,0.037562072,0.021687925,0.005110264,0.002571926,0.006991059,0.005149066,0.009614795,0.005915195,0.01140824,0.009590447,0.005111545,0.005750835,0.006471395,0.00595583,0.002381533,0.001220196,-0.0018197,-0.008843005,-0.003155023,-0.000237122,1.14e-05,0.002769306,0.002466798,0.00333482,0.006394446,0.007300019,-0.007597983,-0.006326199,-0.009567022,-0.012755871,-0.007359713,-0.00926441,0.00122416,-0.001846761,-0.01268284,-0.013945669,-0.023615181,-0.054564983,0.023828417,-0.005107164,0.132914007,0.127863407,3,299.6212536,288.1900351,1.0453958,92.67447643,84.90735108,5.486089934,270.2108342,249.5001591,0.004598408,1.768082556
113.0,0.303660185,0.249855364,0.8228,0.253207781,0.239733158,0.239413529,0.9987,86.9810666,23.79631841,0.001534792,Nova_Formation,100C14h,25,S20A300A0379,EP1,72,4.609,5.676,1.067,24,0.1224,3.91,0.0048,4.4,1,0.048,0.048,5,Nova_Regular,0.24,4.4,0.18,3,9/20/22,0.9260894253,0.912554758,0.8658858974,0.2451245883,0.2421469699,0.2323825313,518.5999755859375,516.2100219726562,1050.16,1.0120239731126812,0.9833153004356509,0.9993475146316776,4,333,820.7788330445807,785.7111268831642,549.0,472.0,122.7933120727539,482.43853759765625,0.006420404,0.00765565,0.061020374,0.06068462,0.06560364,0.0627915,0.081458926,0.068700135,0.012736052,0.014640391,0.024699003,0.022300273,0.027902365,0.025777638,0.033977658,0.031821132,0.016551092,0.015505582,0.023029357,0.021200702,0.021000922,0.017122805,0.019788504,0.011074811,0.012098297,0.010560438,0.01532799,0.018139586,0.018947065,0.020286709,0.0267317,0.02508384,0.004475117,0.003201783,0.008196533,0.006238461,0.012804985,0.011883348,0.023468047,0.024192423,,,,,,,,,4,304.9635457,286.9516564,0.990816308,91.48956912,81.90833496,5.492876488,265.5524626,245.124503,0.005864712,1.644430977
113.0,0.303660185,0.249855364,0.8228,0.253207781,0.239733158,0.239413529,0.9987,86.9810666,23.79631841,0.001534792,Nova_Formation,100C14h,25,S20A300A0379,EP1,72,4.609,5.676,1.067,24,0.1224,3.91,0.0048,4.4,1,0.048,0.048,5,Nova_Regular,0.24,4.4,0.18,3,9/20/22,0.9097192012,0.894553398,0.8345935111,0.2407645374,0.2374173733,0.2241295939,565.02001953125,562.6500244140625,1166.51,1.0154252949194595,0.9815095223376784,0.9992523293673756,5,436,820.7788330445807,785.7111268831642,549.0,472.0,122.7933120727539,482.43853759765625,0.017025799,0.001915246,0.123405546,0.10594213,0.13372949,0.1109803,0.158754706,0.120770216,0.030503258,0.0266985,0.046308786,0.044415176,0.052871048,0.048758239,0.063552588,0.058047622,0.026695892,0.02924034,0.043474585,0.042436734,0.043149084,0.041040301,0.047709465,0.039414704,0.02097398,0.025794744,0.035701007,0.037076399,0.040894777,0.041957229,0.052116424,0.051116616,0.018433854,0.017801717,0.031450897,0.032176137,0.037401378,0.041602939,0.051389664,0.059751034,,,,,,,,,5,322.6110701,286.5938212,0.970035032,90.04085555,76.13143396,5.433660482,261.180969,240.7644526,0.007041231,1.714540762
113.0,0.303660185,0.249855364,0.8228,0.253207781,0.239733158,0.239413529,0.9987,86.9810666,23.79631841,0.001534792,Nova_Formation,100C14h,25,S20A300A0379,EP1,72,4.609,5.676,1.067,24,0.1224,3.91,0.0048,4.4,1,0.048,0.048,5,Nova_Regular,0.24,4.4,0.18,3,9/20/22,0.8940256381,0.8784945091,0.7488504685999999,0.2366988022,0.2334671303,0.2017667649,669.1300048828125,677.4400024414062,1426.23,1.0157155811569778,0.9810521027876355,0.997674115703288,6,539,820.7788330445807,785.7111268831642,549.0,472.0,122.7933120727539,482.43853759765625,0.034219593,0.0355981,0.21096751,0.18645513,0.23050019,0.19507608,0.270630538,0.21101475,0.056555688,0.050848514,0.088664323,0.083917022,0.099574089,0.092168599,0.118832141,0.113767326,0.053380206,0.050214753,0.08021605,0.076969609,0.082685202,0.080228418,0.092181921,0.086640269,0.045116231,0.046133637,0.069787562,0.071950868,0.078411788,0.07953468,0.094683647,0.097506046,0.040033385,0.038138643,0.074332684,0.07420221,0.082778096,0.089749902,0.098404408,0.120127887,,,,,,,,,6,353.0495924,285.4599958,0.984011662,88.83879185,68.56570001,5.255495148,257.0732606,236.6987161,0.006726103,1.898159121
113.0,0.303660185,0.249855364,0.8228,0.253207781,0.239733158,0.239413529,0.9987,86.9810666,23.79631841,0.001534792,Nova_Formation,100C14h,25,S20A300A0379,EP1,72,4.609,5.676,1.067,24,0.1224,3.91,0.0048,4.4,1,0.048,0.048,5,Nova_Regular,0.24,4.4,0.18,3,9/20/22,0.8655929234,0.8406016139,0.6345959173,0.2292279534,0.2238182101,0.1718644226,842.7999877929688,830.4400024414062,1701.61,1.0190425409301638,0.970685764145412,1.0022371718643104,7,642,820.7788330445807,785.7111268831642,549.0,472.0,122.7933120727539,482.43853759765625,0.051923096,0.03997433,0.34498283,0.32103926,0.37258092,0.33587965,0.429315925,0.36077434,0.075576752,0.077469319,0.155147135,0.148781687,0.170499682,0.16236335,0.198816806,0.196240634,0.084477767,0.078743577,0.14063549,0.134031937,0.14770937,0.142369777,0.162644625,0.164478719,0.087016642,0.074662626,0.125532925,0.125894353,0.136969924,0.140159994,0.158897817,0.170008838,0.064772978,0.06793575,0.146961033,0.153469175,0.162968814,0.182262272,0.187292993,0.244535536,,,,,,,,,7,374.3587541,282.0554101,0.969551912,87.28446884,62.96245708,5.004229165,249.820169,229.2278685,0.006479678,2.847998916
114.0,0.303313515,0.250101688,0.8246,0.254531205,0.241303765,0.241057339,0.999,87.2757917,23.77093596,0.001548008,Nova_Formation,100C14h,25,S20A300A0285,EP1,72,4.633,5.654,1.021,24,0.1224,3.91,0.0048,4.4,1,0.048,0.048,5,Nova_Regular,0.24,4.4,0.18,3,9/20/22,1.0010602265,0.9718387969,0.9147264982,0.2658151495,0.2584585642,0.2460366968,513.75,508.8399963378906,1051.82,1.0047822812865126,0.9745719919304118,0.9522117568730484,0,0,909.838487330499,775.3389920537146,573.0,509.0,128.55528259277344,508.6237182617188,0.34658504,0.33494523,0.4689821,0.4810848,0.5261762,0.52961,0.631983519,0.61650324,0.293661535,0.292998135,0.334750563,0.339334577,0.380400151,0.387105018,0.455729365,0.472230613,0.28476283,0.287278056,0.327252179,0.328583658,0.374880165,0.379228026,0.455747247,0.465789586,0.286669701,0.288549185,0.322254598,0.325197279,0.356852323,0.361845404,0.409982413,0.419586211,0.307009608,0.308889151,0.353171676,0.358747035,0.389106214,0.396435857,0.44494167,0.456383288,0.356590152,0.343843102,0.505111277,0.574411154,0.552343965,0.658674777,0.61847055,0.805904746,0,307.3755285,296.5697278,1.321070875,96.17784839,88.73513299,5.578771608,289.2950318,265.8150655,0.004335362,2.874369911
114.0,0.303313515,0.250101688,0.8246,0.254531205,0.241303765,0.241057339,0.999,87.2757917,23.77093596,0.001548008,Nova_Formation,100C14h,25,S20A300A0285,EP1,72,4.633,5.654,1.021,24,0.1224,3.91,0.0048,4.4,1,0.048,0.048,5,Nova_Regular,0.24,4.4,0.18,3,9/20/22,0.9839735785,0.9626892942,0.9067522587,0.2609874094,0.2559881916,0.2439423248,469.489990234375,479.760009765625,985.79,1.0155931606216777,0.985778567096964,1.0000236159758322,1,24,909.838487330499,775.3389920537146,573.0,509.0,128.55528259277344,508.6237182617188,-0.009207696,0.00066027,-0.015490741,-0.02685085,-0.018759489,-0.026704252,-0.020009339,-0.027921438,-0.001267046,0.002563983,-0.000618905,-0.000686109,0.000728518,-0.001516819,0.000658095,-0.001872063,0.005724788,0.00319919,0.000533104,-0.000605464,-0.00327009,-0.00429225,-0.010163546,-0.012592465,0.002546638,0.002563685,-0.001258671,-0.002214581,-0.001428992,-0.00298059,-0.000629723,-0.00325641,-0.000631213,-0.000614852,-0.013166398,-0.013845772,-0.013718098,-0.013821125,-0.013844401,-0.013264537,-0.016521305,-0.003788352,-0.045643002,-0.076783001,-0.032061636,-0.068849564,8.94e-06,-0.047611356,1,303.8108424,294.0133851,1.19545346,95.07581124,87.82894039,5.555422117,283.1675283,260.9873252,0.004022978,2.214601217
114.0,0.303313515,0.250101688,0.8246,0.254531205,0.241303765,0.241057339,0.999,87.2757917,23.77093596,0.001548008,Nova_Formation,100C14h,25,S20A300A0285,EP1,72,4.633,5.654,1.021,24,0.1224,3.91,0.0048,4.4,1,0.048,0.048,5,Nova_Regular,0.24,4.4,0.18,3,9/20/22,0.9598956889,0.9406908464,0.8923492535,0.2543238391,0.2500022768,0.2404110039,510.3800048828125,498.0299987792969,1037.02,1.0133542232085144,0.9877621680641636,1.0001357576386969,2,127,909.838487330499,775.3389920537146,573.0,509.0,128.55528259277344,508.6237182617188,0.01980406,0.031829596,0.025393873,0.011954248,0.025999665,0.012358308,0.02812469,0.012799561,0.019714862,0.026102841,0.02626735,0.024627477,0.027222365,0.026060432,0.02921921,0.027399331,0.02797991,0.024798959,0.023720562,0.025233805,0.020230085,0.01891619,0.012094587,0.007744879,0.022892833,0.024195284,0.019104034,0.020388514,0.021268368,0.020719409,0.023532659,0.022197455,0.013360858,0.014663368,0.008487821,0.006629348,0.009376943,0.007860273,0.014636785,0.012099743,-0.003803849,0.013396949,-0.017496973,-0.050850928,0.016022921,-0.019813359,0.094096124,0.060500026,2,323.9725045,293.0272645,1.119158863,92.79423946,80.08244466,5.492010063,275.5381885,254.3237554,0.005175204,1.495579216
114.0,0.303313515,0.250101688,0.8246,0.254531205,0.241303765,0.241057339,0.999,87.2757917,23.77093596,0.001548008,Nova_Formation,100C14h,25,S20A300A0285,EP1,72,4.633,5.654,1.021,24,0.1224,3.91,0.0048,4.4,1,0.048,0.048,5,Nova_Regular,0.24,4.4,0.18,3,9/20/22,0.947768332,0.9283706899,0.8799033814,0.251039479,0.2467561262,0.2374367682,522.3300170898438,557.1799926757812,1103.4,1.0114236786621271,0.9876436874668688,1.0001880150747997,3,230,909.838487330499,775.3389920537146,573.0,509.0,128.55528259277344,508.6237182617188,0.037011683,0.060444087,0.07292378,0.056272954,0.07401997,0.058652878,0.080820739,0.06112653,0.051484138,0.059165776,0.059087604,0.0584822,0.060720205,0.060782522,0.065487087,0.063645244,0.057842374,0.057259828,0.057556212,0.057697743,0.054369986,0.052382439,0.046400607,0.040829688,0.057842344,0.056624383,0.052467287,0.053893119,0.054820925,0.055134773,0.059113175,0.05780822,0.045129895,0.041369736,0.0412862,0.038900882,0.043063819,0.042598009,0.050849944,0.051523209,0.027330339,0.043284535,0.025812268,-0.004850864,0.071596622,0.044431388,0.179880202,0.176217854,3,323.0168055,291.9757713,1.075764032,92.03068343,79.2880624,5.503343654,272.1821964,251.0393949,0.005293963,1.599472821
114.0,0.303313515,0.250101688,0.8246,0.254531205,0.241303765,0.241057339,0.999,87.2757917,23.77093596,0.001548008,Nova_Formation,100C14h,25,S20A300A0285,EP1,72,4.633,5.654,1.021,24,0.1224,3.91,0.0048,4.4,1,0.048,0.048,5,Nova_Regular,0.24,4.4,0.18,3,9/20/22,0.934026812,0.9143779515,0.8657702839,0.2473270467,0.2430258033,0.2338364446999999,562.27001953125,576.5700073242188,1169.74,1.0216922667678847,0.987541600755924,1.0000592290918868,4,333,909.838487330499,775.3389920537146,573.0,509.0,128.55528259277344,508.6237182617188,0.03033796,0.05782959,0.09559792,0.0936344,0.10046357,0.095977664,0.113603473,0.10038233,0.061650604,0.063557833,0.074477494,0.074409693,0.079728663,0.078631848,0.087728441,0.083890557,0.06800884,0.064191461,0.071774274,0.072451442,0.070399135,0.068210751,0.066735268,0.061095923,0.06419313,0.064191431,0.066592127,0.067875475,0.06889376,0.06928733,0.076268166,0.074317813,0.057203084,0.050207049,0.056515217,0.054760873,0.061204374,0.060260206,0.070549101,0.072408855,,,,,,,,,4,310.6954732,288.6742835,1.004701407,91.76460502,81.07462412,5.586639233,268.0223778,247.3269619,0.005576941,1.446663354
114.0,0.303313515,0.250101688,0.8246,0.254531205,0.241303765,0.241057339,0.999,87.2757917,23.77093596,0.001548008,Nova_Formation,100C14h,25,S20A300A0285,EP1,72,4.633,5.654,1.021,24,0.1224,3.91,0.0048,4.4,1,0.048,0.048,5,Nova_Regular,0.24,4.4,0.18,3,9/20/22,0.9145333207,0.8931054042,0.8315263934,0.2420833132,0.2373346104,0.224703642,629.4500122070312,647.6900024414062,1291.5,1.025234775253851,0.9853119883865952,0.9999088464584192,5,436,909.838487330499,775.3389920537146,573.0,509.0,128.55528259277344,508.6237182617188,0.0726856,0.073078275,0.1544199,0.1352562,0.1634078,0.14132375,0.185181618,0.14996779,0.081347376,0.085790604,0.099266022,0.097689331,0.105445772,0.10241434,0.118226826,0.111205399,0.084527671,0.081338108,0.097077429,0.096394807,0.09562391,0.094875574,0.096022487,0.092856497,0.084527582,0.082609117,0.090107828,0.090333521,0.094085157,0.093833536,0.104862839,0.102198631,0.074992925,0.075617433,0.084563166,0.083949059,0.091678739,0.092958391,0.103590459,0.111954749,,,,,,,,,5,333.2004961,288.6107151,0.988797027,89.87613395,74.07412232,5.49927139,262.6868295,242.0832289,0.007058133,1.437437544
114.0,0.303313515,0.250101688,0.8246,0.254531205,0.241303765,0.241057339,0.999,87.2757917,23.77093596,0.001548008,Nova_Formation,100C14h,25,S20A300A0285,EP1,72,4.633,5.654,1.021,24,0.1224,3.91,0.0048,4.4,1,0.048,0.048,5,Nova_Regular,0.24,4.4,0.18,3,9/20/22,0.9046335012,0.883552842,0.7954785559,0.2395782378,0.2350629813,0.2155088338,683.7100219726562,701.4299926757812,1440.76,1.0262888029470625,0.9861008445023544,0.9987676504884664,6,539,909.838487330499,775.3389920537146,573.0,509.0,128.55528259277344,508.6237182617188,0.09238517,0.08831328,0.21748233,0.1972203,0.23243433,0.20546615,0.262704372,0.21729958,0.108031988,0.106746435,0.134302348,0.130232841,0.1417633,0.136870116,0.160996258,0.153759956,0.1054883,0.105473906,0.125768274,0.123753458,0.126001328,0.123898357,0.129870772,0.126514941,0.108666033,0.103567272,0.120010674,0.118244648,0.126125723,0.124644488,0.140436441,0.137765199,0.092775196,0.095302016,0.11582762,0.11597994,0.122878015,0.127914608,0.136620551,0.152446508,,,,,,,,,6,351.4665034,287.1227248,0.995504151,89.39966006,69.62538759,5.389921106,260.1856035,239.5781534,0.006521824,1.632898167
114.0,0.303313515,0.250101688,0.8246,0.254531205,0.241303765,0.241057339,0.999,87.2757917,23.77093596,0.001548008,Nova_Formation,100C14h,25,S20A300A0285,EP1,72,4.633,5.654,1.021,24,0.1224,3.91,0.0048,4.4,1,0.048,0.048,5,Nova_Regular,0.24,4.4,0.18,3,9/20/22,0.8812238243,0.8465661898,0.6386580258,0.2335375296,0.2257035325,0.1737923806,848.030029296875,850.0900268554688,1788.22,1.0277073107921926,0.9712413545703644,0.9981182303281234,7,642,909.838487330499,775.3389920537146,573.0,509.0,128.55528259277344,508.6237182617188,0.11630651,0.115006596,0.31783342,0.2943773,0.3421784,0.3077591,0.388279676,0.33169943,0.141052008,0.139794797,0.188830584,0.184031039,0.202595502,0.199933141,0.227617204,0.23392272,0.136602491,0.137253195,0.176410884,0.175126672,0.1824359,0.184736997,0.192051053,0.207231611,0.138508826,0.134711057,0.165639281,0.166561425,0.176456422,0.178605586,0.194694906,0.209582537,0.123888731,0.127079368,0.174234599,0.181636423,0.187657237,0.207850516,0.205855578,0.263729453,,,,,,,,,7,376.7199809,283.1476123,0.994344346,88.45796697,63.62264952,5.132758125,254.2125152,233.5374449,0.006339024,2.395894414
115.0,0.301700649,0.249556602,0.8272,0.256529577,0.242719683,0.24199438,0.997,36.94315,24.21178993,0.00899297,Nova_Formation,100C14h,25,S20A300A0375,EP1,0,4.617,5.674,1.057,24,0.0264,3.72,0.036,4.4,1,0.048,0.048,2,Nova_Regular,0.24,4.4,0.18,3,9/20/22,1.0190124488,0.9836844286,0.9226067324,0.2706878197,0.2614150573,0.2473592341,522.8900146484375,491.2900085449219,1045.45,1.008749859581999,0.970072025662198,0.9475705477967004,0,0,664.8840591565994,620.1834444214206,486.0,369.0,110.35002899169922,433.91119384765625,0.283341,0.28388107,0.41819984,0.42930117,0.4771256,0.47929057,0.585865796,0.5673371,0.222421363,0.228163809,0.276314855,0.279404461,0.325140327,0.330641121,0.402904391,0.416800857,0.224331811,0.222443938,0.26749745,0.270206958,0.315459043,0.322553843,0.39528051,0.413110733,0.223696321,0.22625719,0.26037401,0.264594316,0.29654327,0.302383304,0.350796223,0.362900853,0.243396491,0.237696961,0.296301007,0.300615698,0.331858635,0.339691639,0.387654632,0.402940065,0.277714908,0.280915856,0.446586341,0.519842207,0.488804698,0.599179745,0.547801971,0.735970438,0,310.8106414,301.3165645,1.409145008,96.55003649,89.62045443,5.559308154,295.3010256,270.687645,0.004386204,3.482491619
115.0,0.301700649,0.249556602,0.8272,0.256529577,0.242719683,0.24199438,0.997,36.94315,24.21178993,0.00899297,Nova_Formation,100C14h,25,S20A300A0375,EP1,0,4.617,5.674,1.057,24,0.0264,3.72,0.036,4.4,1,0.048,0.048,2,Nova_Regular,0.24,4.4,0.18,3,9/20/22,1.0056189009,0.9734653855,0.9206267488,0.2668231643,0.2586535456,0.2467896397,459.8299865722656,459.6099853515625,969.53,1.0147528883672174,0.9752446212914054,1.000001718065349,1,24,664.8840591565994,620.1834444214206,486.0,369.0,110.35002899169922,433.91119384765625,-0.046879932,-0.034114197,-0.026347697,-0.043554932,-0.028597176,-0.046785265,-0.031619489,-0.04937303,-0.012046173,-0.018320069,-0.01936087,-0.021816611,-0.021607548,-0.023859352,-0.024780393,-0.026462913,-0.017134443,-0.01843515,-0.01922287,-0.021103412,-0.02085194,-0.025136203,-0.024105996,-0.030516297,-0.015863389,-0.020341814,-0.022129402,-0.023343533,-0.023100406,-0.025016606,-0.023475528,-0.027855903,-0.023489848,-0.015257835,-0.036183119,-0.036708295,-0.036230683,-0.037676334,-0.037455678,-0.040682554,-0.027299285,-0.028606862,-0.074255913,-0.108065099,-0.068274796,-0.110974312,-0.061588645,-0.117692053,1,304.53392,298.447715,1.283140063,95.78570328,89.74654718,5.518273546,289.7778395,266.8230579,0.003821049,2.578023554
115.0,0.301700649,0.249556602,0.8272,0.256529577,0.242719683,0.24199438,0.997,36.94315,24.21178993,0.00899297,Nova_Formation,100C14h,25,S20A300A0375,EP1,0,4.617,5.674,1.057,24,0.0264,3.72,0.036,4.4,1,0.048,0.048,2,Nova_Regular,0.24,4.4,0.18,3,9/20/22,0.9769818843,0.9577224935,0.910950712,0.2588460118,0.2542980548,0.2443467708999999,470.260009765625,467.2799987792969,950.83,1.017550981088123,0.98910000346915,1.0001174010498772,2,127,664.8840591565994,620.1834444214206,486.0,369.0,110.35002899169922,433.91119384765625,-0.034141988,-0.020099878,-0.006771624,-0.021387994,-0.007852584,-0.02239585,-0.004895329,-0.022613287,-0.008865908,-0.011417598,-0.013911873,-0.01606819,-0.016312957,-0.017783076,-0.016473919,-0.017365068,-0.015862912,-0.016503051,-0.015491992,-0.015068054,-0.019589335,-0.021680981,-0.02346617,-0.034282565,-0.010843962,-0.014597818,-0.011049882,-0.018989518,-0.011011511,-0.020741522,-0.007014483,-0.020939916,-0.02602762,-0.019043922,-0.035894126,-0.037724346,-0.035077304,-0.037835568,-0.032285661,-0.038095266,-0.044458777,-0.045737013,-0.074489981,-0.116555035,-0.048255473,-0.098424137,0.007694066,-0.054587007,2,300.3367806,294.8015089,1.114805919,93.96802927,87.91423327,5.538832755,280.3673404,258.845837,0.004156705,1.844768666
115.0,0.301700649,0.249556602,0.8272,0.256529577,0.242719683,0.24199438,0.997,36.94315,24.21178993,0.00899297,Nova_Formation,100C14h,25,S20A300A0375,EP1,0,4.617,5.674,1.057,24,0.0264,3.72,0.036,4.4,1,0.048,0.048,2,Nova_Regular,0.24,4.4,0.18,3,9/20/22,0.9637516974,0.9451957371,0.8997926155,0.2552370816,0.2509420286,0.2415334072,478.9700012207031,505.010009765625,991.98,1.0158811660015672,0.9896933878237422,0.9978159981967468,3,230,664.8840591565994,620.1834444214206,486.0,369.0,110.35002899169922,433.91119384765625,-0.011264384,-0.02710405,0.021017343,0.00409472,0.022619694,0.004113287,0.029433906,0.005325615,0.000675038,-0.003165632,-0.002033532,-0.004302949,-0.003638566,-0.004677594,-0.001016259,-0.002396792,-0.003779769,-0.006979406,-0.003059834,-0.00410682,-0.004122764,-0.010068506,-0.007564068,-0.020953864,-0.006320238,-0.006981194,-0.005821824,-0.008176804,-0.005603492,-0.00854817,-0.001850843,-0.006338269,-0.015852943,-0.008249745,-0.024033695,-0.024431735,-0.021257252,-0.02327168,-0.015194356,-0.01966536,-0.025381327,-0.022232115,-0.058957309,-0.098562002,-0.021716863,-0.069176197,0.061739683,0.011479855,3,302.4392053,293.4749925,1.060358099,93.08857709,86.03719835,5.516113706,276.3986332,255.2369752,0.004654549,1.766305142
115.0,0.301700649,0.249556602,0.8272,0.256529577,0.242719683,0.24199438,0.997,36.94315,24.21178993,0.00899297,Nova_Formation,100C14h,25,S20A300A0375,EP1,0,4.617,5.674,1.057,24,0.0264,3.72,0.036,4.4,1,0.048,0.048,2,Nova_Regular,0.24,4.4,0.18,3,9/20/22,0.94260253,0.92178712,0.862502722,0.2495420752,0.244637819,0.2317457171,544.030029296875,555.1400146484375,1148.58,1.0272837160003816,0.9870409916573578,0.9997892685692776,4,333,664.8840591565994,620.1834444214206,486.0,369.0,110.35002899169922,433.91119384765625,-0.01918909,-0.017576814,0.0629842,0.048573554,0.07121459,0.05111727,0.086963236,0.058063388,0.013380036,0.010175735,0.018729836,0.016711593,0.020237744,0.017229497,0.026111066,0.021744519,0.005747437,0.010175556,0.017062277,0.015767932,0.017320782,0.012265921,0.018483192,0.0070014,0.007656068,0.003820047,0.01141271,0.009970248,0.014831662,0.012160063,0.021089196,0.017170906,-0.005052805,-0.001760632,-0.002741963,-0.002753824,0.002949059,0.002977312,0.01276204,0.014768839,,,,,,,,,4,319.7891316,293.1579459,0.997788343,91.19562482,79.55464791,5.502467763,270.5380391,249.541901,0.006708903,1.674397991
115.0,0.301700649,0.249556602,0.8272,0.256529577,0.242719683,0.24199438,0.997,36.94315,24.21178993,0.00899297,Nova_Formation,100C14h,25,S20A300A0375,EP1,0,4.617,5.674,1.057,24,0.0264,3.72,0.036,4.4,1,0.048,0.048,2,Nova_Regular,0.24,4.4,0.18,3,9/20/22,0.9275953834,0.9065980989,0.8041517252,0.2456073531,0.2408041506,0.2164627985,632.8599853515625,635.6199951171875,1311.77,1.0293713830705042,0.9870861935968576,1.0017370555895504,5,436,664.8840591565994,620.1834444214206,486.0,369.0,110.35002899169922,433.91119384765625,-0.040756702,-0.02079904,0.134628,0.110779315,0.15011743,0.11827865,0.179730177,0.13040358,0.029234454,0.026021868,0.050248712,0.047016472,0.054740369,0.051552832,0.06818819,0.065516859,0.026688531,0.026658088,0.044714093,0.04219228,0.049201816,0.042731076,0.053617775,0.043788821,0.021604657,0.017125756,0.038734645,0.036553413,0.043486595,0.041744947,0.055286318,0.052058697,0.013343215,0.022207782,0.031466007,0.03164348,0.039788574,0.041213542,0.054648519,0.060949475,,,,,,,,,5,329.6756283,291.1239268,0.980953269,90.44664667,76.02110616,5.469400656,266.5457933,245.607246,0.007413782,1.781849498
115.0,0.301700649,0.249556602,0.8272,0.256529577,0.242719683,0.24199438,0.997,36.94315,24.21178993,0.00899297,Nova_Formation,100C14h,25,S20A300A0375,EP1,0,4.617,5.674,1.057,24,0.0264,3.72,0.036,4.4,1,0.048,0.048,2,Nova_Regular,0.24,4.4,0.18,3,9/20/22,0.894947837,0.864171643,0.6704912846000001,0.2370331418,0.2301304151,0.1813973247999999,763.760009765625,772.5999755859375,1688.46,1.0305119644572576,0.9775726467828564,1.000280159775529,6,539,664.8840591565994,620.1834444214206,486.0,369.0,110.35002899169922,433.91119384765625,0.020871311,0.019865304,0.27271414,0.24074313,0.29665104,0.25324175,0.344851911,0.27400708,0.060330674,0.05651924,0.117844701,0.109312713,0.129937142,0.120838106,0.153704286,0.149459481,0.052066341,0.054613769,0.103490263,0.097520709,0.109578431,0.102224827,0.121934026,0.117618322,0.045077175,0.052071407,0.093154401,0.088343382,0.103029013,0.099870831,0.121305704,0.125763774,0.043167889,0.040633604,0.094900012,0.10077861,0.108664453,0.121775985,0.128924519,0.166428,,,,,,,,,6,380.6235078,288.4530351,0.986230604,88.05410342,63.90785345,5.02690007,257.7485594,237.0330348,0.006766258,2.461453266
115.0,0.301700649,0.249556602,0.8272,0.256529577,0.242719683,0.24199438,0.997,36.94315,24.21178993,0.00899297,Nova_Formation,100C14h,25,S20A300A0375,EP1,0,4.617,5.674,1.057,24,0.0264,3.72,0.036,4.4,1,0.048,0.048,2,Nova_Regular,0.24,4.4,0.18,3,9/20/22,0.8424634309,0.7594262967,0.4896441077,0.223122991,0.2028162202,0.1336633543,1024.47998046875,1036.81005859375,1979.54,1.0341188350118018,0.915273640773558,0.9974485159525812,7,642,664.8840591565994,620.1834444214206,486.0,369.0,110.35002899169922,433.91119384765625,0.03985259,0.06559947,0.43877238,0.412981,0.47442028,0.43006727,0.537193716,0.46522313,0.055212632,0.09145236,0.204518735,0.196838766,0.219859451,0.217421502,0.25591892,0.284070432,0.081893072,0.090818107,0.171673775,0.169261813,0.181692064,0.18507871,0.2026048,0.236925602,0.090152264,0.082556978,0.157196701,0.159020931,0.17123273,0.180150509,0.198914766,0.249010742,0.052026153,0.064129665,0.182980031,0.198113173,0.208707869,0.244647086,0.255287975,0.3735452,,,,,,,,,7,400.0,283.2028164,0.890408967,85.03135222,57.80568762,4.643340029,244.3728202,223.1228845,0.007257129,4.538230107
116.0,0.29725706,0.246065228,0.8278,0.252402554,0.238577462,0.238019846,0.9977,36.4223278,24.40923549,0.009002248,Nova_Formation,100C14h,25,S20A300A0612,EP1,0,4.603,5.617,1.014,24,0.0264,3.72,0.036,4.4,1,0.048,0.048,2,Nova_Regular,0.24,4.4,0.18,3,9/20/22,0.9788612309,0.962824461,0.9110888568,0.2599904136,0.2557699798,0.243889184,475.7099914550781,455.2699890136719,958.12,0.9833835395680456,0.9633579321994064,0.9487754151623584,0,0,612.0782375804827,577.7231270602168,469.0,288.0,105.34207153320312,413.2010192871094,0.23299949,0.2529426,0.38474965,0.39729792,0.44415638,0.44865227,0.555224299,0.5376614,0.19447805,0.190661222,0.240721256,0.242416725,0.289748907,0.292635053,0.367983401,0.381572694,0.187485158,0.181126371,0.23063013,0.231179863,0.278950751,0.28276059,0.359717458,0.371787608,0.187487155,0.188752666,0.225118831,0.226615995,0.26147151,0.265585542,0.315231919,0.326663405,0.214177683,0.210362464,0.264327437,0.268820763,0.300147861,0.308767438,0.356601357,0.37177369,0.258031666,0.246587351,0.442160398,0.551223874,0.491060942,0.656353474,0.559279799,0.842718959,0,334.8791968,293.0727532,1.323947235,95.05951384,79.93405278,5.235779912,283.0271582,259.990332,0.006178413,3.258558041
116.0,0.29725706,0.246065228,0.8278,0.252402554,0.238577462,0.238019846,0.9977,36.4223278,24.40923549,0.009002248,Nova_Formation,100C14h,25,S20A300A0612,EP1,0,4.603,5.617,1.014,24,0.0264,3.72,0.036,4.4,1,0.048,0.048,2,Nova_Regular,0.24,4.4,0.18,3,9/20/22,0.9678629881,0.9603191237,0.9099040475,0.2567963225,0.2550532406,0.243536544,427.9800109863281,437.9400024414063,903.78,0.9895513098747832,0.9745121051173096,0.9984400581469174,1,24,612.0782375804827,577.7231270602168,469.0,288.0,105.34207153320312,413.2010192871094,-0.020597085,-0.03557633,-0.036763877,-0.037998676,-0.03857422,-0.04092717,-0.044054687,-0.042550415,-0.019055083,-0.018419877,-0.021748438,-0.024005756,-0.024211138,-0.026620477,-0.025396198,-0.03073439,-0.017780527,-0.012700379,-0.020166278,-0.019766033,-0.022509873,-0.02354452,-0.027299702,-0.031755835,-0.01714693,-0.018419996,-0.021622643,-0.021466419,-0.023125097,-0.024578348,-0.024127543,-0.026674032,-0.024132177,-0.022869617,-0.036790028,-0.038054064,-0.03770265,-0.039884865,-0.037528992,-0.041277349,-0.041291356,-0.028585523,-0.078991979,-0.132505536,-0.068389326,-0.135835946,-0.051435113,-0.145495236,1,293.9630119,287.3955857,1.271476985,95.71492501,89.49528912,5.475064598,278.8181414,256.7962409,0.003834365,2.549134454
116.0,0.29725706,0.246065228,0.8278,0.252402554,0.238577462,0.238019846,0.9977,36.4223278,24.40923549,0.009002248,Nova_Formation,100C14h,25,S20A300A0612,EP1,0,4.603,5.617,1.014,24,0.0264,3.72,0.036,4.4,1,0.048,0.048,2,Nova_Regular,0.24,4.4,0.18,3,9/20/22,0.9426131744,0.940750334,0.8992920091000001,0.2498001434,0.2497468941,0.2408391192,427.6499938964844,452.4500122070313,898.62,0.9883100499251064,0.9802985927105464,0.998779443429173,2,127,612.0782375804827,577.7231270602168,469.0,288.0,105.34207153320312,413.2010192871094,-0.004973427,-0.03748274,-0.007892281,-0.022264063,-0.005822271,-0.023226231,-0.004297376,-0.022847354,-0.014596522,-0.011428475,-0.015273452,-0.016323119,-0.015969872,-0.015215755,-0.015843868,-0.016751558,-0.014591515,-0.008249253,-0.013540775,-0.014589906,-0.017339915,-0.020104229,-0.023466527,-0.031119853,-0.013324261,-0.017148659,-0.017329454,-0.018288359,-0.018550009,-0.019455805,-0.015849143,-0.020318031,-0.026664704,-0.023502961,-0.036180213,-0.038260341,-0.034167111,-0.038099021,-0.029809296,-0.035554886,-0.055263713,-0.029220819,-0.077363998,-0.138385952,-0.04524833,-0.117695928,0.024868369,-0.064777851,2,291.4743768,283.9050305,1.134528233,94.16016467,87.50946884,5.482334813,270.6323033,249.8000616,0.003940438,1.960758286
116.0,0.29725706,0.246065228,0.8278,0.252402554,0.238577462,0.238019846,0.9977,36.4223278,24.40923549,0.009002248,Nova_Formation,100C14h,25,S20A300A0612,EP1,0,4.603,5.617,1.014,24,0.0264,3.72,0.036,4.4,1,0.048,0.048,2,Nova_Regular,0.24,4.4,0.18,3,9/20/22,0.9284249661,0.9274757836,0.8878366174,0.2459190045,0.2461711858,0.2379493643,482.5899963378906,475.9299926757813,947.27,0.9859386023566216,0.9812162391687568,0.9986486629589286,3,230,612.0782375804827,577.7231270602168,469.0,288.0,105.34207153320312,413.2010192871094,-0.012473956,-0.048288465,0.018734157,0.006266475,0.021766096,0.005828381,0.02759093,0.005749941,-0.008250475,-0.00570944,-0.003324807,-0.005019367,-0.002657354,-0.003959954,0.001933366,-0.002771288,-0.008247077,-0.000625491,-0.003123045,-0.004426137,-0.006886899,-0.009410411,-0.01204434,-0.019048125,-0.006342307,-0.0095229,-0.009169534,-0.008055031,-0.007817894,-0.009089619,-0.002518177,-0.00824213,-0.024770185,-0.017785951,-0.027429521,-0.028420374,-0.023064822,-0.026640594,-0.015284121,-0.01903221,-0.038751483,-0.022868425,-0.056580335,-0.114977807,-0.011070102,-0.075797677,0.092208803,0.035638154,3,292.56873,282.2529811,1.07816424,93.23984048,85.73929345,5.484526219,266.3266007,245.9189224,0.004379731,1.773068138
116.0,0.29725706,0.246065228,0.8278,0.252402554,0.238577462,0.238019846,0.9977,36.4223278,24.40923549,0.009002248,Nova_Formation,100C14h,25,S20A300A0612,EP1,0,4.603,5.617,1.014,24,0.0264,3.72,0.036,4.4,1,0.048,0.048,2,Nova_Regular,0.24,4.4,0.18,3,9/20/22,0.9056108407,0.9028469995,0.8490120326,0.2397477006,0.2395300921,0.2278200502,523.780029296875,530.3800048828125,1118.56,0.998406742023921,0.9793266685152316,0.998106595884957,4,333,612.0782375804827,577.7231270602168,469.0,288.0,105.34207153320312,413.2010192871094,-0.005108729,-0.006973207,0.07424551,0.05517593,0.080744356,0.058127046,0.099779427,0.06486648,0.00382255,0.008276016,0.018372446,0.0158986,0.02093792,0.019659966,0.029892921,0.024147093,0.005734786,0.006368622,0.016333953,0.015750811,0.016233921,0.014223158,0.017186761,0.010831207,0.006368369,0.003191322,0.01067695,0.009702653,0.012842327,0.01148504,0.020995229,0.015912533,-0.012059644,-0.007611811,-0.003277332,-0.004119962,0.003732324,0.002582192,0.016489387,0.016827434,,,,,,,,,4,302.1940662,281.0007901,0.995678421,91.40891514,80.9144262,5.462639519,259.8686548,239.7476192,0.006426897,1.762094335
116.0,0.29725706,0.246065228,0.8278,0.252402554,0.238577462,0.238019846,0.9977,36.4223278,24.40923549,0.009002248,Nova_Formation,100C14h,25,S20A300A0612,EP1,0,4.603,5.617,1.014,24,0.0264,3.72,0.036,4.4,1,0.048,0.048,2,Nova_Regular,0.24,4.4,0.18,3,9/20/22,0.8869976595,0.8815047748,0.7806887396,0.2348840901,0.234091077,0.2098634325,615.1500244140625,622.8800048828125,1272.85,1.0036587351514816,0.976753963875522,0.9947648028580804,5,436,612.0782375804827,577.7231270602168,469.0,288.0,105.34207153320312,413.2010192871094,0.01423645,-0.008255541,0.13414752,0.12147391,0.15025696,0.12823176,0.181395113,0.13897073,0.020344451,0.026693612,0.04982397,0.047985539,0.057476163,0.054175407,0.07310164,0.066487312,0.029244006,0.029877037,0.048288375,0.045190871,0.049878895,0.045571536,0.054672152,0.048310578,0.020344213,0.022886276,0.03989087,0.039637715,0.045423448,0.042993188,0.058482021,0.055302352,0.013991535,0.013351753,0.035957724,0.036471009,0.044924259,0.050463855,0.060966045,0.074383646,,,,,,,,,5,338.1065215,280.535373,0.999380304,89.67473307,71.01689048,5.288309508,254.9483169,234.884008,0.007178109,1.849760072
116.0,0.29725706,0.246065228,0.8278,0.252402554,0.238577462,0.238019846,0.9977,36.4223278,24.40923549,0.009002248,Nova_Formation,100C14h,25,S20A300A0612,EP1,0,4.603,5.617,1.014,24,0.0264,3.72,0.036,4.4,1,0.048,0.048,2,Nova_Regular,0.24,4.4,0.18,3,9/20/22,0.8482678884,0.8285572655,0.624337434,0.2247001033,0.2206678761,0.1687709122,783.1199951171875,789.1500244140625,1680.68,1.0014744022946238,0.9617657757067428,1.000996963744165,6,539,612.0782375804827,577.7231270602168,469.0,288.0,105.34207153320312,413.2010192871094,0.05694534,0.015220612,0.29340488,0.2564832,0.32240078,0.27071506,0.374049723,0.294792,0.055279091,0.05843854,0.123208195,0.118776128,0.136658549,0.134100348,0.164644599,0.173181742,0.061000973,0.062254354,0.109805524,0.105947375,0.116366655,0.1165016,0.128993243,0.143568993,0.063540995,0.05589895,0.098007277,0.09758383,0.108419776,0.110731006,0.129875243,0.146116197,0.050831571,0.043185443,0.108991593,0.116096169,0.123526931,0.14448601,0.145454943,0.212848812,,,,,,,,,6,368.009827,274.8546846,0.961557218,87.67867279,62.76607325,4.927057033,244.5275646,224.7000206,0.006291684,2.74667191
116.0,0.29725706,0.246065228,0.8278,0.252402554,0.238577462,0.238019846,0.9977,36.4223278,24.40923549,0.009002248,Nova_Formation,100C14h,25,S20A300A0612,EP1,0,4.603,5.617,1.014,24,0.0264,3.72,0.036,4.4,1,0.048,0.048,2,Nova_Regular,0.24,4.4,0.18,3,9/20/22,0.7603684048,0.6602191149,0.3822640827,0.2008246505,0.1756459775,0.1045193373,26.799999237060547,7.429999828338623,1884.08,1.0210326881836378,0.856927606815683,0.9891273499222296,7,642,612.0782375804827,577.7231270602168,469.0,288.0,105.34207153320312,413.2010192871094,0.08695136,0.043809623,0.4941064,0.4569375,0.53402007,0.47469074,0.60476625,0.52543765,0.099730238,0.094017744,0.21727103,0.208482161,0.231400371,0.232776552,0.272533834,0.310878962,0.083845973,0.094656482,0.181256324,0.181163996,0.191859186,0.201222628,0.217891008,0.276366234,0.083206564,0.087667629,0.16936104,0.175153822,0.184229314,0.203788608,0.221707582,0.301156551,,,,,,,,,,,,,,,,,7,399.9431205,274.9284234,0.839772867,79.57058703,52.55285694,4.342671495,222.1207742,200.8245686,0.007742468,5.998353555
117.0,0.299423733,0.247194944,0.8256,0.254300953,0.240643896,0.239870571,0.9968,36.6628972,24.37448588,0.008933808,Nova_Formation,100C14h,25,S20A300A0536,EP1,0,4.613,5.661,1.048,24,0.0264,3.72,0.036,4.4,1,0.048,0.048,2,Nova_Regular,0.24,4.4,0.18,3,9/20/22,0.9972521869,0.9728458933,0.9188721094,0.2648032697,0.2583767004,0.2457948249,471.6400146484375,437.1400146484375,938.25,0.9966701615897074,0.9691384842237484,0.9496479829622424,0,0,814.47946524846,745.237246834442,584.0,490.0,131.51138305664062,519.1739501953125,0.22216378,0.224761,0.3669957,0.37909675,0.42480293,0.42937157,0.531098008,0.51530784,0.180512547,0.177953824,0.227971509,0.22683841,0.274056017,0.277220458,0.352126777,0.364169627,0.175425813,0.171596497,0.217227995,0.216530815,0.264855802,0.267830431,0.346404433,0.358070463,0.178605765,0.173503101,0.212707341,0.213482231,0.248536944,0.25017646,0.301418334,0.31014514,0.200849548,0.195113286,0.247647107,0.249757394,0.283236384,0.288924247,0.340682119,0.352728009,0.245978683,0.23070325,0.407347947,0.487324417,0.453686684,0.5741961,0.518016696,0.728968799,0,304.2534593,295.3376608,1.340320349,96.2495057,89.44150278,5.488681463,288.3390097,264.8031865,0.00441715,3.247708727
117.0,0.299423733,0.247194944,0.8256,0.254300953,0.240643896,0.239870571,0.9968,36.6628972,24.37448588,0.008933808,Nova_Formation,100C14h,25,S20A300A0536,EP1,0,4.613,5.661,1.048,24,0.0264,3.72,0.036,4.4,1,0.048,0.048,2,Nova_Regular,0.24,4.4,0.18,3,9/20/22,0.9839717726,0.9691815519,0.9120409157,0.2610719184,0.2576538043,0.2448191545,452.739990234375,451.75,979.78,1.0039144728327043,0.9824069425713572,0.999383189195262,1,24,814.47946524846,745.237246834442,584.0,490.0,131.51138305664062,519.1739501953125,0.05773525,0.046637103,0.035909384,0.035252005,0.03422019,0.033182204,0.031659722,0.032572985,0.066115305,0.061931238,0.059090272,0.057311058,0.05963704,0.054728866,0.05657047,0.052411616,0.061031982,0.064208925,0.060807854,0.061574653,0.057356238,0.056702435,0.052140623,0.048657238,0.059123278,0.064842671,0.057210326,0.056640714,0.05575037,0.056011885,0.057082117,0.054048121,0.054677114,0.057852879,0.04577294,0.04505004,0.045260429,0.042983383,0.042607844,0.039432913,0.04069376,0.055948839,0.007904202,-0.030906022,0.016670495,-0.030422688,0.030538678,-0.031088293,1,301.6431083,292.6944152,1.253123614,95.55194542,88.59020326,5.544665441,283.4551688,261.071835,0.003811464,2.374446746
117.0,0.299423733,0.247194944,0.8256,0.254300953,0.240643896,0.239870571,0.9968,36.6628972,24.37448588,0.008933808,Nova_Formation,100C14h,25,S20A300A0536,EP1,0,4.613,5.661,1.048,24,0.0264,3.72,0.036,4.4,1,0.048,0.048,2,Nova_Regular,0.24,4.4,0.18,3,9/20/22,0.9565178557,0.9450662821,0.9000762639000001,0.2534651035,0.2511154903,0.2420267848,485.4700012207031,493.6799926757813,989.34,1.003213622829983,0.9858728808398264,0.9993722204931532,2,127,814.47946524846,745.237246834442,584.0,490.0,131.51138305664062,519.1739501953125,0.08561708,0.08414881,0.08251703,0.07064408,0.0837647,0.070467144,0.086879194,0.071366906,0.092816651,0.092183843,0.089065865,0.089361042,0.090757668,0.087603033,0.090282649,0.088391721,0.092182621,0.093456298,0.089710653,0.089610115,0.085503012,0.084614605,0.077581376,0.06905064,0.088367015,0.093456537,0.085898459,0.085736513,0.085160166,0.085911572,0.088870615,0.08329466,0.077564761,0.083922908,0.069477677,0.069006339,0.071506381,0.069278985,0.073761135,0.069383711,0.066760182,0.072488055,0.023671597,-0.034769028,0.053136915,-0.015082896,0.120811462,0.028688669,2,298.8215595,289.1855768,1.112067251,93.82951971,86.53407076,5.561160722,274.6645344,253.4650203,0.004039317,1.794342728
117.0,0.299423733,0.247194944,0.8256,0.254300953,0.240643896,0.239870571,0.9968,36.6628972,24.37448588,0.008933808,Nova_Formation,100C14h,25,S20A300A0536,EP1,0,4.613,5.661,1.048,24,0.0264,3.72,0.036,4.4,1,0.048,0.048,2,Nova_Regular,0.24,4.4,0.18,3,9/20/22,0.9422061883,0.9313428757,0.8883354440000001,0.2495803959,0.2474823142,0.2391238054999999,479.3399963378906,516.239990234375,1044.18,1.0006726684374536,0.986124270662418,0.9999626483596792,3,230,814.47946524846,745.237246834442,584.0,490.0,131.51138305664062,519.1739501953125,0.124951884,0.10638668,0.1268548,0.11369002,0.1292806,0.11250678,0.135760069,0.11457223,0.121431321,0.118871853,0.118464783,0.119003356,0.121072054,0.118388206,0.124628365,0.120795369,0.118256405,0.118875235,0.118684083,0.118664786,0.116208225,0.113433689,0.109373808,0.10019967,0.115074486,0.117602229,0.114424646,0.11424911,0.116679221,0.114453018,0.120667785,0.116343379,0.104908273,0.108068302,0.096919924,0.097013906,0.100707978,0.098368078,0.107468188,0.103019595,0.096011937,0.10171558,0.066985697,0.022275746,0.108360499,0.061801553,0.207920253,0.166594923,3,299.5657683,287.2399988,1.06522973,93.03234327,84.91698016,5.582426314,270.4171653,249.5803124,0.00454638,1.610828041
117.0,0.299423733,0.247194944,0.8256,0.254300953,0.240643896,0.239870571,0.9968,36.6628972,24.37448588,0.008933808,Nova_Formation,100C14h,25,S20A300A0536,EP1,0,4.613,5.661,1.048,24,0.0264,3.72,0.036,4.4,1,0.048,0.048,2,Nova_Regular,0.24,4.4,0.18,3,9/20/22,0.9299117105,0.9190715569,0.8716543204,0.2462770315,0.2442737498,0.2350970239,555.4500122070312,550.1400146484375,1139.61,0.9978819137876628,0.985798493436818,0.9996572284621242,4,333,814.47946524846,745.237246834442,584.0,490.0,131.51138305664062,519.1739501953125,0.12969129,0.14135991,0.17693383,0.16188711,0.1828998,0.16521886,0.195149124,0.16926646,0.143025368,0.141131207,0.144497737,0.146242529,0.149565279,0.147858143,0.156013012,0.154503971,0.139850959,0.140498728,0.144129694,0.144431636,0.142922491,0.139891773,0.137273639,0.129457772,0.137304634,0.137320876,0.1387465,0.137534767,0.141988069,0.139875531,0.149882525,0.144388467,0.122052744,0.126516238,0.1239402,0.122405872,0.128298074,0.126459152,0.137950689,0.134800225,0.11824131,0.122707233,0.115717143,0.078174472,0.173736364,0.14683497,0.307038546,0.329989493,4,303.9712298,286.2417011,1.023901548,92.18427774,82.56421308,5.593439736,266.9822109,246.2769485,0.005255924,1.582139226
