Repository: cx26/formation-analysis

# ***Data-Driven Analysis of Battery Formation*** 

This repository contains half cell measurement data and code (for plotting, simulation and experiment design) accompanying the paper *Data-Driven Analysis of Battery Formation Reveals the Role of Electrode Utilization in Extending Cycle Life* by Xiao Cui et al (2024).  

- **[data](data)**: 
    - extracted summary information from [aging cycles, diagnostic cycles](data/rpt_summary_041524.csv) and [formation cycles](data/formation_cycle_info_042124.csv); [resistances](data/delta_features_041524.csv); [electrode-specifics](data/electrode_info_04152024.csv) fitted using differential voltage analysis; [formation parameters](data/Formation_2022

File: data/df_all.csv (part 5 of 43)
seq_num,1st_ch_cap,1st_disch_cap,1st_CE,disch_cap_with_cv,last_ch_cap,last_disch_cap,last_CE,formation_time,temperature_exp,cv_hold_cap,formation_file_name,formation_drying_date,formation_temperature,cell_id,electrolyte,ocv_time,cell_mass_before,cell_mass_after,electrolyte_mass,wetting_hold_time,formation_charge_current_1,formation_cutoff_voltage_1,formation_charge_current_2,formation_cutoff_voltage_2,charge_hold_time,formation_discharge_current,formation_verification_current,formation_verification_repeat,regular_project_name,regular_charge_current,regular_charge_cutoff_voltage,regular_discharge_current,regular_discharge_cutoff_voltage,date,rpt_low_energy,rpt_med_energy,regu_energy,rpt_low_cap,rpt_med_cap,regu_cap,rpt_low_cv_t,rpt_med_cv_t,regu_cv_t,rpt_low_ce,rpt_med_ce,regu_ce,diag_pos_x,cycle_index,rpt_low_life,rpt_med_life,regu_life,regu_knee,q_throughput,e_throughput,r_c_0_0s,r_d_0_0s,r_c_0_3s,r_d_0_3s,r_c_0_10s,r_d_0_10s,r_c_0_30s,r_d_0_30s,r_c_1_0s,r_d_1_0s,r_c_1_3s,r_d_1_3s,r_c_1_10s,r_d_1_10s,r_c_1_30s,r_d_1_30s,r_c_2_0s,r_d_2_0s,r_c_2_3s,r_d_2_3s,r_c_2_10s,r_d_2_10s,r_c_2_30s,r_d_2_30s,r_c_3_0s,r_d_3_0s,r_c_3_3s,r_d_3_3s,r_c_3_10s,r_d_3_10s,r_c_3_30s,r_d_3_30s,r_c_4_0s,r_d_4_0s,r_c_4_3s,r_d_4_3s,r_c_4_10s,r_d_4_10s,r_c_4_30s,r_d_4_30s,r_c_5_0s,r_d_5_0s,r_c_5_3s,r_d_5_3s,r_c_5_10s,r_d_5_10s,r_c_5_30s,r_d_5_30s,diag_pos_y,Q_ne,Q_pe,SOC_ne_0,SOC_pe_0,SOC_ne_100,SOC_pe_100,Q_li,Q_full,error,Q_offset
117.0,0.299423733,0.247194944,0.8256,0.254300953,0.240643896,0.239870571,0.9968,36.6628972,24.37448588,0.008933808,Nova_Formation,100C14h,25,S20A300A0536,EP1,0,4.613,5.661,1.048,24,0.0264,3.72,0.036,4.4,1,0.048,0.048,2,Nova_Regular,0.24,4.4,0.18,3,9/20/22,0.9069351516,0.8952034884,0.8359703350000001,0.240112519,0.2378532685,0.2256054379,608.9099731445312,625.6500244140625,1257.62,1.0128483196432108,0.9839964979787312,0.9997009694397496,5,436,814.47946524846,745.237246834442,584.0,490.0,131.51138305664062,519.1739501953125,0.14300369,0.14130385,0.22316223,0.20527005,0.23302212,0.21068284,0.256138086,0.2212745,0.160191,0.157609925,0.170546874,0.168643177,0.177088857,0.171895236,0.187534034,0.180480987,0.157016471,0.158881068,0.168963075,0.167660311,0.169927448,0.165534258,0.169737935,0.161159247,0.153836519,0.156336963,0.162803084,0.160741121,0.165939808,0.165345937,0.176635683,0.173493326,0.144941047,0.145530656,0.151671767,0.153678164,0.159635305,0.160660148,0.171010822,0.175536036,,,,,,,,,5,329.9793896,285.6810278,0.991536901,90.06443123,74.20799013,5.494865194,260.5688602,240.1124359,0.006875395,1.48676953
117.0,0.299423733,0.247194944,0.8256,0.254300953,0.240643896,0.239870571,0.9968,36.6628972,24.37448588,0.008933808,Nova_Formation,100C14h,25,S20A300A0536,EP1,0,4.613,5.661,1.048,24,0.0264,3.72,0.036,4.4,1,0.048,0.048,2,Nova_Regular,0.24,4.4,0.18,3,9/20/22,0.8972281371,0.8841882295,0.8014310935,0.2376502235,0.2351639675,0.2168115441,696.72998046875,699.6199951171875,1453.85,1.0147394578511573,0.98310805015139,0.9976743415454106,6,539,814.47946524846,745.237246834442,584.0,490.0,131.51138305664062,519.1739501953125,0.16017686,0.17245804,0.2912022,0.26712596,0.30578348,0.2748122,0.339375436,0.28929484,0.182411134,0.174777552,0.201989904,0.200123787,0.211554319,0.205530018,0.229440153,0.218630403,0.178597763,0.177317679,0.199187636,0.195736542,0.201631546,0.196684092,0.205921888,0.196126372,0.165248543,0.176048607,0.191342294,0.189937264,0.19734174,0.195929319,0.21213761,0.208461583,0.160165414,0.163979426,0.185756356,0.186620697,0.195033014,0.198402107,0.208466262,0.221816003,,,,,,,,,6,357.9460138,284.6588477,1.010216997,89.34065743,67.84446123,5.299527139,257.9321174,237.6501405,0.006943311,1.580372555
117.0,0.299423733,0.247194944,0.8256,0.254300953,0.240643896,0.239870571,0.9968,36.6628972,24.37448588,0.008933808,Nova_Formation,100C14h,25,S20A300A0536,EP1,0,4.613,5.661,1.048,24,0.0264,3.72,0.036,4.4,1,0.048,0.048,2,Nova_Regular,0.24,4.4,0.18,3,9/20/22,0.8692620076,0.8462221692,0.6361767305,0.230370594,0.2256934923,0.1729452514,832.1699829101562,827.9099731445312,1725.9,1.019036511968597,0.9733186416430324,0.9908849874680348,7,642,814.47946524846,745.237246834442,584.0,490.0,131.51138305664062,519.1739501953125,0.20732404,0.18257146,0.40663922,0.3772416,0.43165848,0.38984874,0.480522513,0.41500926,0.2154046,0.208404735,0.264260769,0.258587062,0.279415309,0.271809727,0.304987848,0.303064495,0.2071556,0.208409548,0.251121104,0.248055831,0.258029759,0.25431025,0.268774688,0.27167204,0.207786709,0.205867469,0.24131304,0.23881039,0.250193387,0.250591189,0.272077471,0.279563904,0.186815932,0.195695415,0.248282999,0.256026328,0.261905849,0.279358178,0.280854076,0.332298756,,,,,,,,,7,368.4712387,274.6442802,1.01402435,89.63284526,64.01342173,5.110910271,249.9078707,230.370511,0.007088538,1.764148914
118.0,0.298081527,0.247799783,0.8313,0.256012061,0.24234364,0.241907348,0.9982,34.1808472,24.33595987,0.02524358,Nova_Formation,100C14h,25,S20A300A0543,EP1,0,4.6,5.662,1.062,24,0.0264,3.77,0.1656,4.4,1,0.048,0.048,2,Nova_Regular,0.24,4.4,0.18,3,9/20/22,1.0005392847,0.9685337107,0.911985119,0.265709913,0.2572398932,0.2440776524,477.4400024414063,459.3399963378906,960.85,1.004414848680204,0.9688573959769192,0.9491832610531704,0,0,748.3005177426232,709.3515616290392,571.0,460.0,127.775146484375,501.93212890625,0.25295258,0.24085593,0.3835322,0.39334252,0.44051406,0.44339558,0.549131095,0.53128034,0.19766289,0.196371391,0.24374491,0.243973821,0.29153499,0.294173807,0.367996752,0.381939411,0.193847552,0.188743487,0.234197617,0.233587474,0.281946003,0.284359425,0.361639172,0.373676002,0.194485098,0.193191946,0.228787422,0.229836076,0.263332039,0.266744345,0.315878898,0.324741036,0.218634367,0.212894216,0.265242696,0.268746138,0.299314618,0.307435751,0.354646027,0.368592054,0.26185438,0.249752834,0.430158406,0.518975616,0.476008028,0.612939239,0.540868819,0.776584685,0,305.3611184,296.3017626,1.359079791,96.31997088,89.48387633,5.500779692,289.5478727,265.7098318,0.004486565,3.389032479
118.0,0.298081527,0.247799783,0.8313,0.256012061,0.24234364,0.241907348,0.9982,34.1808472,24.33595987,0.02524358,Nova_Formation,100C14h,25,S20A300A0543,EP1,0,4.6,5.662,1.062,24,0.0264,3.77,0.1656,4.4,1,0.048,0.048,2,Nova_Regular,0.24,4.4,0.18,3,9/20/22,0.9883687639,0.9691653514,0.9104457565,0.2621926076,0.2574325026,0.2437061803,436.0700073242188,416.7300109863281,907.97,1.011555589174545,0.9846028418611246,0.9997604647800942,1,24,748.3005177426232,709.3515616290392,571.0,460.0,127.775146484375,501.93212890625,-0.026939273,0.001952097,-0.033667594,-0.02936685,-0.03465858,-0.032273322,-0.041479051,-0.035494477,-0.006988004,-0.010768503,-0.011983544,-0.013397366,-0.013797134,-0.016144872,-0.014608651,-0.01963222,-0.009526506,-0.008863106,-0.01149331,-0.010028571,-0.016141236,-0.012994498,-0.020327151,-0.022176206,-0.010162055,-0.008862272,-0.012826264,-0.013135836,-0.014090165,-0.014662325,-0.014608592,-0.015193671,-0.021599665,-0.012674227,-0.027673692,-0.027892619,-0.026405215,-0.029819965,-0.027950406,-0.030994296,-0.031135768,-0.019657061,-0.064962357,-0.108185083,-0.054646313,-0.110932291,-0.040657043,-0.113863051,1,302.730414,294.1680978,1.242467001,95.44858828,88.66915802,5.477178858,284.540622,262.1925263,0.003989941,2.474657391
118.0,0.298081527,0.247799783,0.8313,0.256012061,0.24234364,0.241907348,0.9982,34.1808472,24.33595987,0.02524358,Nova_Formation,100C14h,25,S20A300A0543,EP1,0,4.6,5.662,1.062,24,0.0264,3.77,0.1656,4.4,1,0.048,0.048,2,Nova_Regular,0.24,4.4,0.18,3,9/20/22,0.9623787842,0.945408792,0.9003362494999999,0.2549839282,0.2509486157,0.2411743644,430.5,445.7000122070313,892.08,1.0115788430946906,0.9867510740590086,0.9999932667426328,2,127,748.3005177426232,709.3515616290392,571.0,460.0,127.775146484375,501.93212890625,-0.021465644,0.003869265,-0.00266555,-0.016289085,-0.001162857,-0.016114712,-0.000446618,-0.017040014,-0.002511784,-0.004404277,-0.003696457,-0.003245205,-0.004900724,-0.003944755,-0.00439617,-0.005636811,-0.005732387,4.54e-05,-0.002277642,-0.003058881,-0.006860852,-0.008477956,-0.013971776,-0.022205085,-0.005056903,-0.004405007,-0.0069049,-0.007102013,-0.005800992,-0.007711291,-0.003766656,-0.00564602,-0.015857354,-0.011392504,-0.023847446,-0.026112586,-0.020920068,-0.026006341,-0.017107427,-0.021526903,-0.012674302,-0.018378049,-0.06263262,-0.113707721,-0.031128585,-0.093107283,0.038223922,-0.034783423,2,326.8586353,292.5706628,1.154328855,93.0022991,79.67269505,5.281931747,275.8704665,254.9838471,0.005684306,1.660213101
118.0,0.298081527,0.247799783,0.8313,0.256012061,0.24234364,0.241907348,0.9982,34.1808472,24.33595987,0.02524358,Nova_Formation,100C14h,25,S20A300A0543,EP1,0,4.6,5.662,1.062,24,0.0264,3.77,0.1656,4.4,1,0.048,0.048,2,Nova_Regular,0.24,4.4,0.18,3,9/20/22,0.9495874866,0.9336584681,0.8899554633,0.2515125316,0.2478016181,0.2385620598,461.0700073242188,450.2000122070313,932.92,1.0092381761754037,0.9869995541953668,1.0000423077626166,3,230,748.3005177426232,709.3515616290392,571.0,460.0,127.775146484375,501.93212890625,-0.018829659,0.012765586,0.019740194,0.007924587,0.02420801,0.008428186,0.029508054,0.008439541,0.005743146,0.007035121,0.005549729,0.012134612,0.0071522,0.012717724,0.010207921,0.013432205,0.003837794,0.006399795,0.0071854,0.005777985,0.003134698,0.000233293,-0.001881719,-0.011359274,0.00065574,0.003856242,0.002038151,0.002088502,0.003438503,0.002720326,0.007780641,0.005158424,-0.008872017,-0.005675897,-0.015606403,-0.01664418,-0.011502683,-0.014474511,-0.003771514,-0.007530689,-0.026666775,-0.013295397,-0.045702696,-0.094805837,-0.002474546,-0.058544159,0.09397006,0.045300603,3,301.4348875,289.0536253,1.069085201,93.10328264,85.07915209,5.4947462,272.3410095,251.5123431,0.004494418,1.723307512
118.0,0.298081527,0.247799783,0.8313,0.256012061,0.24234364,0.241907348,0.9982,34.1808472,24.33595987,0.02524358,Nova_Formation,100C14h,25,S20A300A0543,EP1,0,4.6,5.662,1.062,24,0.0264,3.77,0.1656,4.4,1,0.048,0.048,2,Nova_Regular,0.24,4.4,0.18,3,9/20/22,0.9335980928,0.918000946,0.8701017403000001,0.2471913557,0.2436422211,0.2335054315,501.1900024414063,493.8699951171875,1039.86,1.018820814930323,0.9876366554010972,0.9999359208004904,4,333,748.3005177426232,709.3515616290392,571.0,460.0,127.775146484375,501.93212890625,0.005926967,0.002570525,0.06579879,0.049592644,0.07204917,0.05200571,0.085380018,0.05662787,0.013349563,0.016547799,0.023627579,0.023961723,0.026060194,0.025191069,0.034329146,0.029916495,0.012084231,0.017184466,0.022356093,0.02370429,0.020309865,0.019265234,0.019714594,0.011484057,0.012080282,0.014642701,0.017759889,0.015888348,0.020186156,0.018566012,0.026789904,0.024191648,-0.001899719,0.00383839,0.003402919,0.001179516,0.009287119,0.005178213,0.019080788,0.017203569,,,,,,,,,4,305.8246671,287.6365998,1.00667273,91.99850945,82.3811729,5.47847187,267.700038,247.1912745,0.005700494,1.672019722
118.0,0.298081527,0.247799783,0.8313,0.256012061,0.24234364,0.241907348,0.9982,34.1808472,24.33595987,0.02524358,Nova_Formation,100C14h,25,S20A300A0543,EP1,0,4.6,5.662,1.062,24,0.0264,3.77,0.1656,4.4,1,0.048,0.048,2,Nova_Regular,0.24,4.4,0.18,3,9/20/22,0.9150297351,0.897728267,0.8386629487,0.2422632945,0.2383072141,0.2252550062,567.8400268554688,577.8099975585938,1144.25,1.0223831878735272,0.9851156194001974,1.0001255725764255,5,436,748.3005177426232,709.3515616290392,571.0,460.0,127.775146484375,501.93212890625,0.000714719,0.027330011,0.10900113,0.09313846,0.12077007,0.09728584,0.144367337,0.107411385,0.026699811,0.028600395,0.045412064,0.043102443,0.050034165,0.047349095,0.062300563,0.055294126,0.02861236,0.02860029,0.043300271,0.041255355,0.043942004,0.040648371,0.044773906,0.036228955,0.029245988,0.026058331,0.035531938,0.036145478,0.041001588,0.040088087,0.051497132,0.048938304,0.015266135,0.016524106,0.025701851,0.025243193,0.033147752,0.033548981,0.047687382,0.051480919,,,,,,,,,5,321.2353562,286.6614028,0.982023596,90.59414811,76.97831932,5.432012956,262.8530628,242.2632125,0.006865706,1.863758801
118.0,0.298081527,0.247799783,0.8313,0.256012061,0.24234364,0.241907348,0.9982,34.1808472,24.33595987,0.02524358,Nova_Formation,100C14h,25,S20A300A0543,EP1,0,4.6,5.662,1.062,24,0.0264,3.77,0.1656,4.4,1,0.048,0.048,2,Nova_Regular,0.24,4.4,0.18,3,9/20/22,0.9011831716,0.8797437918,0.7699545992,0.2388293427,0.2339656601,0.2075208123,677.8900146484375,659.0,1413.8,1.025529677241254,0.9812000034763064,0.999565710821488,6,539,748.3005177426232,709.3515616290392,571.0,460.0,127.775146484375,501.93212890625,0.020693183,0.031126916,0.18134353,0.15824476,0.20051363,0.16677359,0.23802793,0.18362933,0.054645061,0.048921928,0.083547205,0.079231441,0.091997266,0.087585539,0.112469167,0.104345948,0.049563035,0.050830662,0.076678067,0.075673312,0.079940617,0.078471035,0.087048441,0.083231032,0.043205753,0.04515098,0.068636954,0.067972451,0.076416403,0.075032383,0.092135012,0.093440384,0.030495957,0.037482813,0.066142619,0.068552554,0.077369839,0.081458688,0.092770517,0.112804204,,,,,,,,,6,358.7215731,284.7176083,1.002405121,89.83361741,68.16675185,5.211874975,259.3679704,238.8292603,0.006875666,2.10374089
118.0,0.298081527,0.247799783,0.8313,0.256012061,0.24234364,0.241907348,0.9982,34.1808472,24.33595987,0.02524358,Nova_Formation,100C14h,25,S20A300A0543,EP1,0,4.6,5.662,1.062,24,0.0264,3.77,0.1656,4.4,1,0.048,0.048,2,Nova_Regular,0.24,4.4,0.18,3,9/20/22,0.8721782581,0.8274388483,0.6612531005,0.2312348175,0.2205345846,0.1791013947,824.8300170898438,826.1400146484375,1697.73,1.0272347861692503,0.9548045635114136,0.9949687317400387,7,642,748.3005177426232,709.3515616290392,571.0,460.0,127.775146484375,501.93212890625,0.057254314,0.06924316,0.30361554,0.27745196,0.33150783,0.28966334,0.383900642,0.31449646,0.06989643,0.075597748,0.143769443,0.139203995,0.157986581,0.154417843,0.18814975,0.186187029,0.077524915,0.07687135,0.129607737,0.127282679,0.136742741,0.134605169,0.149965078,0.153105617,0.083880097,0.071152002,0.118734628,0.118948936,0.129657745,0.131372094,0.152763993,0.161370903,0.054644644,0.065429255,0.127129436,0.13775602,0.143956989,0.164716542,0.165220022,0.221734852,,,,,,,,,7,380.6677754,279.8323351,0.966018959,88.56814154,62.45848329,4.917338308,251.5196215,231.234735,0.006559434,2.847260998
119.0,0.312988189,0.242399807,0.7745,0.253789393,0.239872223,0.239185703,0.9971,33.7168194,24.44943878,0.044278996,Nova_Formation,100C14h,25,S20A300A0358,EP1,0,4.592,5.593,1.001,24,0.0264,3.77,0.1656,4.4,1,0.048,0.048,2,Nova_Regular,0.24,4.4,0.18,3,9/20/22,0.9913695495,0.969020437,0.9136241485,0.2632785588,0.2575391794,0.245047693,523.2999877929688,474.2999877929688,1012.71,0.9940066927885062,0.9677943273949288,0.9490408064836248,0,0,769.2520938534733,757.5658715921181,648.0,471.0,145.7410888671875,574.6452026367188,0.296948,0.28408217,0.42315078,0.43424803,0.48035717,0.486051,0.591226518,0.5745196,0.242796376,0.237689093,0.286492676,0.287406743,0.334963739,0.337887049,0.413136393,0.427078545,0.231991485,0.230698362,0.276174366,0.277444959,0.324154884,0.329091012,0.404236257,0.418814778,0.240254059,0.234509498,0.271230757,0.272489876,0.30608052,0.309383899,0.361016661,0.36933741,0.256779194,0.254848182,0.306263238,0.309364021,0.341891587,0.348214269,0.397880435,0.410560936,0.306354612,0.2904374,0.467577994,0.548481047,0.514348865,0.640639663,0.580930114,0.801404774,0,304.2531707,294.2437454,1.326934715,96.14998728,88.92779329,5.569169865,286.9525647,263.2783734,0.004473964,3.2500164
119.0,0.312988189,0.242399807,0.7745,0.253789393,0.239872223,0.239185703,0.9971,33.7168194,24.44943878,0.044278996,Nova_Formation,100C14h,25,S20A300A0358,EP1,0,4.592,5.593,1.001,24,0.0264,3.77,0.1656,4.4,1,0.048,0.048,2,Nova_Regular,0.24,4.4,0.18,3,9/20/22,0.9801083659,0.9688312487,0.9117130697,0.2600123992,0.2575357026,0.2447380497,473.5400085449219,452.6900024414063,981.75,1.0004170485919703,0.9822702707955048,0.9990351563726196,1,24,769.2520938534733,757.5658715921181,648.0,471.0,145.7410888671875,574.6452026367188,-0.014163375,0.017195284,-0.02342254,-0.020870924,-0.026272953,-0.024487615,-0.034473002,-0.028389871,0.003839627,0.010198131,0.002541155,0.001559973,-0.001235783,-0.001286209,-0.003158301,-0.006940275,0.009559333,0.008926094,0.004526496,0.004323632,0.003139108,-0.000379533,-0.001876026,-0.008212447,0.003203705,0.008928537,0.001995265,0.001250297,0.001130909,0.00062111,-0.000597388,-0.001955748,0.001934141,0.001937419,-0.011480749,-0.012134522,-0.012303323,-0.014116108,-0.013306469,-0.016484171,-0.005688399,0.000670493,-0.054135621,-0.093472272,-0.046755105,-0.098812163,-0.03235656,-0.10541296,1,298.4873962,291.8699327,1.240955267,95.46028217,89.13687838,5.571525951,282.3239564,260.012214,0.003863629,2.346038291
119.0,0.312988189,0.242399807,0.7745,0.253789393,0.239872223,0.239185703,0.9971,33.7168194,24.44943878,0.044278996,Nova_Formation,100C14h,25,S20A300A0358,EP1,0,4.592,5.593,1.001,24,0.0264,3.77,0.1656,4.4,1,0.048,0.048,2,Nova_Regular,0.24,4.4,0.18,3,9/20/22,0.9561525732,0.9471899561,0.9042326597,0.2533271259,0.251602311,0.2428963559,466.010009765625,476.8800048828125,953.77,1.0000623308068224,0.9850271007554992,0.9991093368099996,2,127,769.2520938534733,757.5658715921181,648.0,471.0,145.7410888671875,574.6452026367188,0.00884679,0.023559123,0.000557482,-0.012970805,0.000605434,-0.015211761,-0.002552986,-0.017077863,0.013384089,0.015924975,0.0115906,0.009826362,0.009309173,0.009452343,0.007683545,0.006418347,0.019739255,0.019102037,0.013947099,0.012464672,0.009037435,0.005818129,0.003238499,-0.006295145,0.00956966,0.014655277,0.010146201,0.009959251,0.010272413,0.008909881,0.010369718,0.00758782,0.007665008,0.00575766,-0.009395689,-0.00938189,-0.006939262,-0.009997934,-0.005028158,-0.007575512,-0.007584035,-0.001228929,-0.062099665,-0.112568825,-0.03566277,-0.102478921,0.026799738,-0.068529546,2,324.7976562,292.4755252,1.128715442,92.63351778,79.65631068,5.427660599,274.5964089,253.3269406,0.005786455,1.72884818
119.0,0.312988189,0.242399807,0.7745,0.253789393,0.239872223,0.239185703,0.9971,33.7168194,24.44943878,0.044278996,Nova_Formation,100C14h,25,S20A300A0358,EP1,0,4.592,5.593,1.001,24,0.0264,3.77,0.1656,4.4,1,0.048,0.048,2,Nova_Regular,0.24,4.4,0.18,3,9/20/22,0.9434229969,0.9350133136,0.8948346596,0.2498622021,0.2483520418,0.2406262305,490.7300109863281,507.2300109863281,999.33,0.997978577975906,0.9852454328290002,1.000148377409779,3,230,769.2520938534733,757.5658715921181,648.0,471.0,145.7410888671875,574.6452026367188,-0.010160983,0.03245914,0.028054804,0.017350018,0.030818999,0.01605478,0.031806588,0.015976667,0.026074156,0.028002843,0.025687307,0.026472926,0.026417047,0.024553776,0.028626293,0.023581952,0.028615996,0.03117986,0.027972966,0.026987851,0.024515539,0.021223426,0.019729108,0.008631796,0.019082204,0.026097506,0.022496402,0.0236938,0.024623752,0.023447096,0.027352095,0.024751186,0.018447518,0.01338622,0.005006999,0.003738999,0.008173227,0.004906803,0.014641821,0.008346528,-0.00506556,0.012120336,-0.035436988,-0.082978874,0.004528224,-0.056062579,0.093472838,0.022366941,3,295.1908354,287.1292147,1.068870272,93.15515378,86.26043987,5.571692036,270.6308686,249.8620522,0.004620109,1.615653762
119.0,0.312988189,0.242399807,0.7745,0.253789393,0.239872223,0.239185703,0.9971,33.7168194,24.44943878,0.044278996,Nova_Formation,100C14h,25,S20A300A0358,EP1,0,4.592,5.593,1.001,24,0.0264,3.77,0.1656,4.4,1,0.048,0.048,2,Nova_Regular,0.24,4.4,0.18,3,9/20/22,0.9325805091,0.9242477957,0.8821672778999999,0.2469509535,0.2455337404,0.2375067435,511.9500122070313,525.239990234375,1074.57,0.9958016695953196,0.9850400369487772,0.99951220307697,4,333,769.2520938534733,757.5658715921181,648.0,471.0,145.7410888671875,574.6452026367188,0.028407693,0.04451987,0.06943965,0.05827567,0.07564455,0.056203336,0.081840277,0.059823275,0.036898926,0.043243989,0.045652688,0.04485786,0.047398925,0.045319796,0.052176207,0.046441138,0.047068134,0.044516429,0.046604902,0.043679029,0.043339252,0.037942141,0.040099472,0.028645873,0.034991607,0.040703297,0.040396631,0.039376378,0.041930556,0.04163447,0.047720015,0.044435173,0.029908389,0.029898405,0.02215755,0.021740645,0.027366489,0.026050657,0.037554055,0.033719778,0.026738286,0.021005809,-0.001389384,-0.044105649,0.050830185,0.004968941,0.166423738,0.139276743,4,297.6686591,286.0275386,1.029438909,92.48398845,84.52360264,5.591670719,267.5939927,246.9507329,0.00526201,1.585224707
119.0,0.312988189,0.242399807,0.7745,0.253789393,0.239872223,0.239185703,0.9971,33.7168194,24.44943878,0.044278996,Nova_Formation,100C14h,25,S20A300A0358,EP1,0,4.592,5.593,1.001,24,0.0264,3.77,0.1656,4.4,1,0.048,0.048,2,Nova_Regular,0.24,4.4,0.18,3,9/20/22,0.915856205,0.9070025458,0.8567327372,0.2424882272,0.2409613415,0.2309132106999999,575.9400024414062,567.8200073242188,1199.39,1.0070960036378722,0.9845497320825914,0.9990133687160596,5,436,769.2520938534733,757.5658715921181,648.0,471.0,145.7410888671875,574.6452026367188,0.04190615,0.04003346,0.110542476,0.09417313,0.11905712,0.09628549,0.133440673,0.10358477,0.048312292,0.052744344,0.062475443,0.061259538,0.066349983,0.062863499,0.074376583,0.067994058,0.053396776,0.055288449,0.062592387,0.061158389,0.062099099,0.058395177,0.06484434,0.053379357,0.045134202,0.051477313,0.056474566,0.055397123,0.060775757,0.058609933,0.068019152,0.065996975,0.038143069,0.042577893,0.043846965,0.042390466,0.049441248,0.049402416,0.062935352,0.062904209,,,,,,,,,5,306.4114696,284.5087015,0.984358927,91.35632456,80.63404501,5.574844984,262.9328814,242.488042,0.006834279,1.567731674
119.0,0.312988189,0.242399807,0.7745,0.253789393,0.239872223,0.239185703,0.9971,33.7168194,24.44943878,0.044278996,Nova_Formation,100C14h,25,S20A300A0358,EP1,0,4.592,5.593,1.001,24,0.0264,3.77,0.1656,4.4,1,0.048,0.048,2,Nova_Regular,0.24,4.4,0.18,3,9/20/22,0.9030573874,0.8913341284,0.8202568797,0.2391951254,0.2369497735,0.2213469777,625.3599853515625,647.739990234375,1343.54,1.0103755241114625,0.9810102531741556,0.998990219445313,6,539,769.2520938534733,757.5658715921181,648.0,471.0,145.7410888671875,574.6452026367188,0.039279103,0.067370206,0.13913709,0.13737196,0.15209109,0.14136067,0.177204609,0.15317482,0.06229116,0.067373529,0.085184038,0.084056884,0.090157509,0.08774364,0.103600115,0.095971048,0.073092058,0.070547089,0.085456163,0.082374573,0.086713433,0.082081378,0.092411846,0.08262676,0.061017975,0.065464884,0.076893657,0.075627953,0.08242324,0.081099987,0.094068319,0.090792656,0.062289149,0.058472365,0.069691747,0.070343643,0.078736901,0.079483896,0.095339507,0.102320164,,,,,,,,,6,320.5960083,282.8944289,0.97343824,90.68911385,76.08579718,5.566467398,259.6752548,239.194905,0.007797073,1.61231953
119.0,0.312988189,0.242399807,0.7745,0.253789393,0.239872223,0.239185703,0.9971,33.7168194,24.44943878,0.044278996,Nova_Formation,100C14h,25,S20A300A0358,EP1,0,4.592,5.593,1.001,24,0.0264,3.77,0.1656,4.4,1,0.048,0.048,2,Nova_Regular,0.24,4.4,0.18,3,9/20/22,0.8775166312,0.8628698732,0.7269551082,0.2323887376,0.2295411154,0.1969070215,731.5999755859375,714.0499877929688,1612.09,1.0154878730927803,0.9782124028430912,0.998715486180242,7,642,769.2520938534733,757.5658715921181,648.0,471.0,145.7410888671875,574.6452026367188,0.06723556,0.06605452,0.23623902,0.2152257,0.25622445,0.22384539,0.293482542,0.23856467,0.083246067,0.088296816,0.123720765,0.118287474,0.132663935,0.126486301,0.153744727,0.142921209,0.094050959,0.087662235,0.118793756,0.114603132,0.122825295,0.118111491,0.132813632,0.125131845,0.080068424,0.086394846,0.111278564,0.109397084,0.119427919,0.117867678,0.136628956,0.137118131,0.081976295,0.076856703,0.111066431,0.115427226,0.12323162,0.132628947,0.142982781,0.170876771,,,,,,,,,7,378.104542,282.3152175,0.988699049,88.02324268,62.97689536,5.00250161,252.241325,232.3885523,0.006723382,1.99163343
120.0,0.312414536,0.246944937,0.7904,0.256256702,0.242950251,0.242396585,0.9977,34.168925,24.45490059,0.037853557,Nova_Formation,100C14h,25,S20A300A0711,EP1,0,4.56,5.52,0.96,24,0.0264,3.77,0.1656,4.4,1,0.048,0.048,2,Nova_Regular,0.24,4.4,0.18,3,9/25/22,1.0105314248,0.9792474117,0.921512536,0.2683091203,0.2601957476,0.2469844179,481.0700073242188,451.0799865722656,974.19,1.0089008175909575,0.9737061202667114,0.9504900391991968,0,0,773.4127587186687,769.8128453109133,704.0,465.0,160.1471405029297,630.6143188476562,0.2865999,0.28282368,0.37293187,0.3798205,0.43065074,0.43215802,0.537057936,0.52242994,0.229480952,0.228162408,0.273203135,0.275185168,0.319265395,0.326311171,0.396030545,0.414382488,0.219310224,0.221810877,0.263022482,0.266068995,0.309446275,0.317391634,0.388400495,0.407393426,0.223124251,0.223715544,0.255332857,0.25858736,0.291228384,0.296120554,0.34531796,0.356547445,0.239015996,0.237064078,0.279889613,0.281397641,0.31443432,0.319022208,0.370601743,0.382606983,0.289233953,0.27964592,0.422879666,0.486781567,0.470574796,0.571760535,0.53714937,0.721359015,0,308.4612975,300.3858783,1.292296044,95.9843498,89.38834637,5.519970651,292.3096654,268.3089372,0.004788946,3.433282689
120.0,0.312414536,0.246944937,0.7904,0.256256702,0.242950251,0.242396585,0.9977,34.168925,24.45490059,0.037853557,Nova_Formation,100C14h,25,S20A300A0711,EP1,0,4.56,5.52,0.96,24,0.0264,3.77,0.1656,4.4,1,0.048,0.048,2,Nova_Regular,0.24,4.4,0.18,3,9/25/22,0.9982780135,0.975398763,0.9195561536,0.2647644065,0.2591383701,0.2464499618,401.9200134277344,427.0199890136719,902.99,1.0146490997771498,0.9848916349877184,1.000223937775579,1,24,773.4127587186687,769.8128453109133,704.0,465.0,160.1471405029297,630.6143188476562,-0.014807731,-0.019031852,-0.01981777,-0.02474773,-0.023476958,-0.028971791,-0.030699968,-0.034704477,-0.015892208,-0.014585614,-0.020914078,-0.019148052,-0.021665066,-0.024361461,-0.025431573,-0.028545082,-0.008899823,-0.013106614,-0.016094893,-0.018207729,-0.018200636,-0.022271007,-0.022249222,-0.030244321,-0.013349518,-0.012683272,-0.015880331,-0.017716065,-0.018158913,-0.020275533,-0.019849509,-0.023471564,-0.01716356,-0.014951915,-0.023190588,-0.021834761,-0.024124324,-0.024416059,-0.02542755,-0.027009815,-0.025427371,-0.024752945,-0.065899909,-0.101285815,-0.062173396,-0.110759467,-0.054033011,-0.12703383,1,304.4382548,297.7318523,1.205816873,95.23234857,88.95905145,5.502474612,287.2080033,264.7642236,0.004041063,2.39019224
120.0,0.312414536,0.246944937,0.7904,0.256256702,0.242950251,0.242396585,0.9977,34.168925,24.45490059,0.037853557,Nova_Formation,100C14h,25,S20A300A0711,EP1,0,4.56,5.52,0.96,24,0.0264,3.77,0.1656,4.4,1,0.048,0.048,2,Nova_Regular,0.24,4.4,0.18,3,9/25/22,0.9767562465,0.9590200853,0.9156989545,0.258770048,0.2546495603,0.2455845209,423.7099914550781,419.510009765625,879.8,1.015329106177597,0.9898997418092116,1.0003235240404733,2,127,773.4127587186687,769.8128453109133,704.0,465.0,160.1471405029297,630.6143188476562,-0.017453372,-0.014572352,-0.00597021,-0.014655262,-0.007868499,-0.017379731,-0.012364388,-0.02279538,-0.007624969,-0.003771424,-0.009765774,-0.010255128,-0.010674953,-0.013909459,-0.012076378,-0.017088741,-0.001270294,-0.000598177,-0.006279618,-0.006321549,-0.0096322,-0.013376623,-0.014615208,-0.027902067,-0.005718023,-0.006954432,-0.007509381,-0.008283406,-0.008438587,-0.011250734,-0.00840205,-0.01201722,-0.009531856,-0.008859143,-0.016857505,-0.015845865,-0.015081108,-0.015849441,-0.01525116,-0.018369406,-0.033686966,-0.023472071,-0.067894578,-0.108436376,-0.047611773,-0.105182141,-0.001263916,-0.088870108,2,300.2822759,294.5347279,1.110638027,93.9755642,87.88038469,5.512593481,280.1257214,258.7698653,0.004173793,1.784304782
120.0,0.312414536,0.246944937,0.7904,0.256256702,0.242950251,0.242396585,0.9977,34.168925,24.45490059,0.037853557,Nova_Formation,100C14h,25,S20A300A0711,EP1,0,4.56,5.52,0.96,24,0.0264,3.77,0.1656,4.4,1,0.048,0.048,2,Nova_Regular,0.24,4.4,0.18,3,9/25/22,0.9643213517,0.9468580002,0.9053724376,0.2553896126,0.2514211711,0.2431142187,450.4500122070313,443.7200012207031,942.37,1.013819177434159,0.9900014368499388,1.0003807429700535,3,230,773.4127587186687,769.8128453109133,704.0,465.0,160.1471405029297,630.6143188476562,-0.011298031,0.003214985,0.037049323,0.027314126,0.036450297,0.024349362,0.03826803,0.022950828,0.010157764,0.011475071,0.009968698,0.010194033,0.011523515,0.008079261,0.013322949,0.005687267,0.019690871,0.014648438,0.01326859,0.010329902,0.010089904,0.005821615,0.006971002,-0.007574528,0.008886829,0.010836869,0.010476172,0.009613872,0.010939032,0.009439975,0.014457941,0.010218561,0.004434541,0.010200992,0.002082467,0.003479004,0.00523293,0.005726486,0.010148138,0.005770534,-0.010819465,-0.017922193,-0.036820233,-0.077777773,-0.008268833,-0.060378194,0.060352385,-0.011508286,3,302.1128529,293.0867635,1.065563866,93.21443872,86.13414622,5.526029323,276.4183869,255.3893941,0.004635577,1.613726943
120.0,0.312414536,0.246944937,0.7904,0.256256702,0.242950251,0.242396585,0.9977,34.168925,24.45490059,0.037853557,Nova_Formation,100C14h,25,S20A300A0711,EP1,0,4.56,5.52,0.96,24,0.0264,3.77,0.1656,4.4,1,0.048,0.048,2,Nova_Regular,0.24,4.4,0.18,3,9/25/22,0.9537946644,0.9356932818,0.8934295315,0.2525658127,0.2485021068,0.2402229256,486.7300109863281,507.7699890136719,1028.77,1.012223049451849,0.9894349395199404,1.000396571911163,4,333,773.4127587186687,769.8128453109133,704.0,465.0,160.1471405029297,630.6143188476562,0.011009574,-0.013335913,0.07569522,0.06515351,0.07786211,0.065143675,0.084719121,0.06548488,0.025417089,0.027342707,0.029662341,0.027825207,0.032282621,0.028351605,0.037130475,0.029256821,0.028593734,0.028609633,0.029946774,0.028561741,0.028586328,0.024509996,0.027318001,0.012727618,0.026052982,0.026069403,0.028054059,0.027177095,0.028718114,0.028350413,0.03416869,0.029252529,0.019695938,0.015898749,0.016935259,0.012696832,0.021065623,0.015606046,0.02795431,0.019082367,0.006345451,0.005731225,-0.005921662,-0.044137329,0.031933188,-0.010909259,0.123296797,0.076935112,4,304.4106901,291.9865912,1.031287669,92.59164521,84.53128775,5.538700279,273.4945385,252.5656297,0.005190449,1.617296737
120.0,0.312414536,0.246944937,0.7904,0.256256702,0.242950251,0.242396585,0.9977,34.168925,24.45490059,0.037853557,Nova_Formation,100C14h,25,S20A300A0711,EP1,0,4.56,5.52,0.96,24,0.0264,3.77,0.1656,4.4,1,0.048,0.048,2,Nova_Regular,0.24,4.4,0.18,3,9/25/22,0.9436371034,0.9252027955,0.8778598434,0.2498584398,0.2457973828,0.2362887079,540.1900024414062,552.3699951171875,1102.97,1.0110793235299051,0.9893552126724792,1.0002024260096898,5,436,773.4127587186687,769.8128453109133,704.0,465.0,160.1471405029297,630.6143188476562,0.04088846,0.050244004,0.12624952,0.11028451,0.13096556,0.110699266,0.143747628,0.11319578,0.047640771,0.052943528,0.060466349,0.059972107,0.065565199,0.06209895,0.073043704,0.065040171,0.058447093,0.053415596,0.062374383,0.059796333,0.06289497,0.056562155,0.062180012,0.049623698,0.049548343,0.052146554,0.05862534,0.056772411,0.061469108,0.059028894,0.068457872,0.063657492,0.048910767,0.048967883,0.052482873,0.054121137,0.059035093,0.059714615,0.069233298,0.068051964,0.031745553,0.033719599,0.042756408,0.018163115,0.093496501,0.072171926,0.210097313,0.216828704,5,322.5200219,292.6490504,1.016162185,91.40353536,78.98976612,5.47109027,270.7689047,249.8583643,0.006119696,1.622120199
120.0,0.312414536,0.246944937,0.7904,0.256256702,0.242950251,0.242396585,0.9977,34.168925,24.45490059,0.037853557,Nova_Formation,100C14h,25,S20A300A0711,EP1,0,4.56,5.52,0.96,24,0.0264,3.77,0.1656,4.4,1,0.048,0.048,2,Nova_Regular,0.24,4.4,0.18,3,9/25/22,0.9275860724,0.9072814982,0.8498867467,0.2455743157,0.2410145055,0.2291407347,600.7999877929688,592.9000244140625,1241.09,1.025362018038926,0.9881560058319294,1.0000659328253458,6,539,773.4127587186687,769.8128453109133,704.0,465.0,160.1471405029297,630.6143188476562,0.050890744,0.05276689,0.16501597,0.15476248,0.17543241,0.15887639,0.195006669,0.16528028,0.069268167,0.066115409,0.081830829,0.080692351,0.087727189,0.082788289,0.09795168,0.089005381,0.072448969,0.067384303,0.08101511,0.078151584,0.082483917,0.077268213,0.085785896,0.072477937,0.067361698,0.062299728,0.078113586,0.074935585,0.081058919,0.078929663,0.092000037,0.086460233,0.063352227,0.063571557,0.075009286,0.078092754,0.082686156,0.08689338,0.097667366,0.10044229,,,,,,,,,6,329.4616353,290.8166943,0.975911905,90.44103536,75.97012609,5.481275749,266.2328847,245.5741332,0.007176253,1.503031214
120.0,0.312414536,0.246944937,0.7904,0.256256702,0.242950251,0.242396585,0.9977,34.168925,24.45490059,0.037853557,Nova_Formation,100C14h,25,S20A300A0711,EP1,0,4.56,5.52,0.96,24,0.0264,3.77,0.1656,4.4,1,0.048,0.048,2,Nova_Regular,0.24,4.4,0.18,3,9/25/22,0.9120227936,0.8843425087,0.7885157296,0.2415244951,0.2351079379,0.2129634312,647.010009765625,645.6300048828125,1434.14,1.0283732618780614,0.9806364385639604,0.9994579135748126,7,642,773.4127587186687,769.8128453109133,704.0,465.0,160.1471405029297,630.6143188476562,0.079444915,0.0660409,0.21669558,0.2035043,0.23031303,0.20978281,0.263098776,0.22090054,0.084505558,0.08194387,0.108143359,0.104542285,0.116054118,0.109923452,0.133418977,0.121311575,0.084504932,0.084480703,0.108466506,0.103519112,0.111258775,0.104664564,0.120074749,0.10669145,0.080053344,0.083300859,0.10227856,0.100450337,0.108279943,0.10677889,0.122479886,0.120135397,0.084500283,0.07240276,0.106428355,0.109867156,0.116898894,0.124093115,0.134059995,0.14990586,,,,,,,,,7,380.5972208,290.5978895,1.014004625,88.76437833,64.90957182,5.080097832,261.8066835,241.524312,0.00739227,1.660440987
121.0,0.299974395,0.249274823,0.831,0.257030166,0.242981984,0.242584877,0.9984,40.4864777,24.26061609,0.010707358,Nova_Formation,100C14h,25,S20A300A0603,EP1,72,4.53,5.61,1.08,24,0.0168,3.84,0.0504,4.4,1,0.048,0.048,2,Nova_Regular,0.24,4.4,0.18,3,9/25/22,0.996455086,0.9741419856,0.9202117433,0.2645779973,0.258647748,0.2461265009,455.9800109863281,450.9200134277344,943.19,0.9897449307976836,0.9639557048997138,0.9483631462691546,0,0,784.7860277915119,749.21880365013,547.0,463.0,122.73047637939452,481.71490478515625,0.2247362,0.24342416,0.3629746,0.37604606,0.4209271,0.42693076,0.525965273,0.51354194,0.179842979,0.179232419,0.229379237,0.231284931,0.275452077,0.27959162,0.352699578,0.366091579,0.172856584,0.176690176,0.220486388,0.222905457,0.267417133,0.273631245,0.347617656,0.364182919,0.179211468,0.181772679,0.215654686,0.219753459,0.250850767,0.25613144,0.303270549,0.315242648,0.200180575,0.203381792,0.250332445,0.256046027,0.284515738,0.294098318,0.339991808,0.355285048,0.236405343,0.240246356,0.405371547,0.484113425,0.451353043,0.567616343,0.51284641,0.713745892,0,300.2234483,294.815593,1.373002605,96.37368326,90.61691257,5.492756264,288.2467216,264.5779105,0.004410456,3.353233366
121.0,0.299974395,0.249274823,0.831,0.257030166,0.242981984,0.242584877,0.9984,40.4864777,24.26061609,0.010707358,Nova_Formation,100C14h,25,S20A300A0603,EP1,72,4.53,5.61,1.08,24,0.0168,3.84,0.0504,4.4,1,0.048,0.048,2,Nova_Regular,0.24,4.4,0.18,3,9/25/22,0.9849114993,0.9706183683,0.9176813963,0.2612586167,0.2577114926,0.245464556,431.4299926757813,412.2300109863281,896.88,0.9980956466506808,0.9756848078701772,0.9983978375278304,1,24,784.7860277915119,749.21880365013,547.0,463.0,122.73047637939452,481.71490478515625,-0.009369418,-0.027966306,-0.017250061,-0.025997043,-0.018834442,-0.028086841,-0.017591476,-0.031046778,-0.010142729,-0.008899122,-0.016463414,-0.015537098,-0.016349345,-0.014822483,-0.018379748,-0.015895605,-0.006332248,-0.010807768,-0.013521194,-0.01406534,-0.015482575,-0.018020093,-0.019653648,-0.025426984,-0.01268515,-0.01589027,-0.017383054,-0.019906476,-0.019648075,-0.020546287,-0.018526077,-0.022882372,-0.01967147,-0.021608472,-0.031164095,-0.032538444,-0.030273229,-0.033277571,-0.031728834,-0.035593837,-0.020303667,-0.026059613,-0.063446581,-0.099003524,-0.057999611,-0.097451001,-0.047592819,-0.095338821,1,297.3211106,292.9195786,1.255123297,95.55439856,90.02750813,5.448082769,283.6292881,261.2585297,0.003935512,2.680510826
121.0,0.299974395,0.249274823,0.831,0.257030166,0.242981984,0.242584877,0.9984,40.4864777,24.26061609,0.010707358,Nova_Formation,100C14h,25,S20A300A0603,EP1,72,4.53,5.61,1.08,24,0.0168,3.84,0.0504,4.4,1,0.048,0.048,2,Nova_Regular,0.24,4.4,0.18,3,9/25/22,0.955950429,0.9476987621,0.9047192373,0.2532148901,0.2514603457,0.2421382944,430.2999877929688,420.0799865722656,892.99,0.9982734834573748,0.9819762628523454,0.9985216443538512,2,127,784.7860277915119,749.21880365013,547.0,463.0,122.73047637939452,481.71490478515625,-0.011166737,-0.046386376,0.002669424,-0.011573225,0.004249245,-0.013139874,0.010516882,-0.012686729,-0.006311327,-0.005075976,-0.008897111,-0.008338779,-0.00767383,-0.008225203,-0.007594883,-0.00888437,-0.005041793,-0.006984875,-0.009129778,-0.00948526,-0.010881901,-0.015485168,-0.016439587,-0.026677102,-0.008856073,-0.013338566,-0.011689454,-0.015459985,-0.012040153,-0.014661729,-0.009597629,-0.015238792,-0.018383533,-0.020962641,-0.028000981,-0.031226873,-0.025211483,-0.030362993,-0.021528661,-0.02852869,-0.015196204,-0.028591916,-0.059929162,-0.100471497,-0.032292783,-0.073270023,0.036362588,-0.008863389,2,293.0515285,288.9298224,1.113780621,93.79127277,88.18188518,5.481104869,274.2549089,253.2148032,0.003981183,1.939608029
121.0,0.299974395,0.249274823,0.831,0.257030166,0.242981984,0.242584877,0.9984,40.4864777,24.26061609,0.010707358,Nova_Formation,100C14h,25,S20A300A0603,EP1,72,4.53,5.61,1.08,24,0.0168,3.84,0.0504,4.4,1,0.048,0.048,2,Nova_Regular,0.24,4.4,0.18,3,9/25/22,0.942998714,0.9346283942,0.8931629065,0.2496807163,0.247950788,0.2391894967,465.2699890136719,454.2099914550781,921.79,0.996538499844957,0.9821344936207091,0.9986329379791252,3,230,784.7860277915119,749.21880365013,547.0,463.0,122.73047637939452,481.71490478515625,-0.009933129,-0.0432173,0.026906133,0.010742724,0.03012675,0.011577129,0.039696336,0.012693703,-0.000598103,0.003814191,0.001957536,0.000608802,0.003996104,0.001896024,0.007057428,0.004446626,0.001939058,-0.001270339,0.001723468,-0.000716001,-0.00048244,-0.00467217,-0.005020022,-0.016580671,-0.004417822,-0.00508371,-0.004041567,-0.00661087,-0.004247531,-0.005186647,0.001301944,-0.003811955,-0.015215248,-0.015888214,-0.020249009,-0.022934794,-0.016933531,-0.020299017,-0.009421051,-0.014598519,-0.022202134,-0.024785951,-0.042456388,-0.082009494,-0.002217919,-0.038411379,0.096074104,0.073095143,3,294.2405651,287.5159809,1.06208854,92.94986828,86.53355951,5.479342865,270.3708209,249.6806292,0.004417688,1.811109947
121.0,0.299974395,0.249274823,0.831,0.257030166,0.242981984,0.242584877,0.9984,40.4864777,24.26061609,0.010707358,Nova_Formation,100C14h,25,S20A300A0603,EP1,72,4.53,5.61,1.08,24,0.0168,3.84,0.0504,4.4,1,0.048,0.048,2,Nova_Regular,0.24,4.4,0.18,3,9/25/22,0.9259235818,0.9166567157,0.8662441840999999,0.2450876513,0.2431532366,0.2321850181,501.1000061035156,516.6900024414062,1030.52,1.0071287523709538,0.981358161856996,0.997970499052189,4,333,784.7860277915119,749.21880365013,547.0,463.0,122.73047637939452,481.71490478515625,-0.001560345,-0.01970549,0.066319436,0.050084352,0.07233122,0.05154541,0.091280937,0.058463812,0.012741089,0.008895278,0.018429741,0.016533121,0.023009539,0.020969391,0.029930174,0.026052624,0.012739956,0.01207307,0.01772517,0.015762612,0.017681181,0.013849288,0.016581923,0.006350517,0.001298353,0.004448354,0.010540232,0.00806652,0.013509393,0.011235833,0.021520406,0.017157584,0.000668168,-0.012076333,-0.001816377,-0.003757268,0.005166769,0.002055526,0.015309513,0.013977259,,,,,,,,,4,301.4330357,286.2818992,0.999999992,91.70051925,82.89697573,5.469241345,265.5363184,245.0875642,0.005902904,1.776975914
121.0,0.299974395,0.249274823,0.831,0.257030166,0.242981984,0.242584877,0.9984,40.4864777,24.26061609,0.010707358,Nova_Formation,100C14h,25,S20A300A0603,EP1,72,4.53,5.61,1.08,24,0.0168,3.84,0.0504,4.4,1,0.048,0.048,2,Nova_Regular,0.24,4.4,0.18,3,9/25/22,0.9062135485,0.8951267465,0.8326148945,0.2398122768,0.2374803363,0.2233146607999999,564.97998046875,555.6699829101562,1156.7,1.0105377949040415,0.979727376820665,0.9984655151426995,5,436,784.7860277915119,749.21880365013,547.0,463.0,122.73047637939452,481.71490478515625,0.010102674,-0.007014573,0.123683006,0.10233769,0.13715333,0.10876307,0.165809453,0.12005848,0.023518547,0.027308717,0.04186213,0.040688768,0.048583865,0.04618898,0.059746981,0.05482322,0.026060373,0.024131462,0.039200708,0.036159664,0.040731192,0.036986738,0.042838454,0.032618672,0.015256956,0.011420995,0.031985626,0.029731512,0.037543267,0.034744382,0.050076067,0.043182731,0.00254941,0.00951235,0.02578643,0.027007192,0.035411268,0.037187278,0.049578577,0.056524247,,,,,,,,,5,319.8813693,285.7402096,0.974640117,89.97912702,76.51617276,5.411648975,260.2242383,239.8121894,0.00718731,1.831099615
