Repository: cx26/formation-analysis

# ***Data-Driven Analysis of Battery Formation*** 

This repository contains half cell measurement data and code (for plotting, simulation and experiment design) accompanying the paper *Data-Driven Analysis of Battery Formation Reveals the Role of Electrode Utilization in Extending Cycle Life* by Xiao Cui et al (2024).  

- **[data](data)**: 
    - extracted summary information from [aging cycles, diagnostic cycles](data/rpt_summary_041524.csv) and [formation cycles](data/formation_cycle_info_042124.csv); [resistances](data/delta_features_041524.csv); [electrode-specifics](data/electrode_info_04152024.csv) fitted using differential voltage analysis; [formation parameters](data/Formation_2022

File: data/df_all.csv (part 6 of 43)
seq_num,1st_ch_cap,1st_disch_cap,1st_CE,disch_cap_with_cv,last_ch_cap,last_disch_cap,last_CE,formation_time,temperature_exp,cv_hold_cap,formation_file_name,formation_drying_date,formation_temperature,cell_id,electrolyte,ocv_time,cell_mass_before,cell_mass_after,electrolyte_mass,wetting_hold_time,formation_charge_current_1,formation_cutoff_voltage_1,formation_charge_current_2,formation_cutoff_voltage_2,charge_hold_time,formation_discharge_current,formation_verification_current,formation_verification_repeat,regular_project_name,regular_charge_current,regular_charge_cutoff_voltage,regular_discharge_current,regular_discharge_cutoff_voltage,date,rpt_low_energy,rpt_med_energy,regu_energy,rpt_low_cap,rpt_med_cap,regu_cap,rpt_low_cv_t,rpt_med_cv_t,regu_cv_t,rpt_low_ce,rpt_med_ce,regu_ce,diag_pos_x,cycle_index,rpt_low_life,rpt_med_life,regu_life,regu_knee,q_throughput,e_throughput,r_c_0_0s,r_d_0_0s,r_c_0_3s,r_d_0_3s,r_c_0_10s,r_d_0_10s,r_c_0_30s,r_d_0_30s,r_c_1_0s,r_d_1_0s,r_c_1_3s,r_d_1_3s,r_c_1_10s,r_d_1_10s,r_c_1_30s,r_d_1_30s,r_c_2_0s,r_d_2_0s,r_c_2_3s,r_d_2_3s,r_c_2_10s,r_d_2_10s,r_c_2_30s,r_d_2_30s,r_c_3_0s,r_d_3_0s,r_c_3_3s,r_d_3_3s,r_c_3_10s,r_d_3_10s,r_c_3_30s,r_d_3_30s,r_c_4_0s,r_d_4_0s,r_c_4_3s,r_d_4_3s,r_c_4_10s,r_d_4_10s,r_c_4_30s,r_d_4_30s,r_c_5_0s,r_d_5_0s,r_c_5_3s,r_d_5_3s,r_c_5_10s,r_d_5_10s,r_c_5_30s,r_d_5_30s,diag_pos_y,Q_ne,Q_pe,SOC_ne_0,SOC_pe_0,SOC_ne_100,SOC_pe_100,Q_li,Q_full,error,Q_offset
121.0,0.299974395,0.249274823,0.831,0.257030166,0.242981984,0.242584877,0.9984,40.4864777,24.26061609,0.010707358,Nova_Formation,100C14h,25,S20A300A0603,EP1,72,4.53,5.61,1.08,24,0.0168,3.84,0.0504,4.4,1,0.048,0.048,2,Nova_Regular,0.24,4.4,0.18,3,9/25/22,0.887437151,0.8748366248,0.7369332952,0.2349471181,0.2324677504,0.1984419795,707.4600219726562,717.2899780273438,1448.16,1.0124568029220036,0.979030147566186,0.9936704783342112,6,539,784.7860277915119,749.21880365013,547.0,463.0,122.73047637939452,481.71490478515625,0.008647323,0.012669012,0.22501364,0.20084172,0.24521571,0.21059552,0.289485037,0.23059022,0.051459491,0.04317756,0.095217079,0.089398488,0.107640028,0.102107584,0.130239278,0.125760138,0.041289121,0.039369196,0.083799824,0.079341769,0.088641167,0.083682299,0.097193092,0.090810299,0.032392502,0.042547643,0.072610602,0.069677368,0.081110626,0.079753309,0.099601477,0.099081337,0.033026218,0.031105846,0.075606227,0.07603392,0.087366879,0.095037729,0.10354808,0.128941178,,,,,,,,,6,352.3128714,284.2167208,0.989177506,88.63462156,68.2770042,5.225146693,255.3994146,234.9470307,0.00695537,2.116643641
121.0,0.299974395,0.249274823,0.831,0.257030166,0.242981984,0.242584877,0.9984,40.4864777,24.26061609,0.010707358,Nova_Formation,100C14h,25,S20A300A0603,EP1,72,4.53,5.61,1.08,24,0.0168,3.84,0.0504,4.4,1,0.048,0.048,2,Nova_Regular,0.24,4.4,0.18,3,9/25/22,0.8598333711,0.8392594728,0.6210284180000001,0.2277507229,0.2234772233,0.1683426986,860.8200073242188,879.4099731445312,1775.4,1.017710730400357,0.9718698238648232,0.9922915098660684,7,642,784.7860277915119,749.21880365013,547.0,463.0,122.73047637939452,481.71490478515625,0.0455008,0.03172086,0.36325207,0.34347236,0.3931002,0.35767856,0.450914383,0.3862294,0.078157455,0.069220975,0.169883817,0.161599562,0.186590374,0.180782467,0.218586266,0.219140679,0.078153804,0.076846585,0.146340415,0.140654355,0.157049805,0.152388424,0.172196001,0.174723178,0.073069841,0.071128666,0.135694727,0.129696056,0.147566319,0.145716429,0.172247618,0.1792714,0.060361698,0.046342447,0.156506449,0.166719109,0.17697069,0.200767189,0.204604745,0.273155749,,,,,,,,,7,373.1303705,280.256366,0.965973444,87.34036277,62.82722921,4.978939153,248.3812671,227.7506357,0.006662885,3.072497154
122.0,0.300210402,0.246858814,0.8223,0.25618395,0.241608594,0.241651086,1.0002,40.3141111,24.26874204,0.010840922,Nova_Formation,100C14h,25,S20A300A0681,EP1,72,4.58,5.55,0.97,24,0.0168,3.84,0.0504,4.4,1,0.048,0.048,2,Nova_Regular,0.24,4.4,0.18,3,9/25/22,1.0135633679,0.9802140787,0.9206829129,0.269193385,0.2605845631,0.2474014899,492.1000061035156,513.6900024414062,1072.14,1.0055192646505329,0.9692230283141748,0.9493697725576952,0,0,746.6897867419657,722.1525925679072,658.0,461.0,149.37289428710938,590.759765625,0.34476677,0.34702575,0.46800756,0.48010242,0.5239243,0.529673,0.629478097,0.61587626,0.287888855,0.287917644,0.334133953,0.335470289,0.38004142,0.384115279,0.457569361,0.468697876,0.282806784,0.282197505,0.325842559,0.326522619,0.372578174,0.376019716,0.450582743,0.466517061,0.284671605,0.286012918,0.320250094,0.320123225,0.354593307,0.357381582,0.407962054,0.416942537,0.304412067,0.304442495,0.351729572,0.354642659,0.385840416,0.392516732,0.441135526,0.454439253,0.339366943,0.341941178,0.498984575,0.560406804,0.542324185,0.638065636,0.603106499,0.767779708,0,306.8912811,299.715932,1.396597796,96.5000005,90.16281474,5.608675987,293.5119127,269.1932745,0.004271305,3.222505857
122.0,0.300210402,0.246858814,0.8223,0.25618395,0.241608594,0.241651086,1.0002,40.3141111,24.26874204,0.010840922,Nova_Formation,100C14h,25,S20A300A0681,EP1,72,4.58,5.55,0.97,24,0.0168,3.84,0.0504,4.4,1,0.048,0.048,2,Nova_Regular,0.24,4.4,0.18,3,9/25/22,1.0031281488,0.9768517522,0.9175227933,0.2662122523,0.2597187877,0.2465585249,480.7000122070313,480.6099853515625,1018.68,1.013177580366155,0.979794792287601,1.0001810360411445,1,24,746.6897867419657,722.1525925679072,658.0,461.0,149.37289428710938,590.759765625,-0.023993045,-0.028590113,-0.028666824,-0.039287508,-0.030587584,-0.04021144,-0.031490505,-0.04192865,-0.013296902,-0.013973475,-0.016991198,-0.018754721,-0.017749757,-0.019062936,-0.022193283,-0.021233082,-0.015842289,-0.015242845,-0.015324175,-0.016677409,-0.016179919,-0.01871565,-0.017717361,-0.02413699,-0.01452902,-0.015246689,-0.01835826,-0.019118696,-0.018820912,-0.020485967,-0.019592106,-0.023505062,-0.018378973,-0.020964444,-0.029245615,-0.031924725,-0.029900998,-0.033516407,-0.03051886,-0.03684926,-0.014559001,-0.026047915,-0.068371683,-0.097735465,-0.06370011,-0.099184811,-0.056465089,-0.09976244,1,303.19844,297.5919532,1.298709078,95.90509922,89.93592614,5.598000342,289.3435236,266.212142,0.003758889,2.53451742
122.0,0.300210402,0.246858814,0.8223,0.25618395,0.241608594,0.241651086,1.0002,40.3141111,24.26874204,0.010840922,Nova_Formation,100C14h,25,S20A300A0681,EP1,72,4.58,5.55,0.97,24,0.0168,3.84,0.0504,4.4,1,0.048,0.048,2,Nova_Regular,0.24,4.4,0.18,3,9/25/22,0.9758875492,0.9577108808,0.9084248091,0.2586683584,0.2546193032,0.2446041504,509.6499938964844,509.0199890136719,1035.0,1.0133449499722464,0.987720670884882,1.0000500454001728,2,127,746.6897867419657,722.1525925679072,658.0,461.0,149.37289428710938,590.759765625,-0.003420383,0.009559363,0.002812147,-0.008005828,0.003984451,-0.007636726,0.005541146,-0.008087337,0.021039516,0.018453747,0.015388429,0.012736619,0.015315086,0.01296261,0.014724255,0.013107777,0.020343155,0.014639616,0.017273694,0.014871269,0.014663905,0.009930909,0.011476964,-0.0025087,0.014724046,0.015273511,0.013248026,0.013355225,0.015234023,0.012853414,0.01474911,0.010833681,0.007058889,0.00574258,-0.002209187,-0.005224109,0.000418395,-0.004987001,0.001280695,-0.004416436,0.010244817,-0.000608891,-0.046898574,-0.081568688,-0.023235023,-0.065398514,0.027465165,-0.022824645,2,300.2301399,293.768115,1.143344575,94.30807918,87.93097589,5.611378064,280.4797315,258.6682494,0.004068828,1.894377518
122.0,0.300210402,0.246858814,0.8223,0.25618395,0.241608594,0.241651086,1.0002,40.3141111,24.26874204,0.010840922,Nova_Formation,100C14h,25,S20A300A0681,EP1,72,4.58,5.55,0.97,24,0.0168,3.84,0.0504,4.4,1,0.048,0.048,2,Nova_Regular,0.24,4.4,0.18,3,9/25/22,0.9622018499,0.9447416694,0.8990430679,0.2549124596,0.251122231,0.2422908171,510.3399963378906,520.6799926757812,1077.59,1.011594642979174,0.9881602459090004,1.0002291536294123,3,230,746.6897867419657,722.1525925679072,658.0,461.0,149.37289428710938,590.759765625,0.007597655,0.002563119,0.03300643,0.01802826,0.03667587,0.018547654,0.042611241,0.02101183,0.028657913,0.026077121,0.026112258,0.02479282,0.026633441,0.026055068,0.029329717,0.027085006,0.028654963,0.026078761,0.026064992,0.025304794,0.023306906,0.021023303,0.02041769,0.007655114,0.022342741,0.019718945,0.021243095,0.02225545,0.023953021,0.021109611,0.027449161,0.02226916,0.013405949,0.012096703,0.006162822,0.003564656,0.009883761,0.005880952,0.016522676,0.009563178,0.005147457,0.003836006,-0.032272637,-0.065436304,0.00202775,-0.038106441,0.0776214,0.037550688,3,299.8469674,292.0783821,1.085849803,93.4747177,86.66930799,5.614944532,276.2753308,254.9123511,0.004636724,1.707052877
122.0,0.300210402,0.246858814,0.8223,0.25618395,0.241608594,0.241651086,1.0002,40.3141111,24.26874204,0.010840922,Nova_Formation,100C14h,25,S20A300A0681,EP1,72,4.58,5.55,0.97,24,0.0168,3.84,0.0504,4.4,1,0.048,0.048,2,Nova_Regular,0.24,4.4,0.18,3,9/25/22,0.9497064157,0.9325081918,0.8868399157000001,0.2515687818,0.2479285924,0.239371958,577.3699951171875,586.9600219726562,1149.15,1.0090610855243407,0.9878287538894688,1.000361361653048,4,333,746.6897867419657,722.1525925679072,658.0,461.0,149.37289428710938,590.759765625,0.026684225,0.008900881,0.08137685,0.06804627,0.08763009,0.06986606,0.09855473,0.072432876,0.050256491,0.050848424,0.05610311,0.05356589,0.059721112,0.055194974,0.063633919,0.060109466,0.048984498,0.048308074,0.053575337,0.052139759,0.052754164,0.049067557,0.052188039,0.036867231,0.048390895,0.050210863,0.049017996,0.049583495,0.051945031,0.050400138,0.057943672,0.053485125,0.043001175,0.038137048,0.03569892,0.032874107,0.04160133,0.036816984,0.049926221,0.043860435,0.041365862,0.027970135,0.012764096,-0.016657472,0.057020664,0.028455198,0.157723486,0.144286036,4,302.5602339,290.6961748,1.045417609,92.76160426,84.7497743,5.641057316,272.8174532,251.5686721,0.005158477,1.687425314
122.0,0.300210402,0.246858814,0.8223,0.25618395,0.241608594,0.241651086,1.0002,40.3141111,24.26874204,0.010840922,Nova_Formation,100C14h,25,S20A300A0681,EP1,72,4.58,5.55,0.97,24,0.0168,3.84,0.0504,4.4,1,0.048,0.048,2,Nova_Regular,0.24,4.4,0.18,3,9/25/22,0.9370870045,0.9192935205,0.867022203,0.2481961283,0.2444517218,0.2343924411,606.3499755859375,615.0,1263.39,1.0073716961866368,0.9870743163272632,1.0000526119729412,5,436,746.6897867419657,722.1525925679072,658.0,461.0,149.37289428710938,590.759765625,0.045179725,0.05783394,0.12884736,0.11444813,0.13768935,0.11752975,0.154542267,0.12583423,0.070587993,0.070542186,0.083393186,0.079919845,0.08643809,0.082147479,0.094766438,0.091238469,0.073765278,0.067366481,0.079415709,0.078273535,0.081010759,0.076918125,0.082609892,0.069268018,0.072536051,0.068194628,0.073718488,0.0736956,0.078072816,0.07575658,0.08717066,0.081539124,0.057244718,0.057197124,0.061773479,0.060246974,0.069726795,0.066407293,0.08323431,0.07753244,0.052162588,0.05020535,0.06427151,0.047464669,0.126831114,0.124902368,0.264488041,0.327941775,5,321.9745932,291.9338933,0.998108681,91.22477406,78.65428719,5.577587973,269.529691,248.1960193,0.006278221,1.837145579
122.0,0.300210402,0.246858814,0.8223,0.25618395,0.241608594,0.241651086,1.0002,40.3141111,24.26874204,0.010840922,Nova_Formation,100C14h,25,S20A300A0681,EP1,72,4.58,5.55,0.97,24,0.0168,3.84,0.0504,4.4,1,0.048,0.048,2,Nova_Regular,0.24,4.4,0.18,3,9/25/22,0.9148217544,0.8947086996,0.827118557,0.2421959526,0.2378316478,0.2237711346,660.9099731445312,659.2100219726562,1424.34,1.023138690113817,0.984505476827121,0.9999301674511648,6,539,746.6897867419657,722.1525925679072,658.0,461.0,149.37289428710938,590.759765625,0.054127157,0.067373276,0.16920584,0.15037817,0.18125439,0.15818363,0.209867477,0.16958785,0.08773163,0.083262682,0.101213366,0.099096119,0.108124971,0.103203386,0.120799005,0.114766508,0.082011133,0.082625121,0.098992169,0.096107006,0.102795571,0.097640157,0.111263037,0.097242683,0.08268857,0.078807741,0.092467278,0.091636181,0.09891516,0.094974816,0.110689431,0.106138825,0.069774419,0.07054925,0.086618781,0.085681617,0.096844286,0.096611321,0.112918675,0.116945356,,,,,,,,,6,345.1040059,289.9378594,0.999530475,89.50741875,71.61300067,5.458403957,262.9653136,242.1958438,0.007718391,1.494070522
122.0,0.300210402,0.246858814,0.8223,0.25618395,0.241608594,0.241651086,1.0002,40.3141111,24.26874204,0.010840922,Nova_Formation,100C14h,25,S20A300A0681,EP1,72,4.58,5.55,0.97,24,0.0168,3.84,0.0504,4.4,1,0.048,0.048,2,Nova_Regular,0.24,4.4,0.18,3,9/25/22,0.8926962451,0.8664156723,0.7638542389,0.2364480966,0.2305984866,0.2071048617,753.3800048828125,760.0700073242188,1667.07,1.02683083941387,0.9774659559905612,1.0013747726075,7,642,746.6897867419657,722.1525925679072,658.0,461.0,149.37289428710938,590.759765625,0.093649715,0.095274895,0.24596047,0.22336775,0.26663792,0.23164558,0.305326819,0.25093162,0.112528473,0.111166537,0.147592694,0.13860029,0.155736506,0.147128463,0.177377403,0.1637775,0.117608547,0.109262913,0.139363229,0.134155244,0.145038337,0.138981581,0.155348241,0.143110901,0.115108162,0.107989401,0.131986082,0.131699651,0.141691864,0.139331877,0.158937007,0.15626657,0.106172383,0.102906853,0.134910822,0.13939184,0.147542179,0.15676862,0.167113304,0.190580875,,,,,,,,,7,383.0453522,286.9075457,0.998498011,88.18721134,63.25111234,5.074811748,256.8404639,236.4479891,0.006748026,2.007756716
123.0,0.298080862,0.246874252,0.8282,0.253842045,0.239829366,0.239465755,0.9985,40.0644666,24.3899926,0.011372073,Nova_Formation,100C14h,25,S20A300A0595,EP1,72,,,,24,0.0168,3.84,0.0504,4.4,1,0.048,0.048,2,Nova_Regular,0.24,4.4,0.18,3,9/25/22,0.9998507523,0.9715639322,0.9170314826,0.2654451623,0.257916669,0.2452386121,446.25,443.3399963378906,897.64,0.99948548057429,0.9671785483243388,0.948974735092991,0,0,750.6998821917853,704.8567100006436,547.0,492.0,123.6233367919922,484.7415466308594,0.22344065,0.2268922,0.36496973,0.37872303,0.42292306,0.42798144,0.527851522,0.51606745,0.18492955,0.185832277,0.230657503,0.233021215,0.276381493,0.281663954,0.352033406,0.366965503,0.17638807,0.179224625,0.222630382,0.223700598,0.269567788,0.274847776,0.349882632,0.363428324,0.170952588,0.181766793,0.215935826,0.220465302,0.250538617,0.257283002,0.303773373,0.31586799,0.206538424,0.204012722,0.251297235,0.257727891,0.285749108,0.294869304,0.341901213,0.357180148,0.252931654,0.238967493,0.414607972,0.49757719,0.459638894,0.585784376,0.523657262,0.739146411,0,301.2020344,295.8126384,1.371418794,96.31912219,90.57158649,5.493820981,289.0548779,265.4450795,0.004312167,3.227640299
123.0,0.298080862,0.246874252,0.8282,0.253842045,0.239829366,0.239465755,0.9985,40.0644666,24.3899926,0.011372073,Nova_Formation,100C14h,25,S20A300A0595,EP1,72,,,,24,0.0168,3.84,0.0504,4.4,1,0.048,0.048,2,Nova_Regular,0.24,4.4,0.18,3,9/25/22,0.9887782775,0.9677639959,0.9132301897,0.2623104311,0.256940096,0.2442332566,408.7900085449219,420.9500122070313,884.66,1.0069862519092885,0.9777364311179436,0.9992055241694392,1,24,750.6998821917853,704.8567100006436,547.0,492.0,123.6233367919922,484.7415466308594,-0.01057148,-0.00062345,-0.01914671,-0.02956149,-0.01952511,-0.031197757,-0.01880151,-0.034284502,-0.012053788,-0.012310177,-0.016695946,-0.01575014,-0.015792727,-0.016758829,-0.016447067,-0.01738289,-0.00923048,-0.014602885,-0.014873609,-0.014080524,-0.016663492,-0.017766446,-0.020652026,-0.023379683,-0.004430577,-0.012695864,-0.016544774,-0.019104034,-0.017563507,-0.020403743,-0.018397272,-0.02335012,-0.026667401,-0.020323053,-0.030231163,-0.032283425,-0.030310482,-0.031874925,-0.031624585,-0.033657044,-0.05463101,-0.022860363,-0.068032205,-0.102787703,-0.060306609,-0.101651728,-0.048242956,-0.098454177,1,292.0356053,292.930322,1.286649275,95.92047914,91.99911083,5.485086726,284.7376424,262.3103488,0.003954474,2.602337357
123.0,0.298080862,0.246874252,0.8282,0.253842045,0.239829366,0.239465755,0.9985,40.0644666,24.3899926,0.011372073,Nova_Formation,100C14h,25,S20A300A0595,EP1,72,,,,24,0.0168,3.84,0.0504,4.4,1,0.048,0.048,2,Nova_Regular,0.24,4.4,0.18,3,9/25/22,0.9608478344,0.9477588229,0.9034661192,0.2545724989,0.251529265,0.2418153427,418.3500061035156,432.30999755859375,880.09,1.0060972049873564,0.9852022973729752,0.9995953615271084,2,127,750.6998821917853,704.8567100006436,547.0,492.0,123.6233367919922,484.7415466308594,0.003471136,-0.029855996,-0.001423031,-0.019794673,-0.001779378,-0.019473255,0.004807353,-0.020936579,-0.010128379,-0.009770483,-0.010110065,-0.010855466,-0.009062827,-0.009767413,-0.007559896,-0.009761184,-0.004125491,-0.008247524,-0.009931132,-0.010826349,-0.01327154,-0.015788138,-0.019979179,-0.028491408,-0.000598922,-0.010156095,-0.013208181,-0.015239954,-0.012719646,-0.015858933,-0.011338949,-0.015230983,-0.026650146,-0.020959452,-0.030326709,-0.031982988,-0.027806133,-0.029920548,-0.025348216,-0.029790848,-0.034267306,-0.037484169,-0.069604099,-0.110502213,-0.039496332,-0.085920364,0.026815474,-0.026006937,2,294.9430677,289.5901331,1.127667776,94.05954671,88.12317538,5.45596889,275.7131444,254.5724154,0.00396153,2.014803528
123.0,0.298080862,0.246874252,0.8282,0.253842045,0.239829366,0.239465755,0.9985,40.0644666,24.3899926,0.011372073,Nova_Formation,100C14h,25,S20A300A0595,EP1,72,,,,24,0.0168,3.84,0.0504,4.4,1,0.048,0.048,2,Nova_Regular,0.24,4.4,0.18,3,9/25/22,0.9471982453,0.9351634624,0.8933296396,0.2508340546,0.2481502171,0.2392955343,450.0,439.6300048828125,911.54,1.0039784381066004,0.9860784963621292,0.9994530588410904,3,230,750.6998821917853,704.8567100006436,547.0,492.0,123.6233367919922,484.7415466308594,-0.005884156,-0.022240847,0.024432003,0.006241113,0.02606976,0.007495076,0.035473049,0.007007241,-0.003784746,-0.004689276,0.000592113,-8.28e-05,0.003173411,0.001163185,0.007908463,0.004214585,0.003489509,-0.005708531,0.000445873,-0.000641376,-0.00264138,-0.005711317,-0.007926136,-0.017033696,0.006380633,-0.004828513,-0.004465163,-0.006729186,-0.003148839,-0.006204844,0.000680983,-0.002914548,-0.020304888,-0.013973638,-0.021018893,-0.023363382,-0.016383618,-0.019236058,-0.010114253,-0.014600962,-0.046994641,-0.021596685,-0.049638927,-0.09023881,-0.007853419,-0.049080551,0.08716023,0.059783995,3,295.3606332,288.0771674,1.072345284,93.1736708,86.61522217,5.468010165,271.5793575,250.8339721,0.00441721,1.82601075
123.0,0.298080862,0.246874252,0.8282,0.253842045,0.239829366,0.239465755,0.9985,40.0644666,24.3899926,0.011372073,Nova_Formation,100C14h,25,S20A300A0595,EP1,72,,,,24,0.0168,3.84,0.0504,4.4,1,0.048,0.048,2,Nova_Regular,0.24,4.4,0.18,3,9/25/22,0.9347131995,0.9220564749,0.8768629344,0.2474579138,0.244675266,0.2351463401,480.8500061035156,484.6799926757813,1002.89,1.00196976948391,0.985459924458903,0.9993221392345636,4,333,750.6998821917853,704.8567100006436,547.0,492.0,123.6233367919922,484.7415466308594,0.000814006,-0.001218692,0.061746538,0.04573068,0.06662598,0.048058182,0.083485961,0.052140415,0.010834455,0.008661672,0.016963303,0.017110541,0.021963954,0.020526439,0.031235814,0.025835901,0.009210348,0.009549022,0.014834777,0.014640987,0.014117211,0.011985213,0.011778265,0.00458318,0.017821833,0.006371275,0.009834334,0.008441761,0.013035685,0.010657132,0.019749671,0.016550571,-0.006323248,-0.005705252,-0.004421264,-0.005750954,0.001342297,-0.000363588,0.011496902,0.009560168,-0.015214249,-0.007609442,-0.009535789,-0.038779885,0.049212456,0.034422517,0.18059659,0.224421084,4,296.718268,287.1651803,1.025727551,92.31643169,85.06101609,5.485551857,268.1441686,247.4578314,0.005036736,1.89022126
123.0,0.298080862,0.246874252,0.8282,0.253842045,0.239829366,0.239465755,0.9985,40.0644666,24.3899926,0.011372073,Nova_Formation,100C14h,25,S20A300A0595,EP1,72,,,,24,0.0168,3.84,0.0504,4.4,1,0.048,0.048,2,Nova_Regular,0.24,4.4,0.18,3,9/25/22,0.9141444663,0.9001623272,0.8467402102,0.2419527424,0.238809833,0.2271219448,542.969970703125,546.47998046875,1078.66,1.0172926223217362,0.9838055312615214,0.997546143585074,5,436,750.6998821917853,704.8567100006436,547.0,492.0,123.6233367919922,484.7415466308594,-0.00598307,0.008875653,0.10589573,0.083987415,0.114674896,0.08919382,0.138706684,0.097180784,0.022271276,0.019432425,0.03533496,0.034024283,0.042408258,0.040434152,0.054745197,0.048012286,0.02610743,0.022225201,0.033240378,0.032398716,0.034156591,0.03096807,0.03629902,0.026640564,0.027354017,0.019047558,0.028075323,0.027194008,0.033240318,0.030749291,0.04262659,0.038735032,0.007657811,-0.010824159,0.020516783,0.018587708,0.027268738,0.028229684,0.03945595,0.044450521,,,,,,,,,5,313.3486917,286.0950783,0.981019601,90.65566295,78.78333127,5.441849692,262.4354019,241.9526597,0.006522235,1.839866021
123.0,0.298080862,0.246874252,0.8282,0.253842045,0.239829366,0.239465755,0.9985,40.0644666,24.3899926,0.011372073,Nova_Formation,100C14h,25,S20A300A0595,EP1,72,,,,24,0.0168,3.84,0.0504,4.4,1,0.048,0.048,2,Nova_Regular,0.24,4.4,0.18,3,9/25/22,0.8975760372,0.8839675641,0.7563787477,0.2376377534,0.234781334,0.2035946513,647.260009765625,644.52001953125,1372.17,1.018800008458641,0.9841919082562828,0.995693080986498,6,539,750.6998821917853,704.8567100006436,547.0,492.0,123.6233367919922,484.7415466308594,0.025872722,0.041305274,0.18365312,0.15669483,0.20052919,0.16624278,0.240060031,0.1836626,0.03750895,0.041051805,0.075392559,0.070412412,0.085726053,0.080500543,0.107460737,0.099672139,0.040966213,0.0406726,0.067452043,0.065419719,0.072101593,0.068600386,0.078045666,0.075093091,0.044495121,0.038130432,0.059021056,0.057203561,0.06760633,0.064604819,0.081362098,0.081266552,0.028610632,0.027324036,0.06037724,0.061254382,0.070596963,0.077076405,0.087085634,0.108035505,,,,,,,,,6,339.6977179,285.070765,0.986096113,89.38335306,71.52434309,5.328148322,258.1555544,237.6376716,0.006964202,1.979143603
123.0,0.298080862,0.246874252,0.8282,0.253842045,0.239829366,0.239465755,0.9985,40.0644666,24.3899926,0.011372073,Nova_Formation,100C14h,25,S20A300A0595,EP1,72,,,,24,0.0168,3.84,0.0504,4.4,1,0.048,0.048,2,Nova_Regular,0.24,4.4,0.18,3,9/25/22,0.8614159445,0.8352617407,0.6127204887000001,0.2280017603,0.2221827595,0.1655694491,783.8599853515625,796.260009765625,1644.15,1.0222225980007025,0.9709870606935256,1.0000232669109532,7,642,750.6998821917853,704.8567100006436,547.0,492.0,123.6233367919922,484.7415466308594,0.06857368,0.06541377,0.32842582,0.2964549,0.3575029,0.30952513,0.41234529,0.33162427,0.079426348,0.070253655,0.142465547,0.135223702,0.159771353,0.151959717,0.190102488,0.188416272,0.070174903,0.07050693,0.125040442,0.121601,0.132933438,0.132006019,0.14718914,0.155733377,0.083235919,0.069235638,0.116076827,0.113044918,0.127203435,0.126548052,0.150589436,0.160445273,0.050827399,0.057792187,0.133256167,0.142380327,0.151666731,0.176092356,0.176643163,0.24459067,,,,,,,,,7,368.4591723,281.5626398,0.967465836,86.95283803,63.59894036,4.99188866,248.3914227,228.0016776,0.006484616,2.769735022
124.0,0.297243532,0.246469639,0.8292,0.254481666,0.241230757,0.240873169,0.9985,34.7778917,24.37154644,0.008486619,Nova_Formation,100C14h,25,S20A300A0708,EP1,72,,,,24,0.432,3.66,0.036,4.4,1,0.048,0.048,2,Nova_Regular,0.24,4.4,0.18,3,9/25/22,0.9934701795,0.9680909679,0.915053965,0.2637041461,0.2573516395,0.2456281712,488.7300109863281,459.4400024414063,992.51,0.9979214852162924,0.9720057847629446,0.952842334678925,0,0,864.9797558572161,793.9303147006859,649.0,513.0,144.2772674560547,572.0570068359375,0.29064304,0.31272727,0.39556757,0.406437,0.4517384,0.45725456,0.555073798,0.5453669,0.251717955,0.248530015,0.29543817,0.292868227,0.341498315,0.342255622,0.418259978,0.428413451,0.245361537,0.245351925,0.286390215,0.286369056,0.333133668,0.335587621,0.413172841,0.423326522,0.249811023,0.246623158,0.281517625,0.284607202,0.316853315,0.321778864,0.370584875,0.382011443,0.270151556,0.268869728,0.310759097,0.315067142,0.345038056,0.353319347,0.401731312,0.415699124,0.304476202,0.305735499,0.45525828,0.518855691,0.505336881,0.604467273,0.579077244,0.760209203,0,304.7932668,295.7829497,1.23307447,95.70311635,88.74793597,5.522324806,286.8318285,263.7040652,0.004811366,3.035340117
124.0,0.297243532,0.246469639,0.8292,0.254481666,0.241230757,0.240873169,0.9985,34.7778917,24.37154644,0.008486619,Nova_Formation,100C14h,25,S20A300A0708,EP1,72,,,,24,0.432,3.66,0.036,4.4,1,0.048,0.048,2,Nova_Regular,0.24,4.4,0.18,3,9/25/22,0.9809572583,0.9605043416,0.9113330238,0.260114968,0.2552332059,0.2446379747,441.5299987792969,445.3800048828125,941.89,1.006927597300319,0.9803380658061293,0.9988984839962872,1,24,864.9797558572161,793.9303147006859,649.0,513.0,144.2772674560547,572.0570068359375,-0.008549333,-0.017796338,-0.001931429,-0.007371903,-0.003935963,-0.009465337,-0.005382359,-0.012075067,-0.008273587,-0.007626653,-0.012192398,-0.00821048,-0.012349248,-0.009259105,-0.014640719,-0.0114398,-0.0082753,-0.008262277,-0.010289162,-0.009513527,-0.013614178,-0.013380706,-0.019085824,-0.022245318,-0.00954473,-0.007626653,-0.011484712,-0.015498281,-0.01354,-0.015782207,-0.01336351,-0.017796129,-0.015901744,-0.015253991,-0.02213046,-0.023207039,-0.020777285,-0.023488998,-0.022263438,-0.024787813,-0.031793565,-0.019067615,-0.045749664,-0.071994066,-0.036261231,-0.067496836,-0.012688994,-0.05720526,1,302.6910671,293.9835662,1.165885597,94.77875958,87.85582799,5.521147296,282.163009,260.114888,0.004275537,2.287823714
124.0,0.297243532,0.246469639,0.8292,0.254481666,0.241230757,0.240873169,0.9985,34.7778917,24.37154644,0.008486619,Nova_Formation,100C14h,25,S20A300A0708,EP1,72,,,,24,0.432,3.66,0.036,4.4,1,0.048,0.048,2,Nova_Regular,0.24,4.4,0.18,3,9/25/22,0.9551135278,0.9382666179,0.8951876477,0.2529589605,0.2491350302,0.2404347896999999,451.7699890136719,461.05999755859375,942.26,1.0060533307594126,0.9838120888913032,0.999118038568646,2,127,864.9797558572161,793.9303147006859,649.0,513.0,144.2772674560547,572.0570068359375,0.01066345,-0.018421918,0.019892901,0.011949241,0.020801067,0.010346144,0.022752106,0.010190487,0.006367087,0.003823087,0.005041957,0.005342335,0.003693074,0.007318616,0.005098671,0.007007957,0.005095512,0.003187329,0.003690779,0.004557461,0.000593841,-0.001304477,-0.00886634,-0.013330698,0.001281679,0.003823012,0.000553966,-0.001320273,0.000130326,-0.002288282,0.003193676,-0.00252834,-0.007616818,-0.007615685,-0.009057313,-0.012502462,-0.006910533,-0.012665898,-0.003074318,-0.008245885,-0.008251101,-0.0101569,-0.029555589,-0.060028821,0.003288627,-0.028593242,0.080120087,0.047703266,2,315.8281587,293.4736693,1.088926524,92.37800398,82.01365035,5.289078486,274.5442545,252.9588803,0.005048062,2.624184904
124.0,0.297243532,0.246469639,0.8292,0.254481666,0.241230757,0.240873169,0.9985,34.7778917,24.37154644,0.008486619,Nova_Formation,100C14h,25,S20A300A0708,EP1,72,,,,24,0.432,3.66,0.036,4.4,1,0.048,0.048,2,Nova_Regular,0.24,4.4,0.18,3,9/25/22,0.9412742902,0.9234710296,0.8772420539,0.2492780449,0.2454842332,0.2368750915,549.3599853515625,549.280029296875,1113.86,1.0033084544935398,0.983467210533298,0.9990735438024002,3,230,864.9797558572161,793.9303147006859,649.0,513.0,144.2772674560547,572.0570068359375,0.10038066,0.0934459,0.15006688,0.13929722,0.15366271,0.13948521,0.160116017,0.14049256,0.115665257,0.118869558,0.119233996,0.122092545,0.121165931,0.124012619,0.123918355,0.125866055,0.115667611,0.115057692,0.117651463,0.119589567,0.113600731,0.113925755,0.108030558,0.10298714,0.11058253,0.115693331,0.115172893,0.113896668,0.115871996,0.113722771,0.119587123,0.114520848,0.10613209,0.104888171,0.103472114,0.101848215,0.108568817,0.104596287,0.11692965,0.111268044,0.111214906,0.099170357,0.096193939,0.066321492,0.144774973,0.121198654,0.25739181,0.26383853,3,300.9876395,288.2368176,1.039242966,92.62980318,84.35603795,5.627297175,270.1211897,249.2779643,0.00473932,1.495290231
124.0,0.297243532,0.246469639,0.8292,0.254481666,0.241230757,0.240873169,0.9985,34.7778917,24.37154644,0.008486619,Nova_Formation,100C14h,25,S20A300A0708,EP1,72,,,,24,0.432,3.66,0.036,4.4,1,0.048,0.048,2,Nova_Regular,0.24,4.4,0.18,3,9/25/22,0.9261624268,0.9094594353,0.8623020484,0.2452027238,0.2418062214,0.2333280308999999,601.3699951171875,608.9099731445312,1210.23,1.014007647092596,0.9848178412995714,0.9989427728615548,4,333,864.9797558572161,793.9303147006859,649.0,513.0,144.2772674560547,572.0570068359375,0.15889692,0.13861108,0.20987502,0.19937477,0.21432987,0.20005098,0.226922214,0.20414358,0.15192762,0.157675311,0.158797681,0.164012432,0.163697302,0.166079074,0.171001136,0.172308922,0.155107766,0.153858975,0.157621533,0.157225966,0.155731559,0.155462652,0.150664032,0.146247715,0.148115635,0.153859079,0.152496427,0.151423275,0.155147165,0.153963536,0.162738532,0.157050282,0.13921693,0.14114964,0.145191044,0.1417301,0.150491625,0.146684051,0.159560978,0.156419814,,,,,,,,,4,310.8823062,287.2318233,0.990437,91.43201665,80.27132278,5.62319394,265.7009419,245.2026437,0.005694131,1.267602342
124.0,0.297243532,0.246469639,0.8292,0.254481666,0.241230757,0.240873169,0.9985,34.7778917,24.37154644,0.008486619,Nova_Formation,100C14h,25,S20A300A0708,EP1,72,,,,24,0.432,3.66,0.036,4.4,1,0.048,0.048,2,Nova_Regular,0.24,4.4,0.18,3,9/25/22,0.9091708407,0.8914697287,0.8334814834000001,0.2406374304,0.2370520306,0.2259409015,651.7999877929688,666.0900268554688,1349.56,1.016650224470583,0.9833923068295376,0.9983959754895696,5,436,864.9797558572161,793.9303147006859,649.0,513.0,144.2772674560547,572.0570068359375,0.18597162,0.13214758,0.27658722,0.26348493,0.2848324,0.26592824,0.304187238,0.27383566,0.197668403,0.198886946,0.208976865,0.209740013,0.213742375,0.213911444,0.221815944,0.223010719,0.196401358,0.193165705,0.204948962,0.204601169,0.206365556,0.203799605,0.205294013,0.197856635,0.193223119,0.189352363,0.199409306,0.197715908,0.203662723,0.200753063,0.213558584,0.207127422,0.177967519,0.182501376,0.193183213,0.190389067,0.201276183,0.2000494,0.213519752,0.214985132,,,,,,,,,5,327.791961,286.7088651,0.971145328,89.91166604,74.72319377,5.591536694,260.9680536,240.6373498,0.006942725,1.115936061
124.0,0.297243532,0.246469639,0.8292,0.254481666,0.241230757,0.240873169,0.9985,34.7778917,24.37154644,0.008486619,Nova_Formation,100C14h,25,S20A300A0708,EP1,72,,,,24,0.432,3.66,0.036,4.4,1,0.048,0.048,2,Nova_Regular,0.24,4.4,0.18,3,9/25/22,0.9018942221,0.8831938729,0.8099142131,0.2388206448,0.2350170261,0.2198474922,693.780029296875,696.489990234375,1454.82,1.0187105183850171,0.9815557198558936,0.9985624923723898,6,539,864.9797558572161,793.9303147006859,649.0,513.0,144.2772674560547,572.0570068359375,0.20952445,0.20217818,0.3258637,0.31068167,0.33841577,0.31630918,0.363314092,0.326088,0.218624562,0.222422972,0.237191916,0.236714572,0.245526135,0.244673938,0.2588709,0.256089449,0.219260693,0.219243541,0.233468562,0.233066708,0.236322731,0.233355761,0.238949656,0.231303364,0.2154468,0.216065645,0.228000939,0.225076765,0.233287185,0.229464382,0.245944709,0.240203232,0.2040025,0.203989923,0.224300116,0.22418198,0.23393029,0.234321237,0.249119997,0.256726265,,,,,,,,,6,361.5655286,286.0839311,0.999999995,89.19438207,67.34018917,5.350716063,258.7864498,238.8205645,0.007298441,1.042691178
124.0,0.297243532,0.246469639,0.8292,0.254481666,0.241230757,0.240873169,0.9985,34.7778917,24.37154644,0.008486619,Nova_Formation,100C14h,25,S20A300A0708,EP1,72,,,,24,0.432,3.66,0.036,4.4,1,0.048,0.048,2,Nova_Regular,0.24,4.4,0.18,3,9/25/22,0.8849450458,0.8624145432,0.7140587056,0.2344209888,0.2297910599,0.1944668908,823.0900268554688,790.75,1741.78,1.021432349823444,0.977404089501523,0.9975229079409864,7,642,864.9797558572161,793.9303147006859,649.0,513.0,144.2772674560547,572.0570068359375,0.23422986,0.23195487,0.4016641,0.3817239,0.42218652,0.39363208,0.460440457,0.4111656,0.247820914,0.251027465,0.283224881,0.282892793,0.296388686,0.292993754,0.317702055,0.315488696,0.249091059,0.249121055,0.276156038,0.273495048,0.280483812,0.279274166,0.287223041,0.287240595,0.248456776,0.247849822,0.270010054,0.266327292,0.277549177,0.274689466,0.294830769,0.293141097,0.235742688,0.234501094,0.271919757,0.27442196,0.284833252,0.293582559,0.302525461,0.33045727,,,,,,,,,7,375.5356791,283.4424549,1.00034537,88.4900768,63.87253732,5.190095127,254.5750998,234.4209084,0.006652723,1.686604595
125.0,0.299377923,0.24835299,0.8296,0.255645789,0.242401437,0.24188619,0.9979,34.9670973,24.19259978,0.009095537,Nova_Formation,100C14h,25,S20A300A0609,EP1,72,,,,24,0.432,3.66,0.036,4.4,1,0.048,0.048,2,Nova_Regular,0.24,4.4,0.18,3,9/25/22,0.999993962,0.9730480567,0.9221050201,0.2653475214,0.2583785652,0.2465332745,443.8999938964844,412.6900024414063,883.84,1.0052710697958138,0.9774293531765492,0.9543657597977168,0,0,808.7805487318304,775.0661464089608,597.0,460.0,133.64517211914062,523.8916015625,0.21490756,0.21290481,0.34759223,0.35880145,0.40420288,0.40856305,0.509170115,0.4950818,0.170324475,0.167147011,0.215547055,0.214167908,0.26277557,0.263722956,0.33747524,0.347640038,0.162699997,0.162060827,0.207759723,0.205878288,0.253496677,0.254364848,0.331757367,0.341280818,0.170328453,0.163967401,0.202584043,0.203284547,0.237248734,0.240460768,0.290447325,0.297429621,0.188121557,0.186212763,0.234339163,0.237743899,0.269828051,0.275936961,0.324849844,0.336863935,0.207189724,0.184939727,0.388393849,0.452882975,0.434885502,0.536865592,0.504625976,0.683834672,0,307.5197556,298.3015913,1.213713693,95.42473906,88.4565212,5.485940118,288.3859245,265.3473767,0.004809382,2.941491727
125.0,0.299377923,0.24835299,0.8296,0.255645789,0.242401437,0.24188619,0.9979,34.9670973,24.19259978,0.009095537,Nova_Formation,100C14h,25,S20A300A0609,EP1,72,,,,24,0.432,3.66,0.036,4.4,1,0.048,0.048,2,Nova_Regular,0.24,4.4,0.18,3,9/25/22,0.9869763961,0.9651551153,0.9169267181,0.2616431502,0.2561962772,0.245142791,387.30999755859375,396.7999877929688,856.34,1.0149889571896562,0.9859265456832784,0.9999194591462714,1,24,808.7805487318304,775.0661464089608,597.0,460.0,133.64517211914062,523.8916015625,-0.012743428,-0.011410669,-0.013871253,-0.027264327,-0.014351249,-0.028393358,-0.015244931,-0.029803187,-0.010779753,-0.010145962,-0.013442516,-0.013221979,-0.015167415,-0.014613256,-0.014568031,-0.015209049,-0.00823839,-0.010782301,-0.013332471,-0.014039546,-0.014664277,-0.015649453,-0.019653976,-0.024104625,-0.018409386,-0.013960108,-0.015871838,-0.018201202,-0.016718686,-0.019788906,-0.017119735,-0.019661605,-0.025396675,-0.022857547,-0.026515886,-0.030161753,-0.02662763,-0.030976638,-0.027368069,-0.031698883,-0.006324679,0.017190039,-0.059563279,-0.087761492,-0.048692733,-0.084106624,-0.028526425,-0.072998047,1,303.0098035,296.0753296,1.151942493,94.62876679,88.29284473,5.44690996,283.6629319,261.6430766,0.004284339,2.402399992
125.0,0.299377923,0.24835299,0.8296,0.255645789,0.242401437,0.24188619,0.9979,34.9670973,24.19259978,0.009095537,Nova_Formation,100C14h,25,S20A300A0609,EP1,72,,,,24,0.432,3.66,0.036,4.4,1,0.048,0.048,2,Nova_Regular,0.24,4.4,0.18,3,9/25/22,0.9593220135,0.9415542806,0.8998707666,0.254009556,0.2497211168,0.2406449707,411.7999877929688,399.8399963378906,846.08,1.0139659614851937,0.989126368803694,1.0004793096585909,2,127,808.7805487318304,775.0661464089608,597.0,460.0,133.64517211914062,523.8916015625,-0.015874803,-0.04447314,-0.001950413,-0.014894992,-0.001302987,-0.015147984,0.0038445,-0.013931334,-0.011428773,-0.010152012,-0.00779888,-0.007874876,-0.008951604,-0.008874714,-0.005697072,-0.005688012,-0.004483581,-0.006338999,-0.008478701,-0.008906588,-0.011254236,-0.012244329,-0.016546041,-0.024128765,-0.012701944,-0.012059122,-0.012753338,-0.013481125,-0.011467889,-0.015449569,-0.008244604,-0.011409611,-0.020323738,-0.019683897,-0.025444955,-0.029432863,-0.024004489,-0.028199404,-0.018492997,-0.023511529,-0.037485152,1.93e-05,-0.054702967,-0.085467577,-0.021164805,-0.054491609,0.055818975,0.027401805,2,300.4596838,292.2984671,1.059735665,92.99504603,86.21561712,5.461541423,275.0071725,254.0094114,0.004323385,1.849680786
125.0,0.299377923,0.24835299,0.8296,0.255645789,0.242401437,0.24188619,0.9979,34.9670973,24.19259978,0.009095537,Nova_Formation,100C14h,25,S20A300A0609,EP1,72,,,,24,0.432,3.66,0.036,4.4,1,0.048,0.048,2,Nova_Regular,0.24,4.4,0.18,3,9/25/22,0.946596414,0.9288685804,0.8886006773999999,0.2505459451,0.2463026048,0.2377397127999999,436.8999938964844,424.8999938964844,882.05,1.01145108811693,0.9886934350994986,1.000455680044097,3,230,808.7805487318304,775.0661464089608,597.0,460.0,133.64517211914062,523.8916015625,-0.009750098,-0.026042834,0.01903987,0.003057182,0.022062063,0.00383544,0.030326068,0.007027596,-0.003157079,-0.001894459,0.000308633,0.000639349,0.00176841,0.001020372,0.007033408,0.00637725,-0.001249194,-0.002244398,-0.002133504,-0.003510356,-0.003045529,-0.006452262,-0.008871645,-0.01557824,-0.008879632,-0.003165841,-0.005794898,-0.006908849,-0.003820211,-0.006638005,0.000149041,-0.003156066,-0.016502857,-0.025411204,-0.02013211,-0.023586109,-0.017116487,-0.018570244,-0.007672757,-0.012718529,-0.004423782,0.00637126,-0.038504303,-0.066965967,0.010004997,-0.015464604,0.11765343,0.122083843,3,302.3728549,290.9258245,1.01863104,92.16996477,84.43395246,5.472508737,271.2262937,250.5457653,0.00474842,1.679523486
125.0,0.299377923,0.24835299,0.8296,0.255645789,0.242401437,0.24188619,0.9979,34.9670973,24.19259978,0.009095537,Nova_Formation,100C14h,25,S20A300A0609,EP1,72,,,,24,0.432,3.66,0.036,4.4,1,0.048,0.048,2,Nova_Regular,0.24,4.4,0.18,3,9/25/22,0.9312190475,0.914808669,0.8738963935999999,0.2463849456,0.2425461704,0.2340279892,455.9599914550781,481.6400146484375,952.75,1.022174173597295,0.9900215545932728,1.0003305367893942,4,333,808.7805487318304,775.0661464089608,597.0,460.0,133.64517211914062,523.8916015625,-0.03801422,-0.000602439,0.0561617,0.038912416,0.061792612,0.041939378,0.075580537,0.046477705,0.005091175,0.007653549,0.016421869,0.013719156,0.018536955,0.016853362,0.027342439,0.024843544,-0.002533913,0.007019117,0.011575386,0.01084365,0.010850251,0.009999096,0.00881952,0.001326442,-0.009528786,0.005110547,0.007056728,0.005170301,0.00916934,0.006798923,0.017169595,0.014032066,-0.007619411,-0.006962836,-0.005043581,-0.008291602,-0.000754118,-0.003929645,0.010731906,0.00828582,,,,,,,,,4,310.9866563,289.8813287,0.97160285,90.96206167,80.69012248,5.439492919,266.7035882,246.3848009,0.005664823,1.5291577
125.0,0.299377923,0.24835299,0.8296,0.255645789,0.242401437,0.24188619,0.9979,34.9670973,24.19259978,0.009095537,Nova_Formation,100C14h,25,S20A300A0609,EP1,72,,,,24,0.432,3.66,0.036,4.4,1,0.048,0.048,2,Nova_Regular,0.24,4.4,0.18,3,9/25/22,0.913204969,0.8957569988,0.8440846814,0.2415344646,0.237466235,0.2261115688,493.6799926757813,508.3900146484375,1044.86,1.025398596435994,0.9888082038295682,1.0001632159853762,5,436,808.7805487318304,775.0661464089608,597.0,460.0,133.64517211914062,523.8916015625,0.00151217,-0.0323959,0.09361261,0.07728639,0.10351199,0.080262125,0.127354264,0.089485675,-0.001268908,0.013361901,0.029051244,0.025402352,0.034616828,0.02834627,0.045763701,0.037529856,0.017163843,0.014632612,0.027126625,0.025860414,0.029075563,0.0275172,0.031146049,0.023546517,0.008899838,0.014634773,0.021456286,0.019762591,0.025963143,0.022770956,0.036865473,0.033078343,0.001911044,0.005099028,0.012854949,0.010595381,0.019059956,0.019925892,0.032969207,0.036863506,,,,,,,,,5,325.765753,289.4200899,0.950054242,89.37893908,75.57614101,5.381234028,261.7755572,241.5343199,0.006983563,1.571913605
125.0,0.299377923,0.24835299,0.8296,0.255645789,0.242401437,0.24188619,0.9979,34.9670973,24.19259978,0.009095537,Nova_Formation,100C14h,25,S20A300A0609,EP1,72,,,,24,0.432,3.66,0.036,4.4,1,0.048,0.048,2,Nova_Regular,0.24,4.4,0.18,3,9/25/22,0.8971499194,0.8794702911,0.8028871431,0.2373349297,0.2333152803,0.2155228398,584.6699829101562,588.489990234375,1222.02,1.027431089193529,0.9881598579453776,0.9995924905457104,6,539,808.7805487318304,775.0661464089608,597.0,460.0,133.64517211914062,523.8916015625,-0.002368078,-0.003181279,0.15470809,0.13084605,0.17255038,0.1381258,0.205423415,0.15251872,0.024142921,0.02605316,0.060522705,0.057466581,0.068618566,0.064142615,0.087047637,0.080867082,0.038122416,0.031772882,0.052490011,0.051945686,0.056147397,0.053275466,0.061623961,0.054650247,0.024138942,0.029866308,0.045027167,0.043000892,0.051441684,0.048189625,0.066710413,0.064183712,-0.001282156,0.009529471,0.04204239,0.040909067,0.050706953,0.054869831,0.067895979,0.080867261,,,,,,,,,6,320.4499806,285.7541513,0.906464082,89.11710812,75.51947231,5.444703271,257.5606,237.3347499,0.007758635,1.762620489
125.0,0.299377923,0.24835299,0.8296,0.255645789,0.242401437,0.24188619,0.9979,34.9670973,24.19259978,0.009095537,Nova_Formation,100C14h,25,S20A300A0609,EP1,72,,,,24,0.432,3.66,0.036,4.4,1,0.048,0.048,2,Nova_Regular,0.24,4.4,0.18,3,9/25/22,0.872618709,0.8530139712,0.6828303015,0.2309633587,0.2265958052,0.1840090654999999,725.530029296875,731.6799926757812,1508.17,1.029022203767714,0.9859125928309472,1.0006176976393957,7,642,808.7805487318304,775.0661464089608,597.0,460.0,133.64517211914062,523.8916015625,0.012568936,-0.008283705,0.24532878,0.21752223,0.27045846,0.23135403,0.318161547,0.2566757,0.043819875,0.046370506,0.110044003,0.10165818,0.121267229,0.114155501,0.149273127,0.144847035,0.060973823,0.034299344,0.095702454,0.091799527,0.105099082,0.09890753,0.115592271,0.114349753,0.046355635,0.052091941,0.085868046,0.083239034,0.097891673,0.093444064,0.118776441,0.120303899,0.029199943,0.04064934,0.094065681,0.097114131,0.108851314,0.121118397,0.131395847,0.172145009,,,,,,,,,7,372.4963256,284.1894596,0.957311122,87.14518752,63.63963557,4.985435453,251.2233862,230.963179,0.006419962,2.526176407
