Repository: cx26/formation-analysis

# ***Data-Driven Analysis of Battery Formation*** 

This repository contains half cell measurement data and code (for plotting, simulation and experiment design) accompanying the paper *Data-Driven Analysis of Battery Formation Reveals the Role of Electrode Utilization in Extending Cycle Life* by Xiao Cui et al (2024).  

- **[data](data)**: 
    - extracted summary information from [aging cycles, diagnostic cycles](data/rpt_summary_041524.csv) and [formation cycles](data/formation_cycle_info_042124.csv); [resistances](data/delta_features_041524.csv); [electrode-specifics](data/electrode_info_04152024.csv) fitted using differential voltage analysis; [formation parameters](data/Formation_2022

File: data/df_all.csv (part 7 of 43)
seq_num,1st_ch_cap,1st_disch_cap,1st_CE,disch_cap_with_cv,last_ch_cap,last_disch_cap,last_CE,formation_time,temperature_exp,cv_hold_cap,formation_file_name,formation_drying_date,formation_temperature,cell_id,electrolyte,ocv_time,cell_mass_before,cell_mass_after,electrolyte_mass,wetting_hold_time,formation_charge_current_1,formation_cutoff_voltage_1,formation_charge_current_2,formation_cutoff_voltage_2,charge_hold_time,formation_discharge_current,formation_verification_current,formation_verification_repeat,regular_project_name,regular_charge_current,regular_charge_cutoff_voltage,regular_discharge_current,regular_discharge_cutoff_voltage,date,rpt_low_energy,rpt_med_energy,regu_energy,rpt_low_cap,rpt_med_cap,regu_cap,rpt_low_cv_t,rpt_med_cv_t,regu_cv_t,rpt_low_ce,rpt_med_ce,regu_ce,diag_pos_x,cycle_index,rpt_low_life,rpt_med_life,regu_life,regu_knee,q_throughput,e_throughput,r_c_0_0s,r_d_0_0s,r_c_0_3s,r_d_0_3s,r_c_0_10s,r_d_0_10s,r_c_0_30s,r_d_0_30s,r_c_1_0s,r_d_1_0s,r_c_1_3s,r_d_1_3s,r_c_1_10s,r_d_1_10s,r_c_1_30s,r_d_1_30s,r_c_2_0s,r_d_2_0s,r_c_2_3s,r_d_2_3s,r_c_2_10s,r_d_2_10s,r_c_2_30s,r_d_2_30s,r_c_3_0s,r_d_3_0s,r_c_3_3s,r_d_3_3s,r_c_3_10s,r_d_3_10s,r_c_3_30s,r_d_3_30s,r_c_4_0s,r_d_4_0s,r_c_4_3s,r_d_4_3s,r_c_4_10s,r_d_4_10s,r_c_4_30s,r_d_4_30s,r_c_5_0s,r_d_5_0s,r_c_5_3s,r_d_5_3s,r_c_5_10s,r_d_5_10s,r_c_5_30s,r_d_5_30s,diag_pos_y,Q_ne,Q_pe,SOC_ne_0,SOC_pe_0,SOC_ne_100,SOC_pe_100,Q_li,Q_full,error,Q_offset
126.0,0.298489381,0.246067816,0.8244,0.253471579,0.240053288,0.239396705,0.9973,34.6757167,24.19261404,0.009240296,Nova_Formation,100C14h,25,S20A300A0604,EP1,72,4.57,5.542,0.972,24,0.432,3.66,0.036,4.4,1,0.048,0.048,2,Nova_Regular,0.24,4.4,0.18,3,9/25/22,0.9906283203,0.9669634041,0.9111120176,0.2630432252,0.2573178539,0.2454979219,574.2000122070312,536.3800048828125,1110.2,0.9953750260637556,0.9719937966439636,0.9519514639742276,0,0,927.5878128963238,856.9722873972163,646.0,416.0,143.72872924804688,569.6966552734375,0.35692444,0.38870305,0.50855684,0.52262944,0.56518364,0.5728483,0.670886219,0.6581724,0.331760943,0.333026499,0.377488196,0.379356772,0.423219442,0.42856279,0.499544084,0.511527479,0.325401545,0.327302754,0.366268903,0.370250791,0.41316396,0.419282049,0.491883814,0.505891085,0.330487877,0.329844892,0.362813145,0.367017537,0.397533596,0.403928012,0.449971795,0.46140191,0.345738888,0.352090478,0.395279408,0.402158439,0.430182606,0.440008342,0.486195713,0.500806868,0.397855341,0.385773659,0.553733945,0.631928921,0.601824641,0.718230188,0.673684597,0.875140965,0,306.4729881,294.4932336,1.270854546,95.90864342,88.03221832,5.617895214,286.3392912,263.0431468,0.004469673,2.85699727
126.0,0.298489381,0.246067816,0.8244,0.253471579,0.240053288,0.239396705,0.9973,34.6757167,24.19261404,0.009240296,Nova_Formation,100C14h,25,S20A300A0604,EP1,72,4.57,5.542,0.972,24,0.432,3.66,0.036,4.4,1,0.048,0.048,2,Nova_Regular,0.24,4.4,0.18,3,9/25/22,0.9781646319,0.9599298516,0.907061555,0.2594811258,0.2553788706,0.2444350222,510.7099914550781,521.97998046875,1055.21,1.004305972590724,0.9808768802699908,0.9987543885012966,1,24,927.5878128963238,856.9722873972163,646.0,416.0,143.72872924804688,569.6966552734375,0.024720103,-0.009868115,-0.017265439,-0.027745724,-0.0182603,-0.029156744,-0.02025944,-0.03080517,-0.003757924,-0.006948233,-0.011437118,-0.009523839,-0.011122972,-0.009683639,-0.01198715,-0.009377837,-0.006933391,-0.005036235,-0.008626372,-0.009330481,-0.012241125,-0.012886912,-0.015770704,-0.021538854,-0.007568121,-0.006309092,-0.012454867,-0.011935025,-0.012820035,-0.012581229,-0.01199612,-0.013917774,-0.012012959,-0.012664139,-0.022313595,-0.023478419,-0.022913158,-0.02534616,-0.02279377,-0.025355339,-0.019633412,-0.012023687,-0.056683898,-0.092398703,-0.046441138,-0.086506903,-0.02594012,-0.079329789,1,301.3608193,292.1731964,1.19688584,95.16523335,88.02383259,5.607942903,281.6542491,259.481047,0.004030136,2.181351132
126.0,0.298489381,0.246067816,0.8244,0.253471579,0.240053288,0.239396705,0.9973,34.6757167,24.19261404,0.009240296,Nova_Formation,100C14h,25,S20A300A0604,EP1,72,4.57,5.542,0.972,24,0.432,3.66,0.036,4.4,1,0.048,0.048,2,Nova_Regular,0.24,4.4,0.18,3,9/25/22,0.9498911948,0.9357832413,0.8894262296000001,0.2516635983,0.2487753412,0.2399491496,532.3599853515625,540.6599731445312,1070.95,1.0027284346253935,0.9846388647709812,0.99899481031577,2,127,927.5878128963238,856.9722873972163,646.0,416.0,143.72872924804688,569.6966552734375,0.042831242,0.011121988,0.01299715,-0.002464771,0.013245046,-0.003520429,0.01555115,-0.002813876,0.014671743,0.017853826,0.013841182,0.015863806,0.015370429,0.015689909,0.015339553,0.019244552,0.01467663,0.018494397,0.013594955,0.013140827,0.010525912,0.009286106,0.00267297,-0.002451837,0.011497259,0.017223567,0.010720044,0.011133969,0.011768758,0.010910183,0.015966892,0.01228714,0.012137473,0.005146325,-0.003856659,-0.005305022,-0.000688463,-0.004118353,0.004533291,0.000723481,-0.00946784,0.001340479,-0.034511983,-0.076299191,0.001924753,-0.042836905,0.081478357,0.040838242,2,299.1525799,288.3866415,1.083649199,93.44056168,85.72109069,5.643468016,272.7118622,251.6634126,0.004294503,1.531677194
126.0,0.298489381,0.246067816,0.8244,0.253471579,0.240053288,0.239396705,0.9973,34.6757167,24.19261404,0.009240296,Nova_Formation,100C14h,25,S20A300A0604,EP1,72,4.57,5.542,0.972,24,0.432,3.66,0.036,4.4,1,0.048,0.048,2,Nova_Regular,0.24,4.4,0.18,3,9/25/22,0.9370514578,0.923061302,0.8776973412000001,0.2481597104,0.2453590031,0.2369527761,548.9400024414062,551.52001953125,1105.49,1.0003531828107797,0.9845243119746816,0.9991875504917984,3,230,927.5878128963238,856.9722873972163,646.0,416.0,143.72872924804688,569.6966552734375,0.039156318,0.023202926,0.03402406,0.020526588,0.037908316,0.021076381,0.043033302,0.02325362,0.029934496,0.031841278,0.028560549,0.030582666,0.03202951,0.031616926,0.034364045,0.036944211,0.02930361,0.033117443,0.030475348,0.029977083,0.027210504,0.025212973,0.020465434,0.013443947,0.025488615,0.028668374,0.026285291,0.024297297,0.027998179,0.025700718,0.03313899,0.028057486,0.024222165,0.016825616,0.011339456,0.008420616,0.016147226,0.011025935,0.021785349,0.018760562,0.000710458,0.014692575,-0.01006645,-0.051184058,0.041166961,0.003007531,0.155865788,0.144487321,3,309.9363264,290.1845453,1.008480393,91.69163837,81.62864097,5.58396377,269.200611,248.1596319,0.00512349,1.711532114
126.0,0.298489381,0.246067816,0.8244,0.253471579,0.240053288,0.239396705,0.9973,34.6757167,24.19261404,0.009240296,Nova_Formation,100C14h,25,S20A300A0604,EP1,72,4.57,5.542,0.972,24,0.432,3.66,0.036,4.4,1,0.048,0.048,2,Nova_Regular,0.24,4.4,0.18,3,9/25/22,0.9229582024,0.9092362847,0.8646149617,0.2443445386,0.2416746457,0.2337077659999999,573.5,590.77001953125,1172.51,1.0122367191380417,0.985494119006137,0.9991592775183306,4,333,927.5878128963238,856.9722873972163,646.0,416.0,143.72872924804688,569.6966552734375,0.05635789,0.026355892,0.07708472,0.06123066,0.081413746,0.0620867,0.092017114,0.067701995,0.049639076,0.049616516,0.049858123,0.053626269,0.055138588,0.055920243,0.062387347,0.064339876,0.045829892,0.048980206,0.051689506,0.049076647,0.048849672,0.047459632,0.045892537,0.038195968,0.042014897,0.046440065,0.045195192,0.045965731,0.047835678,0.046848029,0.054750264,0.051540405,0.040748388,0.034999788,0.032404602,0.029372633,0.037228167,0.035325944,0.047131032,0.045824587,,,,,,,,,4,310.4136104,286.3078212,0.990292078,91.3848543,80.1138113,5.599502129,264.7159866,244.3444601,0.005702744,1.2657126
126.0,0.298489381,0.246067816,0.8244,0.253471579,0.240053288,0.239396705,0.9973,34.6757167,24.19261404,0.009240296,Nova_Formation,100C14h,25,S20A300A0604,EP1,72,4.57,5.542,0.972,24,0.432,3.66,0.036,4.4,1,0.048,0.048,2,Nova_Regular,0.24,4.4,0.18,3,9/25/22,0.9082913796,0.8932473389,0.839694331,0.2403932089,0.2374127086,0.227197504,613.3699951171875,610.0599975585938,1302.22,1.0133732008366816,0.984142305176355,0.9991628713045848,5,436,927.5878128963238,856.9722873972163,646.0,416.0,143.72872924804688,569.6966552734375,0.06766358,0.037138432,0.113316834,0.099270225,0.122193694,0.101517856,0.138254285,0.11215329,0.06041491,0.06421423,0.071205378,0.072797418,0.077316165,0.076482922,0.087132633,0.087193668,0.062327027,0.064215839,0.07138887,0.070101589,0.07336235,0.070265651,0.072546542,0.065047622,0.057876289,0.062944829,0.065524995,0.065267056,0.06937024,0.067563474,0.078302264,0.07630232,0.058515549,0.050868422,0.054538399,0.052990884,0.06238997,0.06137687,0.073785394,0.076235294,,,,,,,,,5,320.583675,285.7239818,0.96739123,90.14749179,76.3472652,5.570912459,260.6743014,240.39313,0.006891759,1.262440155
126.0,0.298489381,0.246067816,0.8244,0.253471579,0.240053288,0.239396705,0.9973,34.6757167,24.19261404,0.009240296,Nova_Formation,100C14h,25,S20A300A0604,EP1,72,4.57,5.542,0.972,24,0.432,3.66,0.036,4.4,1,0.048,0.048,2,Nova_Regular,0.24,4.4,0.18,3,9/25/22,0.8918124224,0.8752178873,0.8065559295,0.2359958736,0.2326546222,0.2182901442,661.4500122070312,673.5399780273438,1390.17,1.0180644933115202,0.9828653913344064,0.998500365418004,6,539,927.5878128963238,856.9722873972163,646.0,416.0,143.72872924804688,569.6966552734375,0.081677616,0.053007126,0.15687805,0.1426369,0.16872895,0.14773804,0.194845319,0.1616897,0.085198998,0.080084264,0.095289141,0.095806777,0.102979898,0.100951582,0.116361856,0.114700615,0.083293647,0.081506163,0.095802575,0.093196929,0.097834647,0.094601959,0.101774275,0.09358263,0.073758125,0.080086172,0.089013308,0.087405473,0.093586683,0.092164755,0.107455194,0.104874641,0.077575058,0.070553422,0.084507376,0.08386296,0.093605429,0.095128596,0.110002726,0.118305147,,,,,,,,,6,362.7531597,285.8285339,0.995432137,88.25036383,66.40182404,5.24124293,255.8556826,235.9957934,0.007505547,1.267959879
126.0,0.298489381,0.246067816,0.8244,0.253471579,0.240053288,0.239396705,0.9973,34.6757167,24.19261404,0.009240296,Nova_Formation,100C14h,25,S20A300A0604,EP1,72,4.57,5.542,0.972,24,0.432,3.66,0.036,4.4,1,0.048,0.048,2,Nova_Regular,0.24,4.4,0.18,3,9/25/22,0.8778381739,0.8604704212,0.7262864827,0.2323823469,0.2289800418,0.1973367426999999,768.9299926757812,767.0599975585938,1607.13,1.0180205667910918,0.9819117859634894,0.9970002397816566,7,642,927.5878128963238,856.9722873972163,646.0,416.0,143.72872924804688,569.6966552734375,0.106095314,0.07650006,0.24101669,0.21706343,0.25931627,0.22597903,0.297396958,0.2474488,0.111854941,0.106116623,0.136315286,0.134490877,0.146912873,0.144184917,0.167150855,0.166574299,0.10232383,0.105487227,0.132067114,0.129855841,0.13645035,0.134676367,0.145153165,0.143612623,0.102321833,0.10485363,0.123926222,0.122047096,0.132416666,0.130972952,0.14998728,0.150606602,0.094699293,0.090867698,0.125131726,0.126687288,0.138621062,0.145123959,0.158888847,0.183800995,,,,,,,,,7,372.7461797,283.3706385,0.995389091,87.75877503,63.81560052,5.124970962,252.392876,232.3822676,0.00682673,1.777670606
127.0,0.347942381,0.255059215,0.7331,0.257053906,0.25156381,0.250689751,0.9965,62.2463556,34.17785263,0.085295438,Nova_Formation,100C14h,35,S20A300A0633,EP1,72,,,,24,0.0648,3.76,0.4296,4.4,1,0.048,0.048,5,Nova_Regular,0.24,4.4,0.18,3,9/25/22,0.9931548091,0.9655428886,0.9215692464,0.2633279974,0.2564031351,0.2465172381,384.3999938964844,381.5700073242188,818.06,1.015175609080496,0.9851871238545648,0.9635041703368136,0,0,989.027223214202,969.3635351084524,872.0,564.0,193.92092895507807,761.0438842773438,0.21515234,0.20593904,0.2901555,0.2913322,0.34412137,0.34140968,0.443364084,0.42859045,0.167185754,0.167802915,0.205708414,0.207154632,0.251299113,0.254793018,0.327382922,0.340055048,0.164645001,0.160809308,0.201441363,0.20139052,0.246801615,0.247821242,0.322299421,0.332423866,0.165916368,0.163987324,0.196093634,0.195830986,0.231300786,0.232006669,0.28542757,0.291109711,0.183717608,0.18051298,0.217848048,0.217953905,0.252481103,0.254852593,0.30894801,0.31589821,0.226944342,0.219922289,0.332162499,0.369201392,0.38858372,0.451114595,0.480587542,0.601925075,0,311.7354997,298.4547368,1.128415803,94.46692933,86.40084757,5.400009476,285.458698,263.327915,0.00480006,2.49652628
127.0,0.347942381,0.255059215,0.7331,0.257053906,0.25156381,0.250689751,0.9965,62.2463556,34.17785263,0.085295438,Nova_Formation,100C14h,35,S20A300A0633,EP1,72,,,,24,0.0648,3.76,0.4296,4.4,1,0.048,0.048,5,Nova_Regular,0.24,4.4,0.18,3,9/25/22,0.9846024924,0.9585541177,0.9171143111,0.2608884522,0.2544173399,0.245316402,368.6300048828125,349.6300048828125,793.79,1.0212792767932837,0.9886812068417752,1.0001693022971183,1,24,989.027223214202,969.3635351084524,872.0,564.0,193.92092895507807,761.0438842773438,-0.011890531,0.005749658,0.000512481,0.001498342,-0.000145972,-0.000926256,-0.000457317,-0.002674252,-0.001280457,-0.004426643,-0.003137887,-0.001890376,-0.003291354,-0.002058625,-0.005103141,-0.002499759,-0.005094245,-0.001884863,-0.004281819,-0.003788307,-0.006173372,-0.005418792,-0.008918762,-0.012665898,-0.004458651,-0.003791496,-0.005805105,-0.004013553,-0.007026702,-0.003797978,-0.007007807,-0.005680978,-0.008911192,-0.005696282,-0.010748491,-0.008954972,-0.010357097,-0.008226782,-0.010187358,-0.008856028,-0.027345493,-0.012685403,-0.021614462,-0.031709671,-0.011234581,-0.025758624,0.008872837,-0.010860622,1,308.7693622,297.0981219,1.091535421,93.9024789,86.24556606,5.403246507,282.3528282,260.8883692,0.004531135,2.041188125
127.0,0.347942381,0.255059215,0.7331,0.257053906,0.25156381,0.250689751,0.9965,62.2463556,34.17785263,0.085295438,Nova_Formation,100C14h,35,S20A300A0633,EP1,72,,,,24,0.0648,3.76,0.4296,4.4,1,0.048,0.048,5,Nova_Regular,0.24,4.4,0.18,3,9/25/22,0.9660972262,0.9429302394,0.9078049131,0.2557852444,0.2500916955,0.2428754412,356.239990234375,380.1700134277344,787.3,1.0192582531269452,0.9899667759245082,1.000337595563194,2,127,989.027223214202,969.3635351084524,872.0,564.0,193.92092895507807,761.0438842773438,-0.009296671,0.008277118,0.011261821,0.00932765,0.012705207,0.008012027,0.016140014,0.006830007,3.44e-06,0.001282483,0.002090111,0.003116563,0.002953231,0.002944916,0.001913846,0.003196955,-0.001266032,0.003188953,0.00060606,0.001779333,-0.002736375,-0.001405716,-0.006986082,-0.012053072,-0.002539396,-0.001260355,-0.003031433,-0.000747725,-0.002468526,-0.001764312,-0.000629842,-0.001251847,-0.009531736,-0.008249357,-0.009544939,-0.008528918,-0.007174268,-0.006859869,-0.003805876,-0.003717303,-0.013345048,-0.015240788,-0.018899292,-0.036701709,0.004283071,-0.011951804,0.055951536,0.042628348,2,306.4917808,294.1491856,1.044202027,92.90794234,85.03653139,5.391267605,276.4883492,255.7851614,0.004744705,1.644424615
127.0,0.347942381,0.255059215,0.7331,0.257053906,0.25156381,0.250689751,0.9965,62.2463556,34.17785263,0.085295438,Nova_Formation,100C14h,35,S20A300A0633,EP1,72,,,,24,0.0648,3.76,0.4296,4.4,1,0.048,0.048,5,Nova_Regular,0.24,4.4,0.18,3,9/25/22,0.956300479,0.9329320501,0.8982590118,0.2531086376,0.2473967652,0.2404260945,396.0499877929688,395.7999877929688,824.72,1.0173469345969663,0.9895917194019784,1.0003173903073337,3,230,989.027223214202,969.3635351084524,872.0,564.0,193.92092895507807,761.0438842773438,0.006843418,0.017811507,0.03849578,0.034983426,0.041377664,0.03498274,0.048790485,0.035437375,0.007624283,0.007638708,0.012310505,0.013350159,0.014656395,0.014016718,0.015876591,0.01527372,0.004444107,0.010182813,0.009980619,0.01085487,0.008218586,0.008899331,0.004434973,-0.000611931,0.002535105,0.005731523,0.006242394,0.008002058,0.007214144,0.008826792,0.010157555,0.009553701,-0.005095601,-0.002530769,-0.001952633,-7.51e-05,0.002370238,0.002628773,0.009522825,0.00955531,-0.013434634,-0.008250967,-0.004244208,-0.014736682,0.029814601,0.021838039,0.106059611,0.114077866,3,306.0062785,292.641894,1.017286496,92.38219934,84.19351854,5.407471042,273.4619785,253.1085558,0.005165498,1.415936427
127.0,0.347942381,0.255059215,0.7331,0.257053906,0.25156381,0.250689751,0.9965,62.2463556,34.17785263,0.085295438,Nova_Formation,100C14h,35,S20A300A0633,EP1,72,,,,24,0.0648,3.76,0.4296,4.4,1,0.048,0.048,5,Nova_Regular,0.24,4.4,0.18,3,9/25/22,0.947863399,0.9241539616,0.8881778524,0.2508302384,0.2450593217,0.2378818406,425.0299987792969,434.7099914550781,875.52,1.0159421771966144,0.9892336526441008,1.000434516537383,4,333,989.027223214202,969.3635351084524,872.0,564.0,193.92092895507807,761.0438842773438,0.013053909,0.02734135,0.063361555,0.06488711,0.06850523,0.06727296,0.079797924,0.06858787,0.019705787,0.01716955,0.02415058,0.02532725,0.028452188,0.028213531,0.032411397,0.033064067,0.014618471,0.019078106,0.021180898,0.020073101,0.02015081,0.019147575,0.018426716,0.010822594,0.013345122,0.013991222,0.015752003,0.016223311,0.018301785,0.01902768,0.022877306,0.022895753,0.004443288,0.008273274,0.010797203,0.011969551,0.014624298,0.015594304,0.022934347,0.026077002,0.001901552,-0.001899019,0.022991419,0.016145647,0.066773951,0.071463108,0.168443501,0.216778994,4,323.5021206,293.3321931,1.011486343,91.27322688,78.90810369,5.364753513,271.0059379,250.8300498,0.005912176,1.167159206
127.0,0.347942381,0.255059215,0.7331,0.257053906,0.25156381,0.250689751,0.9965,62.2463556,34.17785263,0.085295438,Nova_Formation,100C14h,35,S20A300A0633,EP1,72,,,,24,0.0648,3.76,0.4296,4.4,1,0.048,0.048,5,Nova_Regular,0.24,4.4,0.18,3,9/25/22,0.9359368746,0.9129403029,0.8765169064,0.24759376,0.2420444324,0.2349031276,447.5199890136719,462.8299865722656,930.45,1.0291549842248782,0.9903606733331876,1.000406603014565,5,436,989.027223214202,969.3635351084524,872.0,564.0,193.92092895507807,761.0438842773438,0.008765742,0.020331785,0.09528586,0.09290436,0.102658,0.09568736,0.120640457,0.10085651,0.02669701,0.024146527,0.036290452,0.034747511,0.040265977,0.038607091,0.046306521,0.04472968,0.026059419,0.024784327,0.03166014,0.030457526,0.031327039,0.029939592,0.03240937,0.023799449,0.020972058,0.02224189,0.026882872,0.027039483,0.029934987,0.030913353,0.036860168,0.036856055,0.012072161,0.015885532,0.021784946,0.022617489,0.027036101,0.030215442,0.038158596,0.042575449,,,,,,,,,5,317.4397339,291.3707575,0.960906829,90.76553507,79.33017068,5.384563839,267.5145271,247.5936783,0.006348036,1.181504322
127.0,0.347942381,0.255059215,0.7331,0.257053906,0.25156381,0.250689751,0.9965,62.2463556,34.17785263,0.085295438,Nova_Formation,100C14h,35,S20A300A0633,EP1,72,,,,24,0.0648,3.76,0.4296,4.4,1,0.048,0.048,5,Nova_Regular,0.24,4.4,0.18,3,9/25/22,0.9251714521,0.9008156851,0.8574531236,0.2447134155,0.2388326741,0.229908021,497.7699890136719,488.4599914550781,1006.08,1.031117011447548,0.9892730262945324,1.0004452679016471,6,539,989.027223214202,969.3635351084524,872.0,564.0,193.92092895507807,761.0438842773438,0.043578044,0.027317926,0.1293374,0.12169483,0.13773713,0.12495726,0.161143959,0.13259909,0.031761229,0.032563463,0.049017608,0.046976715,0.054975152,0.052698135,0.063523263,0.060518831,0.02477175,0.033678085,0.042407721,0.041946128,0.043550551,0.044005185,0.046997905,0.04129532,0.023498401,0.029864505,0.037353247,0.038504452,0.041154876,0.042220503,0.051451474,0.049013823,0.024131924,0.022870362,0.034859911,0.036568716,0.041925073,0.046257079,0.056535631,0.062269956,,,,,,,,,6,328.2416082,291.1100626,0.951205423,89.82019738,75.84411431,5.374580364,264.5978848,244.7132267,0.00702433,1.116461847
127.0,0.347942381,0.255059215,0.7331,0.257053906,0.25156381,0.250689751,0.9965,62.2463556,34.17785263,0.085295438,Nova_Formation,100C14h,35,S20A300A0633,EP1,72,,,,24,0.0648,3.76,0.4296,4.4,1,0.048,0.048,5,Nova_Regular,0.24,4.4,0.18,3,9/25/22,0.9094535548,0.8831937748,0.8224485538,0.2404832534,0.2341140279,0.220621233,518.5399780273438,540.739990234375,1164.97,1.0347388909254085,0.9871994602470284,1.0000380100256854,7,642,989.027223214202,969.3635351084524,872.0,564.0,193.92092895507807,761.0438842773438,0.041405544,0.04892184,0.16702926,0.15862766,0.18073359,0.16399026,0.210462987,0.17646429,0.044477165,0.040662557,0.065500587,0.06293568,0.073377818,0.069220036,0.086412549,0.081531316,0.042572528,0.044476405,0.059708908,0.057567671,0.062330335,0.061742902,0.070522428,0.063784063,0.041936785,0.041933954,0.05229646,0.05413413,0.058224156,0.059485912,0.070567787,0.071797222,0.029218554,0.033672467,0.054568663,0.058821633,0.066079944,0.072552711,0.083873838,0.097219408,,,,,,,,,7,371.3315262,291.3400977,0.986711716,87.91606687,66.04083117,5.000444712,259.7987268,240.483171,0.008022371,1.083283616
128.0,0.345930799,0.260148473,0.752,0.261928046,0.256215202,0.255407242,0.9968,63.3542055,34.06584361,0.097844182,Nova_Formation,100C14h,35,S20A300A0682,EP1,72,4.586,5.59,1.004,24,0.0648,3.76,0.4296,4.4,1,0.048,0.048,5,Nova_Regular,0.24,4.4,0.18,3,9/25/22,0.9894870735,0.9785229404,0.936926148,0.262289499,0.2598724845,0.2509421839,428.6099853515625,423.010009765625,900.8,0.991156234499255,0.978921823047106,0.9621101234722104,0,0,920.3199594396566,895.2008813998522,774.0,466.0,175.130859375,688.7991943359375,0.23456298,0.23390481,0.33393502,0.3391443,0.38666221,0.38790277,0.487047315,0.4748012,0.194513023,0.190950155,0.23416172,0.235728189,0.279563069,0.283350527,0.354061306,0.36828655,0.185613915,0.187506005,0.227346361,0.230591744,0.27271989,0.278229982,0.350885034,0.362298012,0.19006148,0.191955209,0.221041501,0.225147426,0.256379694,0.2614263,0.310110033,0.320348412,0.209131002,0.197040007,0.243336931,0.246982276,0.277292579,0.28451249,0.333221883,0.344501197,0.2396442,0.240258828,0.346657962,0.378426373,0.394675374,0.449162692,0.467846692,0.570141256,0,306.557342,297.9078442,1.115342663,94.31860541,87.48120203,5.44518768,284.4016889,262.2894117,0.004771204,2.47147114
128.0,0.345930799,0.260148473,0.752,0.261928046,0.256215202,0.255407242,0.9968,63.3542055,34.06584361,0.097844182,Nova_Formation,100C14h,35,S20A300A0682,EP1,72,4.586,5.59,1.004,24,0.0648,3.76,0.4296,4.4,1,0.048,0.048,5,Nova_Regular,0.24,4.4,0.18,3,9/25/22,0.9793783777,0.970030168,0.9302633673,0.2594121511,0.2574593259,0.2491208476999999,396.0199890136719,417.7099914550781,884.24,0.998013157369962,0.982574586768686,0.998520301519863,1,24,920.3199594396566,895.2008813998522,774.0,466.0,175.130859375,688.7991943359375,-0.005777687,-0.029311016,-0.004263312,-0.00555414,-0.002190888,-0.007309526,-0.002714604,-0.009604752,-0.004440665,0.000911653,-0.004279882,-0.002790317,-0.005096197,-0.003810763,-0.005068898,-0.004175365,-0.000626996,1.89e-06,-0.004282191,-0.004931569,-0.005960643,-0.005940109,-0.010154456,-0.012072861,-0.005076542,-0.005718529,-0.00563927,-0.006719261,-0.006011069,-0.00750944,-0.005615234,-0.00762403,-0.01148212,0.00317803,-0.010302514,-0.011432454,-0.009875804,-0.012047827,-0.010342002,-0.012710631,-0.005074218,-0.013343319,-0.023742348,-0.033431053,-0.015960932,-0.029384315,-0.001251429,-0.015884399,1,305.0796366,296.6485295,1.069066178,93.55253812,86.74770379,5.438810848,280.7837319,259.4120628,0.004582108,1.976013451
128.0,0.345930799,0.260148473,0.752,0.261928046,0.256215202,0.255407242,0.9968,63.3542055,34.06584361,0.097844182,Nova_Formation,100C14h,35,S20A300A0682,EP1,72,4.586,5.59,1.004,24,0.0648,3.76,0.4296,4.4,1,0.048,0.048,5,Nova_Regular,0.24,4.4,0.18,3,9/25/22,0.9589160034,0.9527240996,0.9183265011,0.2537593907,0.252670427,0.2459747108999999,409.9200134277344,399.0700073242188,877.32,0.9971169451113971,0.984550800726581,0.9988570365692196,2,127,920.3199594396566,895.2008813998522,774.0,466.0,175.130859375,688.7991943359375,-0.002468348,-0.001260921,0.013728201,0.007761717,0.01658231,0.008184969,0.019108057,0.005741656,-0.000630036,0.00546293,0.001790628,0.004197612,0.00174427,0.005081654,0.003824264,0.006102413,0.006995752,0.001913175,0.00103955,0.000405475,-0.001279324,-0.00143376,-0.006982207,-0.010791659,-0.002535179,-0.001898408,0.000691727,-0.001569182,0.000309378,-0.000947863,0.002009362,-0.000621468,-0.008291408,-0.001898184,-0.007952705,-0.007986084,-0.004463494,-0.008049995,-0.000796854,-0.004434168,-0.005714074,-0.010159433,-0.019757271,-0.033304095,0.002391249,-0.012629151,0.057859421,0.040069759,2,304.6941629,293.9784858,1.016716889,92.26843222,84.80994994,5.420889859,274.347217,253.7593028,0.004908021,1.55378722
128.0,0.345930799,0.260148473,0.752,0.261928046,0.256215202,0.255407242,0.9968,63.3542055,34.06584361,0.097844182,Nova_Formation,100C14h,35,S20A300A0682,EP1,72,4.586,5.59,1.004,24,0.0648,3.76,0.4296,4.4,1,0.048,0.048,5,Nova_Regular,0.24,4.4,0.18,3,9/25/22,0.9473923539,0.9411374254,0.9075876991,0.2506207258,0.2495581121,0.2432148926,448.9400024414063,452.2200012207031,914.47,0.9952417495529846,0.9842161494468676,0.9988688244496964,3,230,920.3199594396566,895.2008813998522,774.0,466.0,175.130859375,688.7991943359375,0.004995972,0.007006794,0.040902466,0.033245504,0.044689298,0.03298241,0.052525461,0.034449846,-1.12e-05,0.01372996,0.013501316,0.015174881,0.015874296,0.016345888,0.019683719,0.019457936,0.011428416,0.01335828,0.011563078,0.010558218,0.009961516,0.006429553,0.004429162,-0.000612795,0.008254066,0.006366521,0.010137275,0.008551642,0.011740178,0.009811312,0.015330315,0.012731016,-0.000645623,0.008275747,0.002119333,6.52e-05,0.006779224,0.001881152,0.011922479,0.008364528,-0.004463032,-0.011424392,-0.004608244,-0.014830261,0.028540283,0.017280012,0.104849517,0.101104736,3,322.8861538,294.0285996,0.994310149,90.8835483,78.95388007,5.272605291,270.4341142,250.6206379,0.006056215,1.10001896
128.0,0.345930799,0.260148473,0.752,0.261928046,0.256215202,0.255407242,0.9968,63.3542055,34.06584361,0.097844182,Nova_Formation,100C14h,35,S20A300A0682,EP1,72,4.586,5.59,1.004,24,0.0648,3.76,0.4296,4.4,1,0.048,0.048,5,Nova_Regular,0.24,4.4,0.18,3,9/25/22,0.937803368,0.9316043122,0.8963184004,0.2480442683,0.2470337801,0.2403774609,471.6499938964844,479.6199951171875,974.36,0.9933055887374432,0.9838327078118102,0.9988604468440642,4,333,920.3199594396566,895.2008813998522,774.0,466.0,175.130859375,688.7991943359375,-0.020398334,0.012722552,0.07146025,0.06460616,0.0778538,0.06662637,0.091332316,0.06934342,0.016517222,0.023260206,0.026240394,0.029689893,0.02984944,0.031745821,0.038120985,0.036612004,0.021600604,0.020981729,0.024717212,0.022284627,0.023211479,0.021067053,0.019688129,0.014593214,0.019697517,0.017803773,0.021779731,0.020433128,0.02370286,0.022476614,0.030588925,0.027979314,0.007619828,0.017803997,0.012738988,0.013352782,0.01897645,0.017207861,0.027816951,0.027982354,0.003802732,0.003190398,0.019728065,0.012971044,0.062948108,0.058552533,0.161426306,0.182453334,4,307.4077324,291.4357102,0.971658363,91.01544843,82.09958932,5.441332375,268.2384715,248.0441802,0.005768815,1.349352688
128.0,0.345930799,0.260148473,0.752,0.261928046,0.256215202,0.255407242,0.9968,63.3542055,34.06584361,0.097844182,Nova_Formation,100C14h,35,S20A300A0682,EP1,72,4.586,5.59,1.004,24,0.0648,3.76,0.4296,4.4,1,0.048,0.048,5,Nova_Regular,0.24,4.4,0.18,3,9/25/22,0.9284736525,0.9218068248,0.8812413109,0.2455629597,0.2444649344,0.2365163697,500.1900024414063,498.8500061035156,1054.94,0.9922420929712596,0.9834571350237588,0.998770516243997,5,436,920.3199594396566,895.2008813998522,774.0,466.0,175.130859375,688.7991943359375,0.020337835,0.020974934,0.09152737,0.09769198,0.100569755,0.10110438,0.118102252,0.10485843,0.029240802,0.032149583,0.041667953,0.040058836,0.045736313,0.045521051,0.055303186,0.052488893,0.03305468,0.030508921,0.037405074,0.035409033,0.037437052,0.035049528,0.036869228,0.031780213,0.023521885,0.023515329,0.033060759,0.032763362,0.03653118,0.035067409,0.045861602,0.042627126,0.017801076,0.029873326,0.02700825,0.026415288,0.033408642,0.032423705,0.045657068,0.045763433,0.013985306,0.012714133,0.052383125,0.051813573,0.10732758,0.121884614,0.236466706,0.310179293,5,312.2287178,291.1988984,0.944220541,90.27549111,80.05429909,5.452236218,265.8293634,245.5628722,0.006354094,1.441511674
128.0,0.345930799,0.260148473,0.752,0.261928046,0.256215202,0.255407242,0.9968,63.3542055,34.06584361,0.097844182,Nova_Formation,100C14h,35,S20A300A0682,EP1,72,4.586,5.59,1.004,24,0.0648,3.76,0.4296,4.4,1,0.048,0.048,5,Nova_Regular,0.24,4.4,0.18,3,9/25/22,0.908841719,0.9010033051,0.8470636813,0.2402680196,0.2388658407,0.2275548768,572.239990234375,551.6500244140625,1212.88,1.0063670440341446,0.982422401823971,0.9986764951993836,6,539,920.3199594396566,895.2008813998522,774.0,466.0,175.130859375,688.7991943359375,0.029950187,0.012065396,0.14577639,0.13456315,0.15826091,0.13970515,0.184223711,0.14997366,0.035561115,0.044215336,0.058284,0.05894269,0.065538228,0.066634953,0.078118682,0.075985968,0.041916028,0.04066819,0.053556144,0.05240646,0.05636546,0.054225624,0.061594784,0.057185233,0.040646225,0.035583422,0.049042672,0.047065914,0.054538757,0.054202557,0.066143274,0.064178407,0.012045398,0.041301355,0.04738684,0.048242748,0.057318121,0.058362514,0.073539943,0.078159899,,,,,,,,,6,339.1854055,290.4500191,0.951651001,88.43444042,72.14470409,5.295714319,260.0857104,240.2679316,0.007839393,1.208514215
128.0,0.345930799,0.260148473,0.752,0.261928046,0.256215202,0.255407242,0.9968,63.3542055,34.06584361,0.097844182,Nova_Formation,100C14h,35,S20A300A0682,EP1,72,4.586,5.59,1.004,24,0.0648,3.76,0.4296,4.4,1,0.048,0.048,5,Nova_Regular,0.24,4.4,0.18,3,9/25/22,0.8903376465,0.8794349812,0.8099476578,0.2353628603,0.2331776085,0.2176195902,637.2000122070312,625.780029296875,1328.55,1.010767832322622,0.9790158484537148,0.9983963257492608,7,642,920.3199594396566,895.2008813998522,774.0,466.0,175.130859375,688.7991943359375,0.020911291,0.020300657,0.19729245,0.18802989,0.21764472,0.19506863,0.254647613,0.20774171,0.05717957,0.054993764,0.081644729,0.0798987,0.090299249,0.088474751,0.106736243,0.101545334,0.056543037,0.040643811,0.076999843,0.073572248,0.08218053,0.077340305,0.090279132,0.085104555,0.048283994,0.047633663,0.068569243,0.068427503,0.076607227,0.076163203,0.091558963,0.090828449,0.033027932,0.055894449,0.074878767,0.07762906,0.088061094,0.092577547,0.106603593,0.121330976,,,,,,,,,7,380.108964,289.517148,0.983345478,86.72155353,63.32294225,4.875487748,254.8115528,235.3627725,0.00776759,1.595622923
129.0,0.335348019,0.257186557,0.7669,0.259860892,0.253450033,0.252739204,0.9972,62.7744056,34.12749123,0.079397258,Nova_Formation,100C14h,35,S20A300A0733,EP1,72,,,,24,0.0648,3.76,0.4296,4.4,1,0.048,0.048,5,Nova_Regular,0.24,4.4,0.18,3,9/25/22,0.9843671364,0.966449772,0.9202031951,0.2610784368,0.25667699,0.2462356313,397.9700012207031,392.239990234375,836.37,0.9997548575536302,0.9798004870802304,0.9579263699520292,0,0,958.84564035308,930.6205180031704,808.0,418.0,180.39944458007807,708.9981689453125,0.23208843,0.23519716,0.30505583,0.31008157,0.35978335,0.35943636,0.459202737,0.44751066,0.185616717,0.188794181,0.224162385,0.228006288,0.269025058,0.275470018,0.342636049,0.360425621,0.182440341,0.181799963,0.219037265,0.22169739,0.265586466,0.269850403,0.342632085,0.353431404,0.183713675,0.186249569,0.21277985,0.217958927,0.247235343,0.252165228,0.300679624,0.310840368,0.200241178,0.200869679,0.234464273,0.23921372,0.270208985,0.276187122,0.326742232,0.336989731,0.247916713,0.239646763,0.3542808,0.397901595,0.408438206,0.481728882,0.491381705,0.630581915,0,337.565923,298.1547179,1.159387816,93.70089132,79.29742768,5.234273267,283.2873264,261.078252,0.006224692,2.689143524
129.0,0.335348019,0.257186557,0.7669,0.259860892,0.253450033,0.252739204,0.9972,62.7744056,34.12749123,0.079397258,Nova_Formation,100C14h,35,S20A300A0733,EP1,72,,,,24,0.0648,3.76,0.4296,4.4,1,0.048,0.048,5,Nova_Regular,0.24,4.4,0.18,3,9/25/22,0.9743229344,0.9593125986,0.9155284173,0.2582082132,0.2546574351,0.2449917682,373.2900085449219,370.9800109863281,816.05,1.006499775029898,0.9849027884079262,0.9996115317864624,1,24,958.84564035308,930.6205180031704,808.0,418.0,180.39944458007807,708.9981689453125,-0.003881216,-0.003813788,0.006374568,0.00262624,0.0026052,-7.13e-05,0.00230512,-0.002971411,-0.006353334,-0.004449487,-0.003813833,-0.005085126,-0.00408712,-0.004751354,-0.004447252,-0.005724669,-0.005082026,-0.003178179,-0.003609315,-0.005045399,-0.007482141,-0.008076638,-0.01207152,-0.013984263,-0.006989062,-0.005720809,-0.005639657,-0.007101342,-0.005366847,-0.007309899,-0.004446089,-0.00826335,-0.006990716,-0.006356448,-0.008342907,-0.010061115,-0.009488434,-0.011082113,-0.010166764,-0.011529028,-0.015251756,-0.013348669,-0.024236739,-0.035838932,-0.014722258,-0.030449688,0.007740885,-0.017162323,1,301.4086099,293.065992,1.116824122,94.26390957,87.49669154,5.425093478,279.6216657,258.2081358,0.004434144,2.148221862
129.0,0.335348019,0.257186557,0.7669,0.259860892,0.253450033,0.252739204,0.9972,62.7744056,34.12749123,0.079397258,Nova_Formation,100C14h,35,S20A300A0733,EP1,72,,,,24,0.0648,3.76,0.4296,4.4,1,0.048,0.048,5,Nova_Regular,0.24,4.4,0.18,3,9/25/22,0.9537743191,0.9421818734,0.9043095906,0.2525288212,0.2499291003,0.2420802708,397.1799926757813,382.5299987792969,822.43,1.005075564548949,0.987225890109192,0.999809191866116,2,127,958.84564035308,930.6205180031704,808.0,418.0,180.39944458007807,708.9981689453125,-0.00826402,-0.010817453,0.020637333,0.015978336,0.02100578,0.015562713,0.023975611,0.013961256,0.000636116,-9.49e-06,0.00269334,0.003317624,0.004607409,0.00331524,0.005058944,0.00379166,0.000634193,0.001264095,0.001328751,0.001810312,-0.003078073,-0.002714962,-0.008873969,-0.011459023,-0.00191246,-0.000644997,0.000574023,-0.001395419,0.001826823,0.000601113,0.003170609,-0.00065124,-0.007631719,-0.005093113,-0.005204961,-0.007170752,-0.004567981,-0.006205261,-0.000641853,-0.002009243,-0.015896246,-0.013360187,-0.017799258,-0.033851177,0.008704811,-0.010224015,0.070553124,0.053996503,2,323.0894346,292.4082646,1.078423344,92.20573321,79.69919474,5.335614778,273.1014562,252.5286011,0.0056564,1.486804647
129.0,0.335348019,0.257186557,0.7669,0.259860892,0.253450033,0.252739204,0.9972,62.7744056,34.12749123,0.079397258,Nova_Formation,100C14h,35,S20A300A0733,EP1,72,,,,24,0.0648,3.76,0.4296,4.4,1,0.048,0.048,5,Nova_Regular,0.24,4.4,0.18,3,9/25/22,0.9428054663,0.9313784057,0.8936605157,0.2495389504,0.2470474894,0.2394259686,424.6900024414063,411.05999755859375,868.9,1.0030531137396197,0.9873192044602398,0.9997618048167504,3,230,958.84564035308,930.6205180031704,808.0,418.0,180.39944458007807,708.9981689453125,0.016766846,0.001896411,0.057068974,0.04981947,0.060370743,0.05137062,0.066966206,0.05146599,0.016532257,0.013339788,0.020374268,0.018939525,0.022571474,0.020653605,0.026060045,0.023498237,0.013987541,0.015884608,0.016542315,0.01691176,0.011921912,0.013201118,0.007631391,0.003798008,0.011440873,0.010161757,0.015084207,0.012730673,0.016584143,0.014649957,0.019069433,0.017148137,0.006357521,0.005711719,0.008793071,0.008800745,0.011371672,0.011470735,0.018435836,0.018332809,-0.002543762,-0.000646308,0.010529727,-0.004431397,0.04748258,0.038124233,0.136038542,0.147439837,3,299.523577,288.5880999,1.023329407,92.42475331,84.82116761,5.451561221,269.7919522,249.5387659,0.004937544,1.455516542
129.0,0.335348019,0.257186557,0.7669,0.259860892,0.253450033,0.252739204,0.9972,62.7744056,34.12749123,0.079397258,Nova_Formation,100C14h,35,S20A300A0733,EP1,72,,,,24,0.0648,3.76,0.4296,4.4,1,0.048,0.048,5,Nova_Regular,0.24,4.4,0.18,3,9/25/22,0.9340191548,0.9222657935,0.8831488136,0.24717002,0.2446423029,0.2368143521,447.1900024414063,445.7200012207031,930.68,1.0016936394119416,0.9870279264343024,0.999886333578354,4,333,958.84564035308,930.6205180031704,808.0,418.0,180.39944458007807,708.9981689453125,0.013280734,0.022872359,0.09203184,0.085240185,0.09565821,0.0866563,0.109700948,0.088412344,0.023506224,0.023510009,0.032922044,0.033213571,0.037812531,0.037339091,0.045096099,0.042571366,0.022233248,0.026054829,0.028820753,0.02773352,0.025455952,0.025413364,0.022855341,0.017782122,0.020322308,0.020333961,0.026155651,0.023516685,0.029749945,0.027473986,0.034296066,0.031769842,0.014600351,0.016519547,0.020808652,0.021908805,0.02520135,0.027411342,0.034295857,0.037401944,0.00887771,0.009523943,0.038945466,0.031922936,0.088650346,0.093909055,0.204632044,0.262491286,4,301.960479,287.8239114,0.999999996,91.8313844,83.32026814,5.467928763,267.3322872,247.1698352,0.005380725,1.404840816
129.0,0.335348019,0.257186557,0.7669,0.259860892,0.253450033,0.252739204,0.9972,62.7744056,34.12749123,0.079397258,Nova_Formation,100C14h,35,S20A300A0733,EP1,72,,,,24,0.0648,3.76,0.4296,4.4,1,0.048,0.048,5,Nova_Regular,0.24,4.4,0.18,3,9/25/22,0.9205154007,0.9092399563,0.8686188845,0.2435183812,0.241152634,0.2330681773,491.0400085449219,478.3599853515625,1008.43,1.014775933811183,0.9886691702787378,0.9997891486664006,5,436,958.84564035308,930.6205180031704,808.0,418.0,180.39944458007807,708.9981689453125,0.028295085,0.027955621,0.12033072,0.114881486,0.12704635,0.11782277,0.145682603,0.12265301,0.015874028,0.030500457,0.043931797,0.042456165,0.050028771,0.04773742,0.059070259,0.054887861,0.031762496,0.03113842,0.040225983,0.038187861,0.040083915,0.036979735,0.039372444,0.033034623,0.028580368,0.026688814,0.036758661,0.034245193,0.040918157,0.039016634,0.048271477,0.04511565,0.024766952,0.022874326,0.034259573,0.031922117,0.039173722,0.040338308,0.050201297,0.053292036,,,,,,,,,5,309.9531683,287.1343628,0.960460822,90.71044131,79.94097366,5.45328175,263.4378264,243.5181965,0.006253155,1.284405391
129.0,0.335348019,0.257186557,0.7669,0.259860892,0.253450033,0.252739204,0.9972,62.7744056,34.12749123,0.079397258,Nova_Formation,100C14h,35,S20A300A0733,EP1,72,,,,24,0.0648,3.76,0.4296,4.4,1,0.048,0.048,5,Nova_Regular,0.24,4.4,0.18,3,9/25/22,0.904199338,0.8919234115,0.8405753123,0.2391194546,0.236496691,0.2256660921,509.80999755859375,457.9599914550781,1129.78,1.0158875989215903,0.9865133277527378,0.9998214215446006,6,539,958.84564035308,930.6205180031704,808.0,418.0,180.39944458007807,708.9981689453125,0.036632195,0.033017755,0.15722725,0.14792675,0.16701919,0.15250412,0.192801267,0.16137427,0.042575136,0.038108617,0.058450535,0.057317391,0.065303564,0.062923849,0.078148931,0.071770579,0.035581589,0.039380714,0.052903175,0.050827473,0.054440677,0.052169561,0.056815892,0.05206883,0.036850736,0.03493309,0.04844442,0.046146631,0.054358795,0.052428186,0.064228326,0.062245727,0.031764403,0.029846549,0.050605729,0.050294802,0.057912409,0.061253369,0.071797997,0.080586344,,,,,,,,,6,320.8353717,285.9395735,0.941777396,89.44939379,75.87094718,5.375938198,258.7927702,239.1193768,0.007602645,1.279903592
129.0,0.335348019,0.257186557,0.7669,0.259860892,0.253450033,0.252739204,0.9972,62.7744056,34.12749123,0.079397258,Nova_Formation,100C14h,35,S20A300A0733,EP1,72,,,,24,0.0648,3.76,0.4296,4.4,1,0.048,0.048,5,Nova_Regular,0.24,4.4,0.18,3,9/25/22,0.8957545008,0.8814945466,0.8209130459999999,0.2369512342,0.2338112764,0.2204529874,569.0999755859375,580.280029296875,1179.03,1.0187703873939458,0.9841686744556328,0.9998095453253576,7,642,958.84564035308,930.6205180031704,808.0,418.0,180.39944458007807,708.9981689453125,0.044278517,0.038721353,0.19459751,0.18251577,0.20837575,0.19007692,0.239206761,0.200109,0.050191,0.043179184,0.074982896,0.070948258,0.084352821,0.077691466,0.099745721,0.091446012,0.047650933,0.046993762,0.067608535,0.066139311,0.070451438,0.067643225,0.075598866,0.069692314,0.045106411,0.043817207,0.062971354,0.060763836,0.069851741,0.068770796,0.083228916,0.080018133,0.038746521,0.038730085,0.066804305,0.067424789,0.075442374,0.082048714,0.090138078,0.105348915,,,,,,,,,7,361.6826484,286.3777706,0.986442497,88.25617479,66.84577062,5.078712477,256.3138571,236.9511563,0.007510995,1.250605911
130.0,0.339323756,0.253627987,0.7475,0.25727262,0.249646473,0.248076172,0.9937,29.4576528,34.18950461,0.050317313,Nova_Formation,100C14h,35,S20A300A0693,EP1,72,,,,24,0.3264,3.75,0.1944,4.4,1,0.048,0.048,2,Nova_Regular,0.24,4.4,0.18,3,9/25/22,0.9847130465,0.9673215057,0.9207214492,0.2611261817,0.2570657067,0.2471251704,459.0400085449219,465.3699951171875,955.57,0.9962268306066068,0.978552967045064,0.958826763642986,0,0,890.3886460651535,881.3013540051679,810.0,566.0,182.4131774902344,720.0001220703125,0.30048677,0.29299754,0.39582604,0.4032038,0.45131814,0.4531152,0.55220741,0.53861004,0.249178052,0.248508275,0.290753424,0.290340096,0.336261839,0.339909881,0.412539631,0.423927069,0.245999813,0.242152676,0.283707649,0.283420444,0.330115914,0.329846174,0.406177193,0.413756102,0.247906759,0.246599615,0.279039621,0.28013736,0.313046783,0.315722823,0.3674106,0.374349326,0.270154446,0.265668422,0.304962128,0.308173537,0.340272397,0.344203889,0.39601475,0.405569285,0.313378513,0.302530944,0.437306076,0.486269623,0.48851347,0.566654146,0.568913043,0.711840093,0,306.6079285,295.9999243,1.133871635,94.57279629,87.10780064,5.517745536,283.4119457,261.1261017,0.004816279,2.476781089
