Repository: cx26/formation-analysis

# ***Data-Driven Analysis of Battery Formation*** 

This repository contains half cell measurement data and code (for plotting, simulation and experiment design) accompanying the paper *Data-Driven Analysis of Battery Formation Reveals the Role of Electrode Utilization in Extending Cycle Life* by Xiao Cui et al (2024).  

- **[data](data)**: 
    - extracted summary information from [aging cycles, diagnostic cycles](data/rpt_summary_041524.csv) and [formation cycles](data/formation_cycle_info_042124.csv); [resistances](data/delta_features_041524.csv); [electrode-specifics](data/electrode_info_04152024.csv) fitted using differential voltage analysis; [formation parameters](data/Formation_2022

File: data/df_all.csv (part 8 of 43)
seq_num,1st_ch_cap,1st_disch_cap,1st_CE,disch_cap_with_cv,last_ch_cap,last_disch_cap,last_CE,formation_time,temperature_exp,cv_hold_cap,formation_file_name,formation_drying_date,formation_temperature,cell_id,electrolyte,ocv_time,cell_mass_before,cell_mass_after,electrolyte_mass,wetting_hold_time,formation_charge_current_1,formation_cutoff_voltage_1,formation_charge_current_2,formation_cutoff_voltage_2,charge_hold_time,formation_discharge_current,formation_verification_current,formation_verification_repeat,regular_project_name,regular_charge_current,regular_charge_cutoff_voltage,regular_discharge_current,regular_discharge_cutoff_voltage,date,rpt_low_energy,rpt_med_energy,regu_energy,rpt_low_cap,rpt_med_cap,regu_cap,rpt_low_cv_t,rpt_med_cv_t,regu_cv_t,rpt_low_ce,rpt_med_ce,regu_ce,diag_pos_x,cycle_index,rpt_low_life,rpt_med_life,regu_life,regu_knee,q_throughput,e_throughput,r_c_0_0s,r_d_0_0s,r_c_0_3s,r_d_0_3s,r_c_0_10s,r_d_0_10s,r_c_0_30s,r_d_0_30s,r_c_1_0s,r_d_1_0s,r_c_1_3s,r_d_1_3s,r_c_1_10s,r_d_1_10s,r_c_1_30s,r_d_1_30s,r_c_2_0s,r_d_2_0s,r_c_2_3s,r_d_2_3s,r_c_2_10s,r_d_2_10s,r_c_2_30s,r_d_2_30s,r_c_3_0s,r_d_3_0s,r_c_3_3s,r_d_3_3s,r_c_3_10s,r_d_3_10s,r_c_3_30s,r_d_3_30s,r_c_4_0s,r_d_4_0s,r_c_4_3s,r_d_4_3s,r_c_4_10s,r_d_4_10s,r_c_4_30s,r_d_4_30s,r_c_5_0s,r_d_5_0s,r_c_5_3s,r_d_5_3s,r_c_5_10s,r_d_5_10s,r_c_5_30s,r_d_5_30s,diag_pos_y,Q_ne,Q_pe,SOC_ne_0,SOC_pe_0,SOC_ne_100,SOC_pe_100,Q_li,Q_full,error,Q_offset
130.0,0.339323756,0.253627987,0.7475,0.25727262,0.249646473,0.248076172,0.9937,29.4576528,34.18950461,0.050317313,Nova_Formation,100C14h,35,S20A300A0693,EP1,72,,,,24,0.3264,3.75,0.1944,4.4,1,0.048,0.048,2,Nova_Regular,0.24,4.4,0.18,3,9/25/22,0.9749123759,0.9598483984,0.9161632464,0.2583562743,0.2549767035,0.245902665,450.1199951171875,436.7699890136719,924.73,1.0037582484696224,0.9834527268594858,0.9989353386173792,1,24,890.3886460651535,881.3013540051679,810.0,566.0,182.4131774902344,720.0001220703125,-0.000779212,0.003854126,-0.005639672,-0.011950433,-0.007537365,-0.013977677,-0.00712961,-0.014192343,-0.003807828,-0.003779769,-0.004935116,-0.003686607,-0.005502105,-0.005094141,-0.006982118,-0.006298274,-0.003807917,0.000668898,-0.005435854,-0.003784925,-0.007881999,-0.006162226,-0.012695313,-0.01392746,-0.003807858,-0.001873091,-0.006810606,-0.007672727,-0.00692299,-0.007493049,-0.008254558,-0.00821203,-0.01143527,-0.010133892,-0.013867795,-0.016524255,-0.014331788,-0.016441852,-0.013974816,-0.016546667,-0.024147481,-0.013942719,-0.039110333,-0.056644976,-0.028682172,-0.051483154,-0.005071282,-0.039449513,1,303.9390804,294.2597458,1.097375795,93.99202835,86.75965767,5.511984619,279.9160576,258.3561943,0.004488874,2.004957463
130.0,0.339323756,0.253627987,0.7475,0.25727262,0.249646473,0.248076172,0.9937,29.4576528,34.18950461,0.050317313,Nova_Formation,100C14h,35,S20A300A0693,EP1,72,,,,24,0.3264,3.75,0.1944,4.4,1,0.048,0.048,2,Nova_Regular,0.24,4.4,0.18,3,9/25/22,0.9554510547,0.9434409293,0.9061455834,0.2529830447,0.2504780005,0.2433662912999999,459.9700012207031,456.510009765625,917.97,1.0022743310992723,0.9858710518546416,0.9993792473736566,2,127,890.3886460651535,881.3013540051679,810.0,566.0,182.4131774902344,720.0001220703125,0.010859996,0.01593709,0.006210357,-0.000715911,0.004736304,-0.00109753,0.006428123,-0.001290798,0.010188878,0.010209233,0.007136524,0.008864969,0.009464055,0.007466286,0.007022053,0.008965194,0.008279562,0.010208234,0.007396281,0.008265972,0.003200024,0.005222023,-0.003103822,-0.00565654,0.005738929,0.004489988,0.004944533,0.003213942,0.005127758,0.003475726,0.006383121,0.004509866,-0.005701989,-0.000949889,-0.006204069,-0.008672506,-0.005909532,-0.005536258,-0.001878828,-0.004181921,-0.019684136,-0.00757885,-0.035547793,-0.061954796,-0.009937584,-0.039710045,0.049624681,0.013459623,2,324.6133065,294.1063426,1.056649159,91.88813588,79.44664689,5.366926821,273.6788595,252.9829638,0.005727476,1.481399763
130.0,0.339323756,0.253627987,0.7475,0.25727262,0.249646473,0.248076172,0.9937,29.4576528,34.18950461,0.050317313,Nova_Formation,100C14h,35,S20A300A0693,EP1,72,,,,24,0.3264,3.75,0.1944,4.4,1,0.048,0.048,2,Nova_Regular,0.24,4.4,0.18,3,9/25/22,0.944355877,0.9321373966,0.8954130209000001,0.24997477,0.2474857105,0.2407784807,482.489990234375,482.2099914550781,981.11,1.0003427239953502,0.9856382541960672,0.9992218590558902,3,230,890.3886460651535,881.3013540051679,810.0,566.0,182.4131774902344,720.0001220703125,0.028853238,0.021636486,0.04705003,0.039443374,0.048606098,0.03893125,0.056218743,0.04107994,0.030543834,0.030531228,0.030183136,0.032989949,0.032588333,0.032791674,0.034381241,0.036267072,0.029222339,0.030504867,0.031467676,0.029684126,0.028133571,0.027554899,0.023551345,0.019080698,0.027365044,0.027354985,0.026385307,0.026458114,0.028958023,0.027430505,0.031193376,0.029908597,0.014667124,0.017184794,0.015632719,0.013225824,0.019399524,0.018095404,0.026124865,0.024113268,0.00703159,0.012103081,-0.004140645,-0.026460826,0.033402801,0.010296762,0.114498556,0.10239625,3,302.2230269,289.8604139,1.013793781,92.25906055,84.19560273,5.529528407,270.486413,249.9746903,0.005181033,1.419890551
130.0,0.339323756,0.253627987,0.7475,0.25727262,0.249646473,0.248076172,0.9937,29.4576528,34.18950461,0.050317313,Nova_Formation,100C14h,35,S20A300A0693,EP1,72,,,,24,0.3264,3.75,0.1944,4.4,1,0.048,0.048,2,Nova_Regular,0.24,4.4,0.18,3,9/25/22,0.9354444017,0.9227963258,0.8851214708999999,0.247580708,0.2450434674,0.2382791338,503.0,502.0899963378906,1052.77,0.9987533046495336,0.98534719462064,0.9995218041776106,4,333,890.3886460651535,881.3013540051679,810.0,566.0,182.4131774902344,720.0001220703125,0.042256057,0.034348756,0.08430871,0.076821476,0.08911955,0.07623389,0.100754917,0.081759274,0.046420604,0.044514745,0.049661189,0.051434696,0.05426085,0.053282261,0.059148431,0.059149146,0.044515342,0.045151785,0.048045725,0.047431678,0.046046197,0.045874476,0.042626113,0.038174927,0.041913107,0.041338474,0.043164551,0.043129057,0.047546953,0.046707481,0.052204728,0.050248235,0.030529708,0.027354598,0.03441751,0.031100482,0.038376838,0.036915541,0.047701091,0.044454902,0.024811208,0.022274882,0.027772814,0.009673864,0.07525593,0.062395275,0.183115184,0.206003547,4,304.3849317,288.9377487,0.991903358,91.70876204,82.78878039,5.538862324,268.0004367,247.5806281,0.005656406,1.396740176
130.0,0.339323756,0.253627987,0.7475,0.25727262,0.249646473,0.248076172,0.9937,29.4576528,34.18950461,0.050317313,Nova_Formation,100C14h,35,S20A300A0693,EP1,72,,,,24,0.3264,3.75,0.1944,4.4,1,0.048,0.048,2,Nova_Regular,0.24,4.4,0.18,3,9/25/22,0.9238827496,0.9119678819,0.8740414476,0.2444744118,0.242185351,0.2355637861999999,553.5,543.6099853515625,1114.97,1.0100509556161046,0.986435940382012,0.999294451593873,5,436,890.3886460651535,881.3013540051679,810.0,566.0,182.4131774902344,720.0001220703125,0.02496183,0.047036946,0.1030553,0.110055625,0.11011356,0.11236432,0.127928972,0.11921394,0.05974406,0.059112102,0.067668676,0.068670154,0.072772622,0.070887506,0.080720335,0.07945317,0.056567937,0.059113964,0.065092564,0.062904209,0.063575953,0.063244611,0.063564301,0.057162344,0.051480845,0.052758336,0.058770061,0.059164226,0.062080592,0.061524361,0.069911569,0.067378521,0.042581469,0.042589515,0.049435616,0.048203081,0.055485278,0.055381626,0.067368418,0.06603238,,,,,,,,,5,312.8722434,288.3660601,0.960313957,90.75541675,79.51870524,5.520905781,264.7123755,244.4743314,0.006350652,1.313069759
130.0,0.339323756,0.253627987,0.7475,0.25727262,0.249646473,0.248076172,0.9937,29.4576528,34.18950461,0.050317313,Nova_Formation,100C14h,35,S20A300A0693,EP1,72,,,,24,0.3264,3.75,0.1944,4.4,1,0.048,0.048,2,Nova_Regular,0.24,4.4,0.18,3,9/25/22,0.9160931698,0.9032447555,0.8598376909000001,0.2424206291,0.2399450705,0.2319795392999999,570.97998046875,585.6900024414062,1200.0,1.010360253078607,0.9856794159364654,0.9992175613027264,6,539,890.3886460651535,881.3013540051679,810.0,566.0,182.4131774902344,720.0001220703125,0.0663062,0.074353814,0.15208513,0.14287192,0.16064703,0.14598915,0.181974411,0.1554215,0.072220147,0.072447985,0.085089087,0.084316105,0.090191454,0.08844623,0.100182384,0.098097086,0.06927067,0.071178988,0.080246896,0.077869356,0.079741895,0.081191242,0.082617909,0.078166842,0.067361757,0.062918752,0.073499709,0.073754251,0.079005867,0.078617513,0.087694973,0.085796148,0.054650247,0.057194501,0.068633884,0.066462785,0.074410111,0.074615031,0.088966668,0.089529425,,,,,,,,,6,321.0057653,287.9845133,0.953853782,90.14721657,76.89071522,5.503184704,262.6719485,242.4205487,0.006993,1.341154513
130.0,0.339323756,0.253627987,0.7475,0.25727262,0.249646473,0.248076172,0.9937,29.4576528,34.18950461,0.050317313,Nova_Formation,100C14h,35,S20A300A0693,EP1,72,,,,24,0.3264,3.75,0.1944,4.4,1,0.048,0.048,2,Nova_Regular,0.24,4.4,0.18,3,9/25/22,0.9007258787,0.8849934899,0.8227019541,0.2383612402,0.235085253,0.2222123704,622.75,616.8200073242188,1349.77,1.0151446913450886,0.9819417548933642,0.9988598680811516,7,642,890.3886460651535,881.3013540051679,810.0,566.0,182.4131774902344,720.0001220703125,0.050382227,0.08707881,0.17245847,0.17837477,0.18664283,0.18439713,0.217546403,0.1985749,0.088342816,0.08390063,0.103163272,0.104977906,0.110455424,0.109331936,0.124571472,0.122031987,0.084531158,0.084532157,0.098718137,0.099021405,0.101239085,0.103319794,0.109322637,0.106144756,0.081352964,0.080720782,0.093875617,0.092669696,0.099887013,0.098779351,0.112524033,0.110593408,0.067366421,0.072458595,0.090545624,0.094137698,0.102126598,0.107941657,0.120120704,0.13149187,,,,,,,,,7,370.7400608,287.8852885,0.99692879,88.34585321,65.62756762,5.1142053,258.0307288,238.3611604,0.007945464,1.250509303
131.0,0.328750307,0.247906845,0.7541,0.252279871,0.243396836,0.242274943,0.9954,28.6595528,34.02288511,0.060088523,Nova_Formation,100C14h,35,S20A300A0710,EP1,72,,,,24,0.3264,3.75,0.1944,4.4,1,0.048,0.048,2,Nova_Regular,0.24,4.4,0.18,3,9/25/22,0.9872551092,0.9636668172,0.9173031884,0.2617251438,0.2558804516,0.2453933501,400.30999755859375,398.4599914550781,852.41,1.0100320230858064,0.9848954930133628,0.9601985052049424,0,0,726.6690916406448,722.5054023522863,700.0,561.0,158.61221313476562,621.9957885742188,0.22477372,0.22438629,0.3048534,0.3081721,0.35887283,0.35781989,0.461222917,0.44559437,0.176065668,0.175441712,0.215215638,0.217886835,0.263101369,0.266751975,0.337516129,0.352710903,0.171618342,0.169718921,0.210271746,0.211145043,0.254770815,0.25913021,0.333702445,0.341291159,0.167171016,0.174168438,0.204479694,0.205406368,0.241017684,0.243044436,0.295567453,0.301934868,0.191324428,0.190059528,0.23008509,0.231817365,0.265681565,0.269030362,0.322898954,0.331810117,0.197044969,0.218665496,0.358372271,0.407143861,0.413809925,0.494403869,0.50786525,0.654087603,0,307.3382396,297.6067635,1.106906484,94.27588379,87.1329686,5.436846075,283.9733534,261.7249995,0.005094437,2.665985369
131.0,0.328750307,0.247906845,0.7541,0.252279871,0.243396836,0.242274943,0.9954,28.6595528,34.02288511,0.060088523,Nova_Formation,100C14h,35,S20A300A0710,EP1,72,,,,24,0.3264,3.75,0.1944,4.4,1,0.048,0.048,2,Nova_Regular,0.24,4.4,0.18,3,9/25/22,0.9794845638,0.9577817121,0.9142934787,0.2595015801,0.2542031372,0.244535898,377.2900085449219,375.2300109863281,818.94,1.01655437277391,0.9894536703775438,1.0002546049401746,1,24,726.6690916406448,722.5054023522863,700.0,561.0,158.61221313476562,621.9957885742188,-0.017054439,-0.02733533,-0.014174342,-0.011977911,-0.014932007,-0.015514314,-0.018772066,-0.019825876,-0.010154039,-0.008265615,-0.008696184,-0.00882633,-0.011496544,-0.010574996,-0.012045681,-0.011370689,-0.007611766,-0.009536803,-0.008196071,-0.010051832,-0.010633215,-0.012177899,-0.016495794,-0.016475499,-0.003800109,-0.009536877,-0.011178344,-0.010377526,-0.013306364,-0.012429938,-0.014594376,-0.014482647,-0.016511336,-0.012079611,-0.019759521,-0.018694758,-0.019587263,-0.01863569,-0.019677192,-0.020980418,0.014639348,-0.006359279,-0.042144954,-0.060003489,-0.031674862,-0.058161288,-0.012665123,-0.048317075,1,305.2428811,296.1786345,1.085273401,93.7757325,86.80613728,5.431468544,281.0564038,259.5014008,0.004592794,2.155433838
131.0,0.328750307,0.247906845,0.7541,0.252279871,0.243396836,0.242274943,0.9954,28.6595528,34.02288511,0.060088523,Nova_Formation,100C14h,35,S20A300A0710,EP1,72,,,,24,0.3264,3.75,0.1944,4.4,1,0.048,0.048,2,Nova_Regular,0.24,4.4,0.18,3,9/25/22,0.9630214784,0.9441241886,0.906915494,0.2549892363,0.2504763207,0.2426402945,385.4500122070313,376.8299865722656,802.41,1.014941764740682,0.990930217733125,1.0004554214832018,2,127,726.6690916406448,722.5054023522863,700.0,561.0,158.61221313476562,621.9957885742188,-0.016222358,-0.038147405,0.001772225,-0.001897514,0.001900822,-0.003024101,0.002221465,-0.00549522,-0.005080253,-0.003821954,-0.001670584,-0.00145629,-0.003723174,-0.004453927,-0.003168941,-0.005026072,-0.003902465,-0.001277238,-0.003243923,-0.004171237,-0.004716575,-0.007574052,-0.01214537,-0.01394397,-0.000633046,-0.005093127,-0.00558202,-0.004139185,-0.00757134,-0.006035879,-0.007621497,-0.006370366,-0.012709424,-0.010812402,-0.018246323,-0.017790228,-0.016926393,-0.016935915,-0.012705833,-0.016452193,-0.008893475,-0.010180116,-0.042492211,-0.067096323,-0.021294326,-0.052417725,0.024805546,-0.010836303,2,302.7077907,293.0888601,1.046034316,93.02720213,85.86057309,5.42912133,275.8187937,254.9890929,0.00468566,1.751123617
131.0,0.328750307,0.247906845,0.7541,0.252279871,0.243396836,0.242274943,0.9954,28.6595528,34.02288511,0.060088523,Nova_Formation,100C14h,35,S20A300A0710,EP1,72,,,,24,0.3264,3.75,0.1944,4.4,1,0.048,0.048,2,Nova_Regular,0.24,4.4,0.18,3,9/25/22,0.9525633765,0.9333865048,0.8968891418,0.2521747836,0.2476546986,0.2402219743,420.80999755859375,410.8599853515625,872.47,1.0129169456821607,0.9905200130087668,1.0003912117159746,3,230,726.6690916406448,722.5054023522863,700.0,561.0,158.61221313476562,621.9957885742188,0.010313302,0.000636801,0.04080859,0.035871953,0.043737352,0.036118537,0.049749285,0.038776785,0.008918568,0.013985142,0.016029552,0.015105695,0.015092105,0.01561445,0.019734949,0.017875403,0.007644847,0.011444524,0.013170585,0.012086317,0.012201071,0.008799076,0.007658839,0.003871262,0.008276165,0.008264303,0.009731501,0.010453478,0.009583697,0.009375066,0.011465609,0.010807544,-0.001254827,0.002543569,-0.001380593,-0.000539094,0.001657814,0.00297302,0.008927256,0.00699383,0.033707574,0.001908079,-0.016188592,-0.03741169,0.015927523,-0.005140215,0.083954394,0.076282978,3,323.4397226,293.5500191,1.044914468,91.76680483,79.48803081,5.336492652,272.7611415,252.1746048,0.005796415,1.541593072
131.0,0.328750307,0.247906845,0.7541,0.252279871,0.243396836,0.242274943,0.9954,28.6595528,34.02288511,0.060088523,Nova_Formation,100C14h,35,S20A300A0710,EP1,72,,,,24,0.3264,3.75,0.1944,4.4,1,0.048,0.048,2,Nova_Regular,0.24,4.4,0.18,3,9/25/22,0.9435708202,0.9242873153,0.8863222199,0.2497987961,0.2453284572,0.2376816736,454.4700012207031,447.1900024414063,946.42,1.0111093823045214,0.9904278840566508,1.0005580113318755,4,333,726.6690916406448,722.5054023522863,700.0,561.0,158.61221313476562,621.9957885742188,0.007666349,-0.005094662,0.0754731,0.07091746,0.08280423,0.07352528,0.093466431,0.07689023,0.020971909,0.022874579,0.031207457,0.029725477,0.033064783,0.031685799,0.039032578,0.036294281,0.020970091,0.021605581,0.027862832,0.026436448,0.027579129,0.024366617,0.024777561,0.020330876,0.015245959,0.017154083,0.02366814,0.023357928,0.025192186,0.02400583,0.028020531,0.029862851,0.00825353,0.012706071,0.012844235,0.014638916,0.018173963,0.018621802,0.027953953,0.02668348,0.033677012,0.01333648,0.013171136,-4.55e-05,0.055290937,0.051564783,0.146169126,0.180488646,4,304.4768272,290.061986,1.002789173,92.16388461,83.59543401,5.46673827,270.3856547,249.7986522,0.005589424,1.676812262
131.0,0.328750307,0.247906845,0.7541,0.252279871,0.243396836,0.242274943,0.9954,28.6595528,34.02288511,0.060088523,Nova_Formation,100C14h,35,S20A300A0710,EP1,72,,,,24,0.3264,3.75,0.1944,4.4,1,0.048,0.048,2,Nova_Regular,0.24,4.4,0.18,3,9/25/22,0.9349193108,0.9151440053,0.8766904334,0.2475459857,0.2430418002,0.2353862581,518.760009765625,501.0799865722656,1010.07,1.0088358931815775,0.990238948727028,1.0010292712650175,5,436,726.6690916406448,722.5054023522863,700.0,561.0,158.61221313476562,621.9957885742188,0.001450405,0.018524453,0.110734314,0.10438648,0.11909059,0.1060116,0.135557026,0.11318815,0.037498206,0.02730234,0.047646567,0.044281036,0.051279783,0.04782486,0.061005861,0.055954963,0.034953982,0.033863261,0.043072432,0.041294962,0.044314325,0.040384114,0.044482499,0.040248692,0.031772181,0.028575614,0.036404818,0.037992954,0.038671896,0.039268345,0.045180947,0.045716316,0.020330667,0.021582216,0.028953597,0.02973482,0.034738332,0.035399526,0.045754045,0.045642346,0.055290192,0.010769621,0.043291956,0.040153444,0.09749046,0.113732964,0.216087282,0.304969549,5,311.5005148,290.3929488,1.00155048,91.41744001,81.13447228,5.459958953,268.5896346,247.5458065,0.006111163,2.068657418
131.0,0.328750307,0.247906845,0.7541,0.252279871,0.243396836,0.242274943,0.9954,28.6595528,34.02288511,0.060088523,Nova_Formation,100C14h,35,S20A300A0710,EP1,72,,,,24,0.3264,3.75,0.1944,4.4,1,0.048,0.048,2,Nova_Regular,0.24,4.4,0.18,3,9/25/22,0.9232470442,0.9031610068,0.8576585042,0.2444406474,0.2399146649,0.2306075413,541.510009765625,546.8900146484375,1164.44,1.020081796872581,0.9902908294950052,1.0004330214935333,6,539,726.6690916406448,722.5054023522863,700.0,561.0,158.61221313476562,621.9957885742188,-0.009383827,0.04321547,0.14594713,0.14234641,0.15918791,0.14831176,0.18446216,0.15567833,0.045115948,0.045759484,0.064757064,0.062407553,0.068865687,0.067185104,0.083241373,0.077614635,0.043847024,0.04336217,0.058568388,0.056401104,0.063364446,0.059452593,0.066718489,0.060703397,0.048292369,0.040676519,0.052469134,0.052416712,0.056536719,0.056529224,0.065538943,0.066097498,0.03176789,0.027961567,0.047351256,0.048371732,0.054620624,0.057970494,0.068623871,0.073088467,,,,,,,,,6,319.1415049,288.3763247,0.969892645,90.8374339,78.10838153,5.469491678,265.0489833,244.4405037,0.006864549,1.740430585
131.0,0.328750307,0.247906845,0.7541,0.252279871,0.243396836,0.242274943,0.9954,28.6595528,34.02288511,0.060088523,Nova_Formation,100C14h,35,S20A300A0710,EP1,72,,,,24,0.3264,3.75,0.1944,4.4,1,0.048,0.048,2,Nova_Regular,0.24,4.4,0.18,3,9/25/22,0.9004018175,0.8766896617,0.8091254293000001,0.2383007199,0.2327794308,0.2178380167,601.8400268554688,614.280029296875,1390.91,1.026661507117229,0.9850430832991968,0.9997439142561586,7,642,726.6690916406448,722.5054023522863,700.0,561.0,158.61221313476562,621.9957885742188,0.02495727,0.023456424,0.19338915,0.18418896,0.21181202,0.1924139,0.246096641,0.20896602,0.059083909,0.05842036,0.087288067,0.083666205,0.094236523,0.091283679,0.113081634,0.104845494,0.051456183,0.060330242,0.081302851,0.079185724,0.088384867,0.08450973,0.095285356,0.093385845,0.061623275,0.049525887,0.073873907,0.073972255,0.080373123,0.081513107,0.095924169,0.09651953,0.049542919,0.04253158,0.078702405,0.082612157,0.09057197,0.098593146,0.110537559,0.127652735,,,,,,,,,7,377.9944476,288.9015353,0.98692373,88.05970664,64.4944957,4.967349376,258.1363614,238.3005405,0.007658215,1.754555362
134.0,0.312065515,0.248534564,0.7964,0.256365088,0.246991833,0.246712518,0.9989,60.8457333,34.03725213,0.023971917,Nova_Formation,100C14h,35,S20A300A0716,EP1,72,4.556,5.545,0.989,24,0.1608,4.05,0.0792,4.4,1,0.048,0.048,5,Nova_Regular,0.24,4.4,0.18,3,9/25/22,0.9942501233,0.9667287668,0.9108574385,0.2639570741,0.2571665763,0.2450447935,490.3200073242188,473.3999938964844,1029.12,1.0065288395515002,0.9771868488577584,0.9533383113654764,0,0,853.8522264043617,849.5508493217203,771.0,463.0,171.54953002929688,684.3396606445312,0.34103754,0.34258208,0.44288442,0.44906572,0.4992903,0.49843445,0.601657569,0.5841068,0.299394608,0.298091412,0.340000659,0.339320749,0.385084063,0.387477905,0.458942473,0.470282197,0.293673754,0.292371184,0.335074365,0.332559764,0.380449772,0.382103294,0.45894447,0.464557976,0.2981233,0.294277936,0.327581674,0.327316225,0.362460911,0.361867964,0.415720344,0.420124918,0.316559106,0.313982904,0.355222464,0.355251968,0.389531612,0.392117649,0.44432652,0.450720191,0.364868432,0.352753341,0.48978138,0.545318484,0.540859759,0.632059395,0.617223024,0.784721911,0,307.5358844,295.4780453,1.270345757,95.84426845,87.98575766,5.590182517,287.10554,263.9569862,0.004365327,2.724022699
134.0,0.312065515,0.248534564,0.7964,0.256365088,0.246991833,0.246712518,0.9989,60.8457333,34.03725213,0.023971917,Nova_Formation,100C14h,35,S20A300A0716,EP1,72,4.556,5.545,0.989,24,0.1608,4.05,0.0792,4.4,1,0.048,0.048,5,Nova_Regular,0.24,4.4,0.18,3,9/25/22,0.9857909626,0.9620170393,0.9077655593,0.2615331882,0.2558982163,0.244333188,485.2200012207031,470.4700012207031,1003.77,1.0128931570708593,0.9834528753616016,0.9998330980208368,1,24,853.8522264043617,849.5508493217203,771.0,463.0,171.54953002929688,684.3396606445312,0.010724455,0.017835349,0.011014968,0.005034596,0.010085642,0.004324824,0.008818865,0.003241599,0.012078941,0.007660151,0.010331124,0.008355886,0.010108858,0.008361131,0.010176808,0.007678807,0.011443287,0.010837764,0.008269221,0.008478314,0.007754952,0.005895376,0.003816307,0.001381308,0.008902669,0.009566665,0.008656502,0.007101148,0.008088589,0.007524043,0.006994337,0.005766451,0.005722523,0.00384599,0.000915587,0.000924498,0.001700401,-2.3e-05,0.001273632,0.001868457,-0.01143983,-0.001233011,-0.021633446,-0.040105999,-0.012446046,-0.037867844,5.19e-06,-0.029557943,1,303.7865421,294.0911383,1.208924928,95.28854264,88.035993,5.599016719,283.9077109,261.5331003,0.004012619,2.235847378
134.0,0.312065515,0.248534564,0.7964,0.256365088,0.246991833,0.246712518,0.9989,60.8457333,34.03725213,0.023971917,Nova_Formation,100C14h,35,S20A300A0716,EP1,72,4.556,5.545,0.989,24,0.1608,4.05,0.0792,4.4,1,0.048,0.048,5,Nova_Regular,0.24,4.4,0.18,3,9/25/22,0.9664737234,0.9456322333,0.8974225048,0.2562282281,0.2516000173,0.2423283469,514.4299926757812,515.9000244140625,1066.75,1.012922031340468,0.986862551647351,1.0001390715804768,2,127,853.8522264043617,849.5508493217203,771.0,463.0,171.54953002929688,684.3396606445312,0.079752326,0.06804526,0.0789524,0.06917545,0.07804191,0.06970045,0.080384433,0.070610225,0.071187645,0.072490603,0.072486162,0.072295785,0.073204607,0.07143423,0.073732018,0.073833466,0.073096633,0.073127687,0.070845515,0.072112411,0.067396522,0.06648168,0.061652869,0.058581561,0.068011463,0.071220934,0.069206834,0.069233656,0.069770485,0.069705695,0.069916755,0.069325715,0.057201356,0.063593149,0.057780832,0.05830726,0.059218496,0.059061527,0.063556015,0.062884748,0.043854207,0.055333406,0.031487346,0.005668044,0.056506991,0.024747252,0.110594988,0.07467711,2,302.4037998,291.0713788,1.129490786,94.26468326,86.42734673,5.645885158,277.7931363,256.2281402,0.004272714,1.71581731
134.0,0.312065515,0.248534564,0.7964,0.256365088,0.246991833,0.246712518,0.9989,60.8457333,34.03725213,0.023971917,Nova_Formation,100C14h,35,S20A300A0716,EP1,72,4.556,5.545,0.989,24,0.1608,4.05,0.0792,4.4,1,0.048,0.048,5,Nova_Regular,0.24,4.4,0.18,3,9/25/22,0.9552939452,0.9337272787,0.8853886235,0.2532294894,0.2485720707,0.2398501367,23.700000762939453,585.6400146484375,1183.62,1.0118946605057018,0.98697997676913,1.000055082427155,3,230,853.8522264043617,849.5508493217203,771.0,463.0,171.54953002929688,684.3396606445312,0.14619625,0.13670298,0.15995649,0.15072194,0.16220844,0.15048864,0.168610215,0.15325451,0.135153234,0.132248878,0.135269523,0.135204911,0.137921363,0.136258692,0.142170072,0.13859123,0.133543342,0.134155244,0.130848646,0.131545275,0.130472839,0.126906127,0.125299424,0.120244294,0.128456086,0.128432631,0.130140424,0.128457874,0.13109836,0.131695271,0.134192228,0.133530706,0.125279725,0.120169282,0.119211346,0.118282467,0.123326004,0.121381074,0.129745722,0.128996909,0.11066398,0.111909866,0.102967322,0.079358697,0.137654603,0.114979625,0.214958727,0.201814651,3,303.4368661,289.404353,1.093929326,93.73675489,85.05348958,5.706199787,274.5976339,253.2294019,0.004783462,1.534856566
134.0,0.312065515,0.248534564,0.7964,0.256365088,0.246991833,0.246712518,0.9989,60.8457333,34.03725213,0.023971917,Nova_Formation,100C14h,35,S20A300A0716,EP1,72,4.556,5.545,0.989,24,0.1608,4.05,0.0792,4.4,1,0.048,0.048,5,Nova_Regular,0.24,4.4,0.18,3,9/25/22,0.9451991402,0.9227183025,0.8716856254,0.2505415779,0.245848857,0.2369913773,638.9099731445312,661.77001953125,1332.97,1.010056580691957,0.9871198545070838,1.000041636159663,4,333,853.8522264043617,849.5508493217203,771.0,463.0,171.54953002929688,684.3396606445312,0.20330307,0.20216945,0.24620023,0.23746929,0.2509092,0.24048522,0.263695955,0.24477983,0.196429133,0.196444541,0.204677612,0.202030092,0.208448797,0.20480755,0.215418696,0.210762501,0.198971689,0.193899453,0.199314177,0.198775768,0.198941588,0.1953201,0.196432263,0.192068189,0.191979498,0.195172876,0.197432846,0.194925666,0.198756516,0.199346602,0.203423679,0.203447968,0.1837143,0.184366882,0.186184168,0.18546325,0.191548228,0.190657049,0.201515257,0.200820863,0.173546642,0.17483592,0.186085463,0.169621706,0.232714236,0.221841633,0.334377825,0.36199075,4,304.6527516,288.1247385,1.061539986,93.23267249,83.77042281,5.779269952,271.8604046,250.5414898,0.005334043,1.433397551
134.0,0.312065515,0.248534564,0.7964,0.256365088,0.246991833,0.246712518,0.9989,60.8457333,34.03725213,0.023971917,Nova_Formation,100C14h,35,S20A300A0716,EP1,72,4.556,5.545,0.989,24,0.1608,4.05,0.0792,4.4,1,0.048,0.048,5,Nova_Regular,0.24,4.4,0.18,3,9/25/22,0.9314632747,0.9104441899,0.8578871542,0.2468604153,0.2426329509,0.2336743955,699.9500122070312,666.9000244140625,1415.15,1.0187759240914744,0.9878597097015076,1.0000279893012738,5,436,853.8522264043617,849.5508493217203,771.0,463.0,171.54953002929688,684.3396606445312,0.23114792,0.22882226,0.2974554,0.28869197,0.30410784,0.29248103,0.320149839,0.29936802,0.228218555,0.224357843,0.23765555,0.236210793,0.243358105,0.239944249,0.253650367,0.249834359,0.229489744,0.225629061,0.230800092,0.233076692,0.233181357,0.230118722,0.232037634,0.22752586,0.219954848,0.223722309,0.229375571,0.229313016,0.232821226,0.233958244,0.240935624,0.239610165,0.214868098,0.212279797,0.219924867,0.220253766,0.227196395,0.228277475,0.239051342,0.242032945,,,,,,,,,5,312.720454,286.7997745,1.017028032,92.29688823,80.37462155,5.76703404,267.887722,246.8603269,0.006244622,1.307099812
134.0,0.312065515,0.248534564,0.7964,0.256365088,0.246991833,0.246712518,0.9989,60.8457333,34.03725213,0.023971917,Nova_Formation,100C14h,35,S20A300A0716,EP1,72,4.556,5.545,0.989,24,0.1608,4.05,0.0792,4.4,1,0.048,0.048,5,Nova_Regular,0.24,4.4,0.18,3,9/25/22,0.915210967,0.8926714731,0.8279281379,0.2425184154,0.2379177991,0.2259166054999999,26.06999969482422,737.8699951171875,1565.32,1.0214093838646376,0.9856371421517616,0.999877481301885,6,539,853.8522264043617,849.5508493217203,771.0,463.0,171.54953002929688,684.3396606445312,0.24761692,0.26057348,0.35163084,0.34140167,0.3619914,0.3452612,0.383618891,0.3552686,0.261217713,0.256761491,0.273660928,0.271135837,0.280077487,0.276540607,0.294508696,0.288180709,0.260582507,0.256126136,0.267144322,0.267064452,0.270805895,0.26678291,0.273920983,0.270160764,0.256134927,0.255490452,0.265241951,0.264109254,0.27033639,0.270912707,0.279008806,0.280273527,0.245960027,0.245954514,0.261027217,0.26154232,0.27010411,0.271998137,0.284057915,0.29189539,,,,,,,,,6,336.8077132,286.5851987,1.003464851,90.71658218,73.36258561,5.676914735,263.3600443,242.5183276,0.007387695,1.192772336
134.0,0.312065515,0.248534564,0.7964,0.256365088,0.246991833,0.246712518,0.9989,60.8457333,34.03725213,0.023971917,Nova_Formation,100C14h,35,S20A300A0716,EP1,72,4.556,5.545,0.989,24,0.1608,4.05,0.0792,4.4,1,0.048,0.048,5,Nova_Regular,0.24,4.4,0.18,3,9/25/22,0.8922877103,0.8665342017,0.7807343218,0.2363582734,0.2308733511,0.2132176706,797.2999877929688,801.8900146484375,1759.68,1.0271596252110338,0.9814986470626312,0.9999828919545788,7,642,853.8522264043617,849.5508493217203,771.0,463.0,171.54953002929688,684.3396606445312,0.28630963,0.28602728,0.3971416,0.38717464,0.41135067,0.3942978,0.445164382,0.41060573,0.287876427,0.283480346,0.303747982,0.30254063,0.312699288,0.308770031,0.331072807,0.321671486,0.284059882,0.282209128,0.301121056,0.299797535,0.304076135,0.301611573,0.313275069,0.309033185,0.264992416,0.281575531,0.296857804,0.294619441,0.302972317,0.304217279,0.315779567,0.315890998,0.280878931,0.272673607,0.302838266,0.30564332,0.316877484,0.322566301,0.338697553,0.357315898,,,,,,,,,7,382.5289534,285.4941821,1.031455673,88.5028019,63.18828612,5.219888312,256.615967,236.3581855,0.007735042,1.409687454
135.0,0.307550611,0.25839163,0.8402,0.265744445,0.257831766,0.257300102,0.9979,63.4001667,34.21640166,0.017994422,Nova_Formation,100C14h,35,S20A300A0589,EP1,72,,,,24,0.1608,4.05,0.0792,4.4,1,0.048,0.048,5,Nova_Regular,0.24,4.4,0.18,3,9/25/22,1.0121560781,0.9877900638,0.9353028847,0.2686414862,0.2623399318,0.2501380623,446.5199890136719,408.3699951171875,1012.69,0.996807705732734,0.9705213594004838,0.9440208109328012,0,0,752.7177821045198,702.0019463426179,548.0,455.0,123.29842376708984,484.5876770019531,0.22339186,0.20784889,0.32470936,0.3319242,0.38059208,0.3816608,0.483999163,0.46908915,0.181786701,0.181788832,0.220321044,0.223516718,0.265859097,0.271159768,0.340695143,0.355314702,0.174161285,0.173523888,0.21589157,0.21724005,0.261262774,0.266785949,0.339423895,0.355312735,0.176070124,0.172890276,0.208089367,0.209364429,0.242998689,0.245838597,0.2957232,0.303303808,0.195774272,0.193227842,0.231225863,0.235049084,0.266180873,0.271642417,0.320357352,0.329971701,0.226919547,0.227552846,0.345730424,0.384779274,0.389717162,0.454809725,0.45320347,0.570153356,0,306.6465629,300.1037829,1.293801786,95.99886784,89.89672643,5.464246659,292.0636327,268.6413946,0.004467644,3.056428443
135.0,0.307550611,0.25839163,0.8402,0.265744445,0.257831766,0.257300102,0.9979,63.4001667,34.21640166,0.017994422,Nova_Formation,100C14h,35,S20A300A0589,EP1,72,,,,24,0.1608,4.05,0.0792,4.4,1,0.048,0.048,5,Nova_Regular,0.24,4.4,0.18,3,9/25/22,1.0008267105,0.9815330523,0.9278876077,0.2653820264,0.2606171265,0.2482221448,413.2099914550781,420.760009765625,888.83,1.0044714721672696,0.9781729958281912,0.9987928942537708,1,24,752.7177821045198,702.0019463426179,548.0,455.0,123.29842376708984,484.5876770019531,0.003211305,0.01970397,0.008409768,0.002236575,0.00710997,0.000524402,0.00704059,-0.001906812,-0.004434898,-0.005720496,-0.003165305,-0.00315024,-0.003440738,-0.003686547,-0.003158212,-0.003817618,-0.00062342,-0.00190483,-0.003830999,-0.003851399,-0.003939569,-0.006797045,-0.005698919,-0.011440992,-0.003805548,-0.002542436,-0.004856467,-0.004878297,-0.005462244,-0.00568673,-0.004589111,-0.005831718,-0.011432245,-0.01207462,-0.009177566,-0.010576949,-0.010246187,-0.010515362,-0.008882284,-0.010253191,1.34e-05,-0.020977154,-0.023776978,-0.033911824,-0.018979162,-0.030759573,-0.014593363,-0.019070327,1,302.6134575,298.5237047,1.202052664,95.17848534,89.7011284,5.466978762,287.7679136,265.3819352,0.004030825,2.428177732
135.0,0.307550611,0.25839163,0.8402,0.265744445,0.257831766,0.257300102,0.9979,63.4001667,34.21640166,0.017994422,Nova_Formation,100C14h,35,S20A300A0589,EP1,72,,,,24,0.1608,4.05,0.0792,4.4,1,0.048,0.048,5,Nova_Regular,0.24,4.4,0.18,3,9/25/22,0.9737195972,0.9589001406,0.9136406976,0.2578608016,0.2544404513,0.2445823397,457.9500122070313,432.7200012207031,910.57,1.0061704669464513,0.9828842818737444,0.9992799847609504,2,127,752.7177821045198,702.0019463426179,548.0,455.0,123.29842376708984,484.5876770019531,-0.000655249,0.012071937,0.043132216,0.031049848,0.04416719,0.030297995,0.050841242,0.028591901,0.003188848,0.001267314,0.007874131,0.005842745,0.00921461,0.007756472,0.010182768,0.007166743,0.003820226,0.005081087,0.005293682,0.004571676,0.00442332,0.00160715,0.000650078,-0.00894767,0.004455939,0.006350309,0.002933577,0.003324494,0.004086956,0.002616599,0.00557667,0.004329532,-0.007622495,-0.005088896,-0.00329487,-0.005169228,-0.002501011,-0.002899736,0.001916707,0.001814336,6.33e-06,-0.034962729,-0.012392253,-0.024472743,0.010706991,0.000830501,0.062309474,0.062912047,2,299.7752551,295.0747112,1.081989644,93.48654904,87.71790094,5.470526565,279.0987018,257.8607101,0.004319997,1.852314028
135.0,0.307550611,0.25839163,0.8402,0.265744445,0.257831766,0.257300102,0.9979,63.4001667,34.21640166,0.017994422,Nova_Formation,100C14h,35,S20A300A0589,EP1,72,,,,24,0.1608,4.05,0.0792,4.4,1,0.048,0.048,5,Nova_Regular,0.24,4.4,0.18,3,9/25/22,0.9590734101,0.9436662439,0.8983751492,0.253865735,0.2503240822,0.2406326294,458.9299926757813,470.5899963378906,968.0,1.0049035716419887,0.9825301742186974,0.9991417095710812,3,230,752.7177821045198,702.0019463426179,548.0,455.0,123.29842376708984,484.5876770019531,-0.011670843,0.031778514,0.07020581,0.057150066,0.07538912,0.057614416,0.086208731,0.05847174,0.010170877,0.008261323,0.019100562,0.016468227,0.021380097,0.019900084,0.025419027,0.023510396,0.012073845,0.012075037,0.014730841,0.014609128,0.014412314,0.011661083,0.013344496,0.003810585,0.00889577,0.011056066,0.013078377,0.011280209,0.015661985,0.012598768,0.018273115,0.017299801,0.001901805,0.003178358,0.006898716,0.005130515,0.009881556,0.00929144,0.016518861,0.017075092,-0.003817171,-0.005086794,0.009540677,0.003371358,0.048610032,0.049219847,0.130292624,0.159534156,3,300.188512,293.5521201,1.03125961,92.55729467,86.20026206,5.462859436,274.7996237,253.8656434,0.004853834,1.801917749
135.0,0.307550611,0.25839163,0.8402,0.265744445,0.257831766,0.257300102,0.9979,63.4001667,34.21640166,0.017994422,Nova_Formation,100C14h,35,S20A300A0589,EP1,72,,,,24,0.1608,4.05,0.0792,4.4,1,0.048,0.048,5,Nova_Regular,0.24,4.4,0.18,3,9/25/22,0.9352887126,0.9175319179,0.8591177770999999,0.2474497822,0.2432651899,0.2302810101,526.5999755859375,530.6599731445312,1128.61,1.0163573492584286,0.9792618952058006,0.9988592169491308,4,333,752.7177821045198,702.0019463426179,548.0,455.0,123.29842376708984,484.5876770019531,0.025538966,0.027949125,0.12224734,0.10779831,0.13185015,0.11239445,0.153963298,0.118815005,0.02226609,0.022866577,0.040866211,0.038148716,0.044842571,0.04153347,0.053421825,0.048276037,0.031160861,0.023677543,0.037067771,0.034985289,0.038982183,0.035114646,0.041981727,0.032561719,0.02353102,0.026680619,0.032051384,0.031512126,0.036557347,0.035465762,0.043799967,0.04244867,0.014635175,0.010790005,0.032472268,0.030316517,0.038287312,0.039098471,0.050241947,0.055185705,,,,,,,,,4,314.5874117,293.1846674,0.950596263,90.47872709,80.18717376,5.457808174,268.2602112,247.4496908,0.007057273,1.818607506
135.0,0.307550611,0.25839163,0.8402,0.265744445,0.257831766,0.257300102,0.9979,63.4001667,34.21640166,0.017994422,Nova_Formation,100C14h,35,S20A300A0589,EP1,72,,,,24,0.1608,4.05,0.0792,4.4,1,0.048,0.048,5,Nova_Regular,0.24,4.4,0.18,3,9/25/22,0.9202201508,0.9020768389,0.8309857879,0.2434728333,0.239304415,0.2229121673,615.2899780273438,626.1300048828125,1229.74,1.0186374746383893,0.9785812752798652,0.9992284373795092,5,436,752.7177821045198,702.0019463426179,548.0,455.0,123.29842376708984,484.5876770019531,0.024701282,0.055264845,0.19347006,0.17281044,0.21037486,0.17932227,0.242012888,0.18933272,0.036833957,0.036837742,0.069978908,0.064736232,0.07766214,0.070414215,0.092101485,0.083209515,0.040648207,0.041289508,0.061693907,0.059748128,0.065677196,0.061074466,0.072402388,0.060965925,0.036834791,0.03953591,0.056301042,0.057038173,0.061505258,0.060963914,0.074793935,0.074362367,0.029203624,0.032389566,0.062960729,0.062256202,0.069531322,0.074670255,0.086021274,0.096938193,,,,,,,,,5,341.1512096,292.6618876,0.97347963,89.13039391,72.85071489,5.344268043,264.1717308,243.4727416,0.007620428,1.737315928
135.0,0.307550611,0.25839163,0.8402,0.265744445,0.257831766,0.257300102,0.9979,63.4001667,34.21640166,0.017994422,Nova_Formation,100C14h,35,S20A300A0589,EP1,72,,,,24,0.1608,4.05,0.0792,4.4,1,0.048,0.048,5,Nova_Regular,0.24,4.4,0.18,3,9/25/22,0.8978465618,0.8795626352,0.743124134,0.2376747789,0.2337195891,0.2002866159,754.22998046875,754.3900146484375,1556.65,1.020062839045217,0.9783277510376396,0.9991242626892451,6,539,752.7177821045198,702.0019463426179,548.0,455.0,123.29842376708984,484.5876770019531,0.026347205,0.059058324,0.28778106,0.28073388,0.31303844,0.29170588,0.361176223,0.311297,0.062868699,0.063511923,0.123874918,0.116459236,0.136620313,0.128774077,0.161324799,0.152444869,0.070494115,0.064784557,0.109687448,0.10489668,0.118566513,0.110602111,0.130823165,0.120670646,0.052063361,0.06669113,0.101764038,0.101214424,0.110673547,0.111025319,0.129009157,0.132008612,0.050787508,0.055885822,0.117380574,0.118494436,0.130077004,0.140381515,0.150523186,0.179694325,,,,,,,,,6,374.6228055,289.8285379,0.984832867,87.85796186,65.04284283,5.058691698,258.3268548,237.6746873,0.007235435,2.30122681
135.0,0.307550611,0.25839163,0.8402,0.265744445,0.257831766,0.257300102,0.9979,63.4001667,34.21640166,0.017994422,Nova_Formation,100C14h,35,S20A300A0589,EP1,72,,,,24,0.1608,4.05,0.0792,4.4,1,0.048,0.048,5,Nova_Regular,0.24,4.4,0.18,3,9/25/22,0.8684708779,0.8360876949,0.6639713698999999,0.2299103543,0.2225782572,0.1800096148999999,890.0599975585938,908.1300048828124,1802.38,1.0180374991531276,0.9634737188790108,0.9997750654025688,7,642,752.7177821045198,702.0019463426179,548.0,455.0,123.29842376708984,484.5876770019531,0.042217433,0.07678817,0.42394972,0.41723067,0.45615998,0.4314796,0.51426065,0.45410103,0.084458008,0.086975932,0.194707111,0.183293745,0.213211417,0.200462222,0.248346627,0.23685649,0.096531361,0.090793297,0.167649567,0.160762414,0.180576116,0.170873612,0.198148906,0.189841241,0.073653683,0.090791553,0.156496421,0.1544296,0.169366658,0.168493018,0.194826543,0.200551242,0.074282959,0.077443048,0.182078734,0.188425884,0.197615743,0.216741383,0.223569602,0.27740863,,,,,,,,,7,379.2309177,285.4227293,0.947883913,86.5912146,62.38650868,4.959922971,250.7456769,229.9102632,0.006319921,3.083997311
136.0,0.320903359,0.25682028,0.8003,0.260744943,0.253506283,0.252530289,0.9962,42.8151194,34.1755282,0.071587818,Nova_Formation,100C14h,35,S20A300A0707,EP1,168,4.53,5.54,1.01,24,0.0456,3.8,0.588,4.4,1,0.048,0.048,3,Nova_Regular,0.24,4.4,0.18,3,9/25/22,0.991207027,0.9686448876,0.9206812654,0.2629232983,0.2571613087,0.2460304097,406.3800048828125,397.9100036621094,828.24,1.0032612105317342,0.979137957226438,0.9555470403707056,0,0,868.0239516060517,833.5511373619613,667.0,381.0,148.51844787597656,582.6089477539062,0.21358016,0.2050121,0.30669224,0.31387997,0.36126122,0.36291936,0.462882817,0.4497165,0.160814792,0.159535959,0.201582611,0.202620715,0.246557519,0.250960976,0.322269171,0.333626807,0.157638624,0.156356037,0.196269125,0.196141705,0.243083388,0.245701492,0.320342422,0.330508471,0.16018115,0.154449284,0.190355763,0.191184148,0.225319475,0.227918997,0.279681861,0.285381883,0.179887712,0.176696762,0.21726881,0.219203532,0.251579016,0.257485658,0.307139158,0.317163169,0.216116726,0.216103077,0.354477823,0.413257748,0.407032639,0.50127244,0.483721584,0.65529865,0,303.606383,295.5805022,1.200000001,95.29498931,88.67113867,5.448751739,285.3166846,262.9231147,0.004685644,2.644845546
136.0,0.320903359,0.25682028,0.8003,0.260744943,0.253506283,0.252530289,0.9962,42.8151194,34.1755282,0.071587818,Nova_Formation,100C14h,35,S20A300A0707,EP1,168,4.53,5.54,1.01,24,0.0456,3.8,0.588,4.4,1,0.048,0.048,3,Nova_Regular,0.24,4.4,0.18,3,9/25/22,0.9809287909,0.96265569,0.915235127,0.2600242456,0.2554924172,0.2445970768,394.3399963378906,368.2999877929688,811.66,1.0109582673249182,0.9849743307917012,0.9994795048163202,1,24,868.0239516060517,833.5511373619613,667.0,381.0,148.51844787597656,582.6089477539062,-0.006908223,-0.006701291,0.001821965,-0.005312622,0.002087146,-0.006058425,0.003352612,-0.007967383,-0.005087823,-0.004445866,-0.004925668,-0.003745809,-0.004461661,-0.005147099,-0.005726278,-0.003747046,-0.007630244,-0.006720185,-0.005662486,-0.005426303,-0.009657785,-0.009636119,-0.012696236,-0.016886115,-0.009022698,-0.003174782,-0.006149024,-0.007704645,-0.008304805,-0.009485528,-0.009503514,-0.009528011,-0.015260071,-0.011439085,-0.014112651,-0.014783025,-0.014290035,-0.01664336,-0.013995051,-0.015249759,-0.006993681,-0.017158657,-0.031668127,-0.053616077,-0.024671286,-0.046902686,-0.004455924,-0.034310639,1,302.779426,294.1643767,1.145779596,94.58440115,87.74974974,5.444102592,281.702799,260.0240621,0.00438158,2.194941569
