Repository: cx26/formation-analysis

# ***Data-Driven Analysis of Battery Formation*** 

This repository contains half cell measurement data and code (for plotting, simulation and experiment design) accompanying the paper *Data-Driven Analysis of Battery Formation Reveals the Role of Electrode Utilization in Extending Cycle Life* by Xiao Cui et al (2024).  

- **[data](data)**: 
    - extracted summary information from [aging cycles, diagnostic cycles](data/rpt_summary_041524.csv) and [formation cycles](data/formation_cycle_info_042124.csv); [resistances](data/delta_features_041524.csv); [electrode-specifics](data/electrode_info_04152024.csv) fitted using differential voltage analysis; [formation parameters](data/Formation_2022

File: data/df_all.csv (part 9 of 43)
seq_num,1st_ch_cap,1st_disch_cap,1st_CE,disch_cap_with_cv,last_ch_cap,last_disch_cap,last_CE,formation_time,temperature_exp,cv_hold_cap,formation_file_name,formation_drying_date,formation_temperature,cell_id,electrolyte,ocv_time,cell_mass_before,cell_mass_after,electrolyte_mass,wetting_hold_time,formation_charge_current_1,formation_cutoff_voltage_1,formation_charge_current_2,formation_cutoff_voltage_2,charge_hold_time,formation_discharge_current,formation_verification_current,formation_verification_repeat,regular_project_name,regular_charge_current,regular_charge_cutoff_voltage,regular_discharge_current,regular_discharge_cutoff_voltage,date,rpt_low_energy,rpt_med_energy,regu_energy,rpt_low_cap,rpt_med_cap,regu_cap,rpt_low_cv_t,rpt_med_cv_t,regu_cv_t,rpt_low_ce,rpt_med_ce,regu_ce,diag_pos_x,cycle_index,rpt_low_life,rpt_med_life,regu_life,regu_knee,q_throughput,e_throughput,r_c_0_0s,r_d_0_0s,r_c_0_3s,r_d_0_3s,r_c_0_10s,r_d_0_10s,r_c_0_30s,r_d_0_30s,r_c_1_0s,r_d_1_0s,r_c_1_3s,r_d_1_3s,r_c_1_10s,r_d_1_10s,r_c_1_30s,r_d_1_30s,r_c_2_0s,r_d_2_0s,r_c_2_3s,r_d_2_3s,r_c_2_10s,r_d_2_10s,r_c_2_30s,r_d_2_30s,r_c_3_0s,r_d_3_0s,r_c_3_3s,r_d_3_3s,r_c_3_10s,r_d_3_10s,r_c_3_30s,r_d_3_30s,r_c_4_0s,r_d_4_0s,r_c_4_3s,r_d_4_3s,r_c_4_10s,r_d_4_10s,r_c_4_30s,r_d_4_30s,r_c_5_0s,r_d_5_0s,r_c_5_3s,r_d_5_3s,r_c_5_10s,r_d_5_10s,r_c_5_30s,r_d_5_30s,diag_pos_y,Q_ne,Q_pe,SOC_ne_0,SOC_pe_0,SOC_ne_100,SOC_pe_100,Q_li,Q_full,error,Q_offset
136.0,0.320903359,0.25682028,0.8003,0.260744943,0.253506283,0.252530289,0.9962,42.8151194,34.1755282,0.071587818,Nova_Formation,100C14h,35,S20A300A0707,EP1,168,4.53,5.54,1.01,24,0.0456,3.8,0.588,4.4,1,0.048,0.048,3,Nova_Regular,0.24,4.4,0.18,3,9/25/22,0.9613026094,0.9445999621,0.9047589441,0.2545804479,0.2505659069,0.2419001861,385.7999877929688,383.7699890136719,816.38,1.0109655143793634,0.9875666788515844,0.9997532810007296,2,127,868.0239516060517,833.5511373619613,667.0,381.0,148.51844787597656,582.6089477539062,-0.015026629,-0.007329688,0.016785085,0.007275999,0.019473523,0.007211268,0.024266005,0.007939279,-0.004441515,-0.001262113,-0.000311613,-0.000834569,0.001299679,4.62e-05,0.002558947,0.002621204,-0.003168374,-0.003804773,-0.003255799,-0.002338573,-0.005933151,-0.007424682,-0.011390001,-0.017140865,-0.00634855,-0.001898021,-0.004161924,-0.005604371,-0.004332975,-0.006750345,-0.004435509,-0.0050686,-0.014613166,-0.013973564,-0.015169472,-0.015421137,-0.012386709,-0.015534163,-0.007737577,-0.010151774,-0.006343737,-0.020965144,-0.034488678,-0.06046173,-0.008972079,-0.03558597,0.053422183,0.025462449,2,298.738683,291.2615817,1.081620259,93.46102667,86.88802649,5.451847303,275.4472827,254.5802642,0.00444112,1.756663684
136.0,0.320903359,0.25682028,0.8003,0.260744943,0.253506283,0.252530289,0.9962,42.8151194,34.1755282,0.071587818,Nova_Formation,100C14h,35,S20A300A0707,EP1,168,4.53,5.54,1.01,24,0.0456,3.8,0.588,4.4,1,0.048,0.048,3,Nova_Regular,0.24,4.4,0.18,3,9/25/22,0.9505133535,0.9335910145,0.8947989539,0.2516472246,0.2476155224,0.2394004304,412.989990234375,435.5400085449219,862.87,1.0094896539992997,0.9873318928500494,0.9997908691000562,3,230,868.0239516060517,833.5511373619613,667.0,381.0,148.51844787597656,582.6089477539062,-0.025423333,0.008564979,0.02977401,0.035619527,0.035556167,0.03775665,0.045646369,0.038458526,0.006361559,0.00763981,0.009962231,0.010940462,0.01417084,0.012298852,0.01653707,0.01724726,0.000642583,0.003827766,0.006189868,0.007759824,0.003877178,0.003574386,3.19e-05,-0.005057782,-0.001266271,0.005096897,0.003811941,0.003673494,0.005388275,0.0046556,0.007636607,0.007649481,-0.007622167,-0.006980434,-0.005128056,-0.006560043,-0.002109617,-0.003438562,0.00624302,0.004471719,-0.005714074,-0.027317733,-0.015669584,-0.038334846,0.021966606,0.001190484,0.108077973,0.106838703,3,299.8762392,290.0415608,1.044738009,92.78778186,85.5077526,5.46081018,272.2560518,251.647041,0.004748441,1.637470628
136.0,0.320903359,0.25682028,0.8003,0.260744943,0.253506283,0.252530289,0.9962,42.8151194,34.1755282,0.071587818,Nova_Formation,100C14h,35,S20A300A0707,EP1,168,4.53,5.54,1.01,24,0.0456,3.8,0.588,4.4,1,0.048,0.048,3,Nova_Regular,0.24,4.4,0.18,3,9/25/22,0.939629906,0.9223768978,0.8808529593000001,0.2487293821,0.2446571462,0.2359040997,454.4800109863281,445.6499938964844,935.93,1.0069931497822242,0.9864286394524614,0.9997240085017663,4,333,868.0239516060517,833.5511373619613,667.0,381.0,148.51844787597656,582.6089477539062,-0.002097085,0.01873669,0.087346315,0.075440794,0.094601095,0.07768154,0.111530304,0.08232099,0.010160878,0.015904292,0.027093381,0.025394797,0.031413004,0.028449893,0.03938967,0.03759414,0.015247807,0.012092188,0.020995915,0.019254401,0.018889964,0.01629287,0.017139882,0.011471093,0.008254126,0.01336132,0.016334519,0.017247736,0.018269211,0.018293664,0.023595363,0.023610026,-0.001282886,0.002120316,0.010241255,0.009101987,0.016478181,0.014371037,0.025298089,0.026288301,0.014609069,-0.006973982,0.021432281,0.007648289,0.071568161,0.073909044,0.188752264,0.25367856,4,300.6228661,288.6966674,1.017262035,92.21134719,84.31584986,5.471654478,269.2692086,248.7292338,0.005116529,1.685368342
136.0,0.320903359,0.25682028,0.8003,0.260744943,0.253506283,0.252530289,0.9962,42.8151194,34.1755282,0.071587818,Nova_Formation,100C14h,35,S20A300A0707,EP1,168,4.53,5.54,1.01,24,0.0456,3.8,0.588,4.4,1,0.048,0.048,3,Nova_Regular,0.24,4.4,0.18,3,9/25/22,0.919040932,0.9002695184,0.8488419857999999,0.2431780742,0.2386946829,0.227518904,517.0399780273438,517.4000244140625,1068.02,1.021881342202683,0.9848972995558168,0.9994850233162436,5,436,868.0239516060517,833.5511373619613,667.0,381.0,148.51844787597656,582.6089477539062,0.015121192,0.011079282,0.12516281,0.114553034,0.1380482,0.11986518,0.161014616,0.12800747,0.026055306,0.023506746,0.0449,0.041180685,0.050797924,0.046480954,0.062916011,0.058099151,0.026692986,0.020964727,0.039251149,0.03639853,0.039658934,0.037108839,0.043869525,0.036844075,0.015887499,0.024144575,0.032013297,0.032879427,0.036523104,0.035854593,0.044486493,0.044475138,0.010164425,0.01269947,0.029029071,0.02895537,0.037749827,0.039020807,0.051987886,0.057817996,,,,,,,,,5,311.4293099,287.3188043,0.96634381,90.63774587,79.55806988,5.450954571,263.4287655,243.1778902,0.006944556,1.579779974
136.0,0.320903359,0.25682028,0.8003,0.260744943,0.253506283,0.252530289,0.9962,42.8151194,34.1755282,0.071587818,Nova_Formation,100C14h,35,S20A300A0707,EP1,168,4.53,5.54,1.01,24,0.0456,3.8,0.588,4.4,1,0.048,0.048,3,Nova_Regular,0.24,4.4,0.18,3,9/25/22,0.9030044315,0.8826272997,0.8127937290999999,0.2389493872,0.2340956409,0.2180441637,557.1699829101562,581.5999755859375,1193.98,1.0260783159823623,0.9828992095217396,1.0004980943655897,6,539,868.0239516060517,833.5511373619613,667.0,381.0,148.51844787597656,582.6089477539062,0.030049577,0.03649132,0.18442428,0.16686681,0.20017597,0.17565617,0.236450911,0.18630087,0.037483677,0.036845192,0.068800211,0.064796239,0.077998772,0.070856899,0.094030112,0.087098598,0.038753167,0.034938931,0.059170097,0.058532968,0.061752707,0.060571849,0.068625838,0.063115776,0.029853076,0.038752258,0.053478554,0.051963702,0.060578942,0.0592608,0.073059499,0.071789056,0.023493245,0.027310699,0.0591975,0.061241686,0.070276171,0.075509518,0.08779937,0.103560269,,,,,,,,,6,360.1788385,287.9562863,0.987910812,88.62692808,67.72955545,5.145756835,258.7650564,238.9492038,0.007959341,1.440076653
136.0,0.320903359,0.25682028,0.8003,0.260744943,0.253506283,0.252530289,0.9962,42.8151194,34.1755282,0.071587818,Nova_Formation,100C14h,35,S20A300A0707,EP1,168,4.53,5.54,1.01,24,0.0456,3.8,0.588,4.4,1,0.048,0.048,3,Nova_Regular,0.24,4.4,0.18,3,9/25/22,0.8861774071,0.8632528239,0.7425232423,0.2346549081,0.229376759,0.2000213936,703.75,650.75,1468.83,1.02745119479577,0.9804600124518216,0.997515818913758,7,642,868.0239516060517,833.5511373619613,667.0,381.0,148.51844787597656,582.6089477539062,0.027549818,0.054880127,0.27259642,0.25421256,0.2980003,0.26605466,0.348320723,0.2848451,0.066071495,0.060324579,0.113264263,0.106600225,0.12758778,0.116472721,0.151204646,0.140530258,0.060348332,0.056514844,0.099504054,0.095744088,0.106028199,0.101495951,0.119001746,0.114295989,0.051913291,0.057150751,0.092883691,0.089321628,0.102853537,0.099042192,0.119260818,0.119388908,0.053393543,0.045705467,0.10820125,0.11479497,0.125304997,0.137030989,0.147308648,0.182287723,,,,,,,,,7,374.5692178,284.8887903,0.99037045,88.13718089,64.22136304,5.001640823,254.8025712,234.6547248,0.007475081,2.189109566
137.0,0.331397423,0.258459475,0.7799,0.261858072,0.254533594,0.253602829,0.9963,43.0343556,34.14993665,0.079811392,Nova_Formation,100C14h,35,S20A300A0741,EP1,168,4.61,5.59,0.98,24,0.0456,3.8,0.588,4.4,1,0.048,0.048,3,Nova_Regular,0.24,4.4,0.18,3,9/25/22,0.9867764369,0.9732662941,0.9269254373,0.2617273383,0.2583710874,0.2476174092,402.6499938964844,374.1700134277344,833.86,0.9899462842451676,0.9747253358116198,0.9544049590080804,0,0,814.3279505725379,798.1234124473929,685.0,573.0,154.7721710205078,606.5052490234375,0.20650542,0.1951389,0.2964237,0.30330926,0.35206547,0.35247836,0.453909874,0.44049168,0.151916414,0.153823689,0.193010122,0.195007801,0.238954499,0.243171796,0.313371301,0.327983201,0.148740232,0.144923031,0.187219888,0.189150169,0.233200029,0.238011375,0.311464399,0.322898239,0.150647134,0.148736745,0.18225798,0.183473304,0.215785667,0.219496995,0.270148218,0.277133703,0.162088528,0.170985386,0.206856996,0.212171495,0.242400825,0.249764353,0.297480464,0.308916628,0.205949232,0.206578046,0.332781941,0.382125974,0.382716924,0.460060775,0.455121547,0.599396348,0,303.2063204,294.8776151,1.180146049,95.11345126,88.41378557,5.41593099,284.0465541,261.72725,0.004811826,2.770658523
137.0,0.331397423,0.258459475,0.7799,0.261858072,0.254533594,0.253602829,0.9963,43.0343556,34.14993665,0.079811392,Nova_Formation,100C14h,35,S20A300A0741,EP1,168,4.61,5.59,0.98,24,0.0456,3.8,0.588,4.4,1,0.048,0.048,3,Nova_Regular,0.24,4.4,0.18,3,9/25/22,0.9762108965,0.9666609438,0.9219906794,0.2587234771,0.2565223304,0.2463155097,374.0299987792969,369.3200073242188,817.08,0.9974336406634818,0.980612909198448,0.9984268794886136,1,24,814.3279505725379,798.1234124473929,685.0,573.0,154.7721710205078,606.5052490234375,-0.029373601,-0.031839892,-0.003439337,-0.007652551,-0.003888071,-0.007722318,-0.004086375,-0.010876387,-0.005084559,-0.005727202,-0.005569085,-0.005729035,-0.005429879,-0.005731195,-0.005719632,-0.00573501,-0.007627115,-0.001913249,-0.005670413,-0.007033721,-0.009001374,-0.009888127,-0.012711644,-0.015904188,-0.005720198,-0.005726963,-0.009591505,-0.008686006,-0.008618087,-0.009148419,-0.009597152,-0.008275092,-0.006355792,-0.013992622,-0.014438137,-0.017283648,-0.015077621,-0.017787829,-0.014618605,-0.017812341,-0.025426701,-0.015261427,-0.033842444,-0.05003804,-0.025626719,-0.04441458,-0.010806203,-0.033192754,1,300.9608621,293.3221242,1.134208071,94.38716082,87.85737482,5.405536589,280.2719474,258.7233885,0.004337067,2.279401811
137.0,0.331397423,0.258459475,0.7799,0.261858072,0.254533594,0.253602829,0.9963,43.0343556,34.14993665,0.079811392,Nova_Formation,100C14h,35,S20A300A0741,EP1,168,4.61,5.59,0.98,24,0.0456,3.8,0.588,4.4,1,0.048,0.048,3,Nova_Regular,0.24,4.4,0.18,3,9/25/22,0.9558728442,0.9480952063,0.9113086157,0.2530621978,0.2514167582,0.2435362124,395.3500061035156,392.05999755859375,813.67,0.9979959968001558,0.9835834846034954,0.998701424776361,2,127,814.3279505725379,798.1234124473929,685.0,573.0,154.7721710205078,606.5052490234375,-0.015820086,-0.008878499,0.0078592,-0.001159042,0.009290338,-0.002039731,0.012176275,-0.000591964,-0.002540022,-0.003161773,-0.001728877,-0.002910987,-0.002165094,-0.001137748,-0.000630349,-0.000600159,-0.006989583,0.000651389,-0.003308147,-0.003606901,-0.00649552,-0.008659303,-0.012707621,-0.01776427,-0.005082607,-0.003798008,-0.005713746,-0.005852282,-0.005355641,-0.00610663,-0.003809303,-0.00378412,-0.007624984,-0.015239969,-0.017585978,-0.019488662,-0.015686393,-0.019033626,-0.011436582,-0.014587373,-0.030509427,-0.020953327,-0.037908554,-0.059971482,-0.01129806,-0.034632891,0.049587935,0.022951663,2,324.1967996,293.3179548,1.091029764,92.11934692,79.64260964,5.298303804,273.7396679,253.0621092,0.005781952,1.599598783
137.0,0.331397423,0.258459475,0.7799,0.261858072,0.254533594,0.253602829,0.9963,43.0343556,34.14993665,0.079811392,Nova_Formation,100C14h,35,S20A300A0741,EP1,168,4.61,5.59,0.98,24,0.0456,3.8,0.588,4.4,1,0.048,0.048,3,Nova_Regular,0.24,4.4,0.18,3,9/25/22,0.9438241223,0.9360847703,0.8998268677,0.2497770057,0.2481878727,0.2406244216,426.8699951171875,424.9400024414063,851.89,0.9963566663641674,0.9836799677745598,0.9987680657638308,3,230,814.3279505725379,798.1234124473929,685.0,573.0,154.7721710205078,606.5052490234375,-0.013906017,-0.003818825,0.03609124,0.02876082,0.039883196,0.029136896,0.047621667,0.031768322,0.007978559,0.001902699,0.009378359,0.009608269,0.01209335,0.010707363,0.017518759,0.013974488,0.003818884,0.005716547,0.007209003,0.005204901,0.004367977,0.002047434,-0.000625283,-0.008323073,5.02e-06,-0.003181979,0.003132701,0.002529562,0.005372509,0.004165277,0.008393675,0.007619828,-0.00189957,-0.010569453,-0.00679262,-0.00997071,-0.003875375,-0.007582232,0.003825814,0.001503289,-0.015250832,-0.025427595,-0.014869183,-0.034737885,0.02000609,0.005165875,0.106805176,0.106769025,3,321.5035091,292.2192246,1.024258736,91.30189465,79.20425183,5.287217978,270.0947164,249.7769174,0.005797863,1.574503807
137.0,0.331397423,0.258459475,0.7799,0.261858072,0.254533594,0.253602829,0.9963,43.0343556,34.14993665,0.079811392,Nova_Formation,100C14h,35,S20A300A0741,EP1,168,4.61,5.59,0.98,24,0.0456,3.8,0.588,4.4,1,0.048,0.048,3,Nova_Regular,0.24,4.4,0.18,3,9/25/22,0.9344450473,0.9262405864,0.8886389731,0.2472603946,0.2456002677,0.2378596158,464.4299926757813,446.2300109863281,915.26,0.9946091145716344,0.983235187358962,0.9987068111484168,4,333,814.3279505725379,798.1234124473929,685.0,573.0,154.7721710205078,606.5052490234375,-0.008877173,-0.010818869,0.06771132,0.060536176,0.07305333,0.06367472,0.085641384,0.066067636,0.008874506,0.008251294,0.022635594,0.022346109,0.026664302,0.026299074,0.034156352,0.031119287,0.002521604,0.016514391,0.01907748,0.018026635,0.018961266,0.016281232,0.015843213,0.01014775,0.011416838,0.013336256,0.015040576,0.015307993,0.018336311,0.017392829,0.02357921,0.02476725,-0.00474143,-0.000649944,0.006896019,0.004383981,0.011456579,0.009481728,0.02256614,0.021585107,-0.005751044,-0.007641837,0.013136983,-0.000146836,0.062361717,0.060437441,0.175341278,0.216690779,4,300.8387627,288.3426506,0.999862164,91.7420947,83.7291498,5.427508645,267.5395605,247.260306,0.005304845,1.621459291
137.0,0.331397423,0.258459475,0.7799,0.261858072,0.254533594,0.253602829,0.9963,43.0343556,34.14993665,0.079811392,Nova_Formation,100C14h,35,S20A300A0741,EP1,168,4.61,5.59,0.98,24,0.0456,3.8,0.588,4.4,1,0.048,0.048,3,Nova_Regular,0.24,4.4,0.18,3,9/25/22,0.9194206933,0.9111696473,0.8684289009,0.2432191545,0.2415906772,0.2326949769,502.0899963378906,504.5400085449219,1027.48,1.0053775817410064,0.983305425097436,0.9984493326644104,5,436,814.3279505725379,798.1234124473929,685.0,573.0,154.7721710205078,606.5052490234375,0.01604712,0.012706995,0.108492106,0.09919378,0.11808592,0.10367748,0.138561189,0.10989618,0.023506984,0.022877708,0.03876248,0.037467688,0.043375477,0.041864023,0.054640442,0.048936874,0.00825496,0.024786741,0.033803254,0.032651171,0.034213379,0.031847462,0.036845982,0.028766572,0.015244365,0.022242233,0.026698858,0.029173374,0.032720879,0.03333962,0.041345507,0.041308969,0.017150402,0.008258417,0.023739755,0.020427138,0.028961211,0.026835829,0.041929632,0.04321295,,,,,,,,,5,308.2557432,287.3130811,0.957737563,90.61050777,80.36558171,5.41451211,263.2881227,243.2190661,0.006610977,1.560174012
137.0,0.331397423,0.258459475,0.7799,0.261858072,0.254533594,0.253602829,0.9963,43.0343556,34.14993665,0.079811392,Nova_Formation,100C14h,35,S20A300A0741,EP1,168,4.61,5.59,0.98,24,0.0456,3.8,0.588,4.4,1,0.048,0.048,3,Nova_Regular,0.24,4.4,0.18,3,9/25/22,0.9039107536,0.8936227182,0.8379281262,0.2391130278,0.2369733745,0.2246330997,519.969970703125,553.989990234375,1128.84,1.009690341816652,0.9804048531408658,0.9989426069591798,6,539,814.3279505725379,798.1234124473929,685.0,573.0,154.7721710205078,606.5052490234375,0.005743325,0.019678235,0.14451489,0.13469034,0.15851441,0.14150453,0.187348783,0.15108663,0.033031121,0.030487433,0.056736574,0.052452356,0.062471047,0.058476254,0.076230049,0.069238424,0.030491248,0.03366822,0.050266489,0.046933785,0.052707955,0.048572347,0.056529939,0.049535275,0.027313218,0.03112559,0.04185982,0.043891817,0.048988,0.048135668,0.060348183,0.05970946,0.027947441,0.013323754,0.04412505,0.040742397,0.051662177,0.051695019,0.067336082,0.07559219,,,,,,,,,6,340.9920282,287.4911933,0.965113793,88.93082653,71.52219592,5.243384644,258.9592555,239.112939,0.007708167,1.481086364
137.0,0.331397423,0.258459475,0.7799,0.261858072,0.254533594,0.253602829,0.9963,43.0343556,34.14993665,0.079811392,Nova_Formation,100C14h,35,S20A300A0741,EP1,168,4.61,5.59,0.98,24,0.0456,3.8,0.588,4.4,1,0.048,0.048,3,Nova_Regular,0.24,4.4,0.18,3,9/25/22,0.8959195576,0.8822314824,0.7810055719,0.237217093,0.2342903738,0.2100971405,613.0800170898438,619.6599731445312,1341.42,1.0108020905173976,0.9764173583662769,0.9995990454221596,7,642,814.3279505725379,798.1234124473929,685.0,573.0,154.7721710205078,606.5052490234375,0.023534238,0.052087113,0.21390876,0.19623893,0.23334488,0.2055547,0.27565062,0.22365147,0.041283384,0.047644004,0.086865634,0.083148777,0.09742628,0.092146948,0.118785203,0.111177534,0.046366096,0.053365022,0.078279376,0.075002864,0.082999244,0.080382332,0.092727542,0.090203673,0.050814316,0.048915774,0.069087237,0.06972076,0.079574749,0.077987701,0.094006449,0.095929682,0.043184012,0.028575718,0.075598538,0.077623278,0.088043869,0.093605787,0.106947809,0.125157863,,,,,,,,,7,370.7930565,285.7027694,0.992186134,88.67646648,65.4644271,5.002586342,257.0300778,237.2170042,0.007505434,1.841588632
138.0,0.334872713,0.26102112,0.7795,0.263435757,0.256772655,0.255529999,0.9952,43.3774556,34.18157821,0.085390563,Nova_Formation,100C14h,35,S20A300A0613,EP1,168,4.59,5.68,1.09,24,0.0456,3.8,0.588,4.4,1,0.048,0.048,3,Nova_Regular,0.24,4.4,0.18,3,9/25/22,0.9908769431,0.9781852012,0.9293907317,0.2628887214,0.2599161975,0.2491064025,447.6099853515625,421.3599853515625,934.52,0.9920203470992872,0.9777910330993492,0.9555630466976942,0,0,873.0090101381002,848.2054516806451,695.0,392.0,156.85865783691406,617.7110595703125,0.27068055,0.27521464,0.36572364,0.3729764,0.42112705,0.42138854,0.524302244,0.5097515,0.222471714,0.218011498,0.261642635,0.260548383,0.30622834,0.310120493,0.381384045,0.392735332,0.218026251,0.214833558,0.254910886,0.255908579,0.301502794,0.304066479,0.37947914,0.391529679,0.221204415,0.218011498,0.249799982,0.248934969,0.283550143,0.285183489,0.338162959,0.344495982,0.233281463,0.235808045,0.273888499,0.277280331,0.30975014,0.313709587,0.364859581,0.375639915,0.284132123,0.271401107,0.39494887,0.43488887,0.443288803,0.50860548,0.511692882,0.635600388,0,305.3133343,296.1280129,1.195495785,95.22209294,88.20689942,5.511762928,285.6292997,262.8885328,0.004665454,2.768884866
138.0,0.334872713,0.26102112,0.7795,0.263435757,0.256772655,0.255529999,0.9952,43.3774556,34.18157821,0.085390563,Nova_Formation,100C14h,35,S20A300A0613,EP1,168,4.59,5.68,1.09,24,0.0456,3.8,0.588,4.4,1,0.048,0.048,3,Nova_Regular,0.24,4.4,0.18,3,9/25/22,0.9796395271,0.9706447785,0.9235287617,0.2596781936,0.2578077874,0.2475588207,432.0799865722656,436.9700012207031,913.54,0.9996468605873884,0.983775037284806,0.998980087559012,1,24,873.0090101381002,848.2054516806451,695.0,392.0,156.85865783691406,617.7110595703125,-0.002706736,-0.005113959,0.000576109,-0.00438422,-0.001057744,-0.004241884,-0.001298428,-0.008911729,-0.005069271,-0.000620738,-0.003148228,-0.001273334,-0.001787037,-0.004074693,-0.002521932,-0.001876116,-0.003166482,-0.000622958,-0.002759248,-0.003097117,-0.005478144,-0.006385237,-0.008243054,-0.012685925,-0.006344646,-0.005705819,-0.005798802,-0.006168514,-0.005512923,-0.006465971,-0.006973952,-0.007604063,-0.003801331,-0.009520397,-0.011462867,-0.014169633,-0.012412429,-0.014582276,-0.012693524,-0.01523155,-0.012062222,-0.012058526,-0.030955404,-0.044293851,-0.023958474,-0.039400429,-0.01141417,-0.026017547,1,301.372257,294.4267146,1.134800847,94.45814688,88.02672063,5.516441943,281.5299935,259.6780055,0.004258622,2.190134276
138.0,0.334872713,0.26102112,0.7795,0.263435757,0.256772655,0.255529999,0.9952,43.3774556,34.18157821,0.085390563,Nova_Formation,100C14h,35,S20A300A0613,EP1,168,4.59,5.68,1.09,24,0.0456,3.8,0.588,4.4,1,0.048,0.048,3,Nova_Regular,0.24,4.4,0.18,3,9/25/22,0.958739231,0.950912151,0.9103523782,0.2538679836,0.2523694448,0.2441026989,446.4700012207031,440.7799987792969,902.08,1.0011159887851029,0.9861804918876852,0.9995062943904944,2,127,873.0090101381002,848.2054516806451,695.0,392.0,156.85865783691406,617.7110595703125,0.002009064,-0.002516538,0.01658851,0.007750541,0.015996337,0.008486092,0.018105209,0.005769134,0.002561972,0.005741507,0.00448361,0.004839718,0.006206989,0.005023181,0.006383002,0.006385744,0.003191382,2.03e-05,0.004383802,0.002165586,-0.000416309,-0.000791609,-0.003787994,-0.012040287,1.52e-05,-0.000616997,0.000793889,0.001910642,0.002437025,0.000658661,0.003201634,0.001301944,-0.002526686,-0.010148093,-0.008922368,-0.012877464,-0.007700205,-0.0108459,-0.003789008,-0.008863539,-0.019050777,-0.01522994,-0.028850466,-0.047918677,-0.005035102,-0.023329914,0.053434014,0.035459936,2,306.0829109,291.4677347,1.084321188,93.08064165,84.49886013,5.483416109,274.6189595,253.8677953,0.004630324,1.449853637
138.0,0.334872713,0.26102112,0.7795,0.263435757,0.256772655,0.255529999,0.9952,43.3774556,34.18157821,0.085390563,Nova_Formation,100C14h,35,S20A300A0613,EP1,168,4.59,5.68,1.09,24,0.0456,3.8,0.588,4.4,1,0.048,0.048,3,Nova_Regular,0.24,4.4,0.18,3,9/25/22,0.9472879009,0.9394606243,0.8988686645,0.2507549925,0.249292848,0.2411709042,458.2999877929688,452.3299865722656,961.1,0.9996599015428792,0.9859939297513856,0.9996152310250854,3,230,873.0090101381002,848.2054516806451,695.0,392.0,156.85865783691406,617.7110595703125,0.000664532,0.006992877,0.04586056,0.036480933,0.04791382,0.037053198,0.055325747,0.03813809,0.008900389,0.015890911,0.016499668,0.018477201,0.020773798,0.018795222,0.024149776,0.024222016,0.01080136,0.011441737,0.0148471,0.014083624,0.012407422,0.010645688,0.010165989,0.001273125,0.008260801,0.006990612,0.011949107,0.011441901,0.014517069,0.012729168,0.016653806,0.015253961,0.005082533,0.000636742,0.002519757,-0.000646174,0.004146188,0.003409892,0.011516869,0.008264571,-0.008901775,-0.008261383,-0.009741187,-0.024027258,0.024921805,0.013290346,0.108688712,0.109327197,3,322.9713363,292.6916425,1.054589773,91.61302445,79.14533352,5.443594939,271.5496887,250.754804,0.00571739,1.455914613
138.0,0.334872713,0.26102112,0.7795,0.263435757,0.256772655,0.255529999,0.9952,43.3774556,34.18157821,0.085390563,Nova_Formation,100C14h,35,S20A300A0613,EP1,168,4.59,5.68,1.09,24,0.0456,3.8,0.588,4.4,1,0.048,0.048,3,Nova_Regular,0.24,4.4,0.18,3,9/25/22,0.9387175715,0.9300482834,0.8883729348,0.2484632225,0.246835661,0.2385850534,508.2300109863281,513.7999877929688,1013.89,0.9985034052314165,0.9855019235072732,0.9995656104214516,4,333,873.0090101381002,848.2054516806451,695.0,392.0,156.85865783691406,617.7110595703125,0.018021882,0.015258044,0.07761982,0.072487086,0.082612365,0.07533997,0.09558481,0.07818544,0.024169669,0.026698053,0.033134371,0.033455849,0.036326706,0.035470515,0.044514418,0.042657882,0.024165481,0.023520008,0.030835718,0.028009474,0.029463321,0.025761694,0.028622746,0.018381953,0.019715995,0.019070864,0.025400564,0.025079682,0.029094964,0.027984053,0.034341782,0.03114894,0.017173886,0.012079507,0.017116219,0.013673007,0.020927936,0.019062191,0.03058067,0.027971357,0.001284719,0.0006392,0.016430646,0.006051928,0.061775565,0.059574246,0.166569948,0.198317289,4,303.2494781,289.5062135,1.001478463,91.87665801,83.44362941,5.520862931,269.0256119,248.4631413,0.005438663,1.542251144
138.0,0.334872713,0.26102112,0.7795,0.263435757,0.256772655,0.255529999,0.9952,43.3774556,34.18157821,0.085390563,Nova_Formation,100C14h,35,S20A300A0613,EP1,168,4.59,5.68,1.09,24,0.0456,3.8,0.588,4.4,1,0.048,0.048,3,Nova_Regular,0.24,4.4,0.18,3,9/25/22,0.9230705763,0.9134839777,0.8617496585000001,0.244277405,0.2424276724,0.2317090946,533.2000122070312,533.4299926757812,1152.12,1.0105164184966955,0.984862829843577,0.9993201103310988,5,436,873.0090101381002,848.2054516806451,695.0,392.0,156.85865783691406,617.7110595703125,0.030635297,0.038770765,0.1179564,0.10683048,0.12778887,0.11201045,0.146934032,0.11885494,0.03049916,0.036228448,0.048825771,0.047859728,0.054742098,0.052050591,0.065443397,0.061719447,0.036213845,0.034957275,0.0460971,0.043978661,0.046970248,0.043738276,0.048918009,0.03940627,0.026681706,0.029872552,0.039826855,0.03960897,0.044363379,0.044316262,0.053369671,0.051482528,0.031130135,0.022245437,0.036085337,0.03274259,0.041728079,0.041005224,0.055274844,0.054602832,,,,,,,,,5,314.0767928,288.6539089,0.963582958,90.6535662,79.21876255,5.50614547,264.7014529,244.2772166,0.00699774,1.504141691
138.0,0.334872713,0.26102112,0.7795,0.263435757,0.256772655,0.255529999,0.9952,43.3774556,34.18157821,0.085390563,Nova_Formation,100C14h,35,S20A300A0613,EP1,168,4.59,5.68,1.09,24,0.0456,3.8,0.588,4.4,1,0.048,0.048,3,Nova_Regular,0.24,4.4,0.18,3,9/25/22,0.9074004905,0.8955800702,0.8308640111,0.2401240223,0.2377487732,0.2235517015,582.4000244140625,594.3400268554688,1242.69,1.0136874250130776,0.9825622811308754,0.9993127279582392,6,539,873.0090101381002,848.2054516806451,695.0,392.0,156.85865783691406,617.7110595703125,0.037526757,0.036193192,0.15755823,0.14605519,0.17161903,0.15519717,0.201504827,0.16518062,0.050208956,0.045732468,0.070042521,0.066767275,0.076889575,0.071806014,0.090242565,0.08391118,0.043213457,0.045732826,0.064608306,0.061759114,0.067091435,0.063711822,0.073083162,0.062873691,0.043213323,0.043825924,0.059108481,0.058516756,0.065642089,0.064422965,0.076262742,0.074318379,0.044484109,0.035562158,0.058497816,0.055465013,0.06633237,0.067591339,0.083253443,0.089176029,,,,,,,,,6,351.0172133,289.0314215,0.981258388,88.87781383,69.81709132,5.279421227,260.3291946,240.123941,0.007847748,1.501681516
138.0,0.334872713,0.26102112,0.7795,0.263435757,0.256772655,0.255529999,0.9952,43.3774556,34.18157821,0.085390563,Nova_Formation,100C14h,35,S20A300A0613,EP1,168,4.59,5.68,1.09,24,0.0456,3.8,0.588,4.4,1,0.048,0.048,3,Nova_Regular,0.24,4.4,0.18,3,9/25/22,0.8945189366,0.8774100007,0.7782801621,0.2368215707,0.2332921242,0.2101021433,691.0399780273438,672.6099853515625,1456.04,1.013595212944396,0.9777003516705728,0.9991132396942096,7,642,873.0090101381002,848.2054516806451,695.0,392.0,156.85865783691406,617.7110595703125,0.055782914,0.035520554,0.22796687,0.21031979,0.24641237,0.22043583,0.28705442,0.23690498,0.061603993,0.06540364,0.103093714,0.100021362,0.115063399,0.107599348,0.133548349,0.128335208,0.060961515,0.065400422,0.09426567,0.089984447,0.099681377,0.095900685,0.110498041,0.102850288,0.060325339,0.0596807,0.084450319,0.086314395,0.094078869,0.094477326,0.109871328,0.110131115,0.057145268,0.052051216,0.090826005,0.091728896,0.101490796,0.108793914,0.120669127,0.138440728,,,,,,,,,7,372.9905768,286.8352536,0.995833057,88.28056164,64.98105719,5.076404,256.9341363,236.8214897,0.007283868,1.837366856
139.0,0.308488502,0.257112952,0.8335,0.264892553,0.256693288,0.256081787,0.9976,57.5468195,34.49728319,0.040185902,Nova_Formation,100C14h,35,S20A300A0626,EP1,72,,,,24,0.0048,3.6,0.3408,4.4,1,0.048,0.048,3,Nova_Regular,0.24,4.4,0.18,3,9/25/22,0.991752899,0.9671988368,0.908895382,0.2634665603,0.2572784209,0.244571439,493.760009765625,487.6300048828125,1054.9,0.9941119951560806,0.9668490292118896,0.9482757139295416,0,0,970.0408613608648,908.4703773180204,650.0,562.0,145.89772033691406,578.6277465820312,0.3613227,0.34704328,0.43551412,0.44460043,0.49208936,0.49361733,0.592248201,0.58222044,0.308311224,0.308275461,0.344350129,0.348759413,0.391358435,0.397271812,0.464687705,0.482430726,0.29940775,0.302551061,0.340071231,0.343644798,0.387850285,0.394473195,0.46849978,0.48242873,0.304493189,0.303186655,0.334423631,0.337495327,0.370011598,0.373339385,0.422095388,0.43094489,0.326106191,0.324163556,0.362210661,0.366580129,0.397290081,0.404189974,0.453879237,0.465269446,0.37441963,0.366113365,0.50160861,0.566411793,0.550037265,0.655829191,0.61803484,0.812312722,0,304.7056102,292.4850072,1.435860514,96.69007678,88.90775418,5.563434102,287.1791255,263.4664713,0.004165074,3.065296068
139.0,0.308488502,0.257112952,0.8335,0.264892553,0.256693288,0.256081787,0.9976,57.5468195,34.49728319,0.040185902,Nova_Formation,100C14h,35,S20A300A0626,EP1,72,,,,24,0.0048,3.6,0.3408,4.4,1,0.048,0.048,3,Nova_Regular,0.24,4.4,0.18,3,9/25/22,0.980835314,0.9631143042,0.9055646293,0.2603771854,0.256214859,0.2437868828,491.25,470.7200012207031,1021.77,1.0003173143165849,0.9756877756637936,0.9989615485928408,1,24,970.0408613608648,908.4703773180204,650.0,562.0,145.89772033691406,578.6277465820312,-0.013894647,0.006364733,0.012016773,0.011634797,0.009342462,0.010003299,0.011340261,0.007641733,0.005055338,0.005088568,0.007872939,0.006487906,0.005092114,0.006139517,0.006313592,0.005096793,0.010780692,0.006999254,0.007543564,0.00702408,0.005122215,0.003140092,-3.9e-05,-0.002921909,0.007604122,0.008906126,0.004350007,0.005734831,0.002964586,0.004486322,0.003778607,0.004459918,-0.000660777,0.002548456,-0.002811015,-0.003141254,-0.002937078,-0.002405435,-0.003849536,-0.004344553,-0.017195016,-0.006347179,-0.024558961,-0.044634342,-0.01717186,-0.040035784,-0.005285442,-0.034508049,1,299.4073411,290.0283059,1.338074069,96.18491797,89.10196648,5.582886612,282.9697801,260.3770968,0.003682117,2.394439873
139.0,0.308488502,0.257112952,0.8335,0.264892553,0.256693288,0.256081787,0.9976,57.5468195,34.49728319,0.040185902,Nova_Formation,100C14h,35,S20A300A0626,EP1,72,,,,24,0.0048,3.6,0.3408,4.4,1,0.048,0.048,3,Nova_Regular,0.24,4.4,0.18,3,9/25/22,0.9571608052,0.9451279464,0.8953867395999999,0.2537979335,0.2514518366,0.2416350121,521.219970703125,512.4199829101562,1065.58,1.0009133148077098,0.9831136887550792,0.9993489316583686,2,127,970.0408613608648,908.4703773180204,650.0,562.0,145.89772033691406,578.6277465820312,0.027099192,0.053307414,0.06869659,0.061550647,0.06779292,0.0630106,0.073959589,0.060308754,0.044482112,0.046409279,0.049526483,0.048929572,0.048531771,0.048395216,0.051453471,0.049598366,0.04957363,0.047050655,0.046362251,0.046559662,0.042900383,0.040882766,0.036219418,0.028610706,0.045759499,0.045143783,0.044087976,0.042584777,0.044903249,0.044377863,0.047662735,0.045148909,0.035586327,0.03687945,0.034552246,0.032527119,0.036126345,0.033833623,0.039396167,0.037520766,0.007615894,0.026711076,0.011469483,-0.015993178,0.03976655,0.005774796,0.102811575,0.062961817,2,295.5595647,286.6769821,1.183153355,94.75900206,87.64146145,5.621814567,275.1491703,253.7978446,0.003951551,1.737954427
139.0,0.308488502,0.257112952,0.8335,0.264892553,0.256693288,0.256081787,0.9976,57.5468195,34.49728319,0.040185902,Nova_Formation,100C14h,35,S20A300A0626,EP1,72,,,,24,0.0048,3.6,0.3408,4.4,1,0.048,0.048,3,Nova_Regular,0.24,4.4,0.18,3,9/25/22,0.9449341867,0.9326037004,0.8855989454000001,0.2504529489,0.248113532,0.2393557435,543.4000244140625,552.3300170898438,1122.49,0.9995854900085908,0.9833453422738117,0.9993001730849072,3,230,970.0408613608648,908.4703773180204,650.0,562.0,145.89772033691406,578.6277465820312,0.051920205,0.078199506,0.11084685,0.102556854,0.113568515,0.10407683,0.122325957,0.10300046,0.066082388,0.069934428,0.077163994,0.075625271,0.077625781,0.078090698,0.082602918,0.080112904,0.074320436,0.072476685,0.074101299,0.073122233,0.07058832,0.067975998,0.064139426,0.056596458,0.067995518,0.07057181,0.070436835,0.069852412,0.070231944,0.071270376,0.075615615,0.073756069,0.059095234,0.060400695,0.060201287,0.059294313,0.063722849,0.061199039,0.069336653,0.06867063,0.05019322,0.038155496,0.048170924,0.018744469,0.085886836,0.05740726,0.173242688,0.152592838,3,296.0146449,285.2374842,1.122544788,93.9872514,86.24819955,5.645284214,271.4097683,250.4528596,0.004371364,1.531545068
139.0,0.308488502,0.257112952,0.8335,0.264892553,0.256693288,0.256081787,0.9976,57.5468195,34.49728319,0.040185902,Nova_Formation,100C14h,35,S20A300A0626,EP1,72,,,,24,0.0048,3.6,0.3408,4.4,1,0.048,0.048,3,Nova_Regular,0.24,4.4,0.18,3,9/25/22,0.9341649207,0.921125692,0.8735677794,0.2475341374,0.2450692385,0.2364225114,585.5399780273438,579.3300170898438,1194.52,0.99801433905843,0.9829543616561814,0.9990818720218791,4,333,970.0408613608648,908.4703773180204,650.0,562.0,145.89772033691406,578.6277465820312,0.08445388,0.10235193,0.15773967,0.14873615,0.16158232,0.15153864,0.177714407,0.15448147,0.091512322,0.094083458,0.102387875,0.101644844,0.104423404,0.104204953,0.112484276,0.108708948,0.097239584,0.092178375,0.098317981,0.096827805,0.094888955,0.092086256,0.090874195,0.083921552,0.090247214,0.092178404,0.093934357,0.094020933,0.095066696,0.096518993,0.101682574,0.10108164,0.076261938,0.081584036,0.084723979,0.083571881,0.08966428,0.087514043,0.099773943,0.098750889,0.062275201,0.07056734,0.087144017,0.069924831,0.142148435,0.127273381,0.259802341,0.284157276,4,297.5268874,284.1730182,1.07911496,93.28775462,84.76875969,5.665362945,268.3092851,247.5340487,0.004888849,1.46514634
139.0,0.308488502,0.257112952,0.8335,0.264892553,0.256693288,0.256081787,0.9976,57.5468195,34.49728319,0.040185902,Nova_Formation,100C14h,35,S20A300A0626,EP1,72,,,,24,0.0048,3.6,0.3408,4.4,1,0.048,0.048,3,Nova_Regular,0.24,4.4,0.18,3,9/25/22,0.9169219086,0.9031683775,0.8509105738999999,0.242840152,0.2402268852,0.2305199201,629.030029296875,611.8200073242188,1301.36,1.0095163942219096,0.9827370108017272,0.9991543147493672,5,436,970.0408613608648,908.4703773180204,650.0,562.0,145.89772033691406,578.6277465820312,0.08781603,0.11693826,0.20386699,0.18976429,0.21020934,0.19562575,0.230637848,0.20019078,0.108018041,0.109944284,0.125894845,0.124477744,0.129413664,0.126994491,0.139786422,0.134729594,0.109296173,0.109946489,0.120534331,0.11841014,0.119286001,0.114970207,0.118814826,0.110575616,0.108662009,0.110584021,0.115875095,0.115597934,0.119081259,0.119076431,0.127803594,0.125948519,0.100164443,0.099140853,0.110247046,0.107965946,0.11604932,0.11609605,0.128118098,0.129643619,,,,,,,,,5,300.4693986,282.6075091,1.012181943,92.07013207,82.27771701,5.668300356,263.2384039,242.8400624,0.006370438,1.338002055
139.0,0.308488502,0.257112952,0.8335,0.264892553,0.256693288,0.256081787,0.9976,57.5468195,34.49728319,0.040185902,Nova_Formation,100C14h,35,S20A300A0626,EP1,72,,,,24,0.0048,3.6,0.3408,4.4,1,0.048,0.048,3,Nova_Regular,0.24,4.4,0.18,3,9/25/22,0.9048405847,0.8891269671,0.8237246764,0.2396341808,0.2365182932,0.2232584488,655.219970703125,661.280029296875,1376.94,1.014151288662179,0.980405809324212,0.9992927830601082,6,539,970.0408613608648,908.4703773180204,650.0,562.0,145.89772033691406,578.6277465820312,0.115884095,0.118833184,0.24760255,0.23660913,0.25672427,0.24270758,0.284757555,0.25038052,0.125806034,0.132945091,0.151722014,0.148998559,0.157702684,0.15454483,0.1728248,0.164303452,0.13407588,0.130274087,0.146790713,0.143821001,0.147233665,0.142284572,0.148675561,0.141067684,0.126450032,0.129638493,0.139738262,0.140393317,0.143791765,0.145882756,0.15757969,0.156959921,0.116275817,0.120737314,0.139071375,0.138874114,0.147993237,0.150012046,0.161389351,0.168908417,,,,,,,,,6,323.8406817,283.1609652,1.000000003,90.66418941,75.39069645,5.586312138,259.9640007,239.6340917,0.007132694,1.273246794
139.0,0.308488502,0.257112952,0.8335,0.264892553,0.256693288,0.256081787,0.9976,57.5468195,34.49728319,0.040185902,Nova_Formation,100C14h,35,S20A300A0626,EP1,72,,,,24,0.0048,3.6,0.3408,4.4,1,0.048,0.048,3,Nova_Regular,0.24,4.4,0.18,3,9/25/22,0.8871685785,0.8715668351,0.7300350334,0.2349585039,0.2320148068,0.1984912699,755.9500122070312,745.1099853515625,1604.68,1.0152717596554155,0.9805077425645056,0.9985927890663856,7,642,970.0408613608648,908.4703773180204,650.0,562.0,145.89772033691406,578.6277465820312,0.12376645,0.14167193,0.31848636,0.30340287,0.33393863,0.31162956,0.372078776,0.32657486,0.166477501,0.157557398,0.192308635,0.186908066,0.201199889,0.196977794,0.221746325,0.217273802,0.157582641,0.155022144,0.183564037,0.1789729,0.18689388,0.181636572,0.192516863,0.188679874,0.15821746,0.149939984,0.174460143,0.173965156,0.182179242,0.182497591,0.199515074,0.200762063,0.149316132,0.146757364,0.179268628,0.180985272,0.191587836,0.197928041,0.20777297,0.230625987,,,,,,,,,7,357.0790257,282.1382867,1.023306631,89.1136962,67.20751144,5.349838229,255.077869,234.9584148,0.006919212,1.371498924
140.0,0.309581288,0.256118062,0.8273,0.263153692,0.254632216,0.25412497,0.998,57.1220889,34.39979276,0.045362564,Nova_Formation,100C14h,35,S20A300A0697,EP1,72,,,,24,0.0048,3.6,0.3408,4.4,1,0.048,0.048,3,Nova_Regular,0.24,4.4,0.18,3,9/25/22,0.9853707525,0.969758683,0.9220376867,0.2615000682,0.2575311563,0.2467264016,418.3399963378906,403.9800109863281,874.41,0.9927525725110978,0.972924515574245,0.9543295540921816,0,0,646.6731883819202,647.3325253355993,623.0,414.0,141.62257385253906,555.7896118164062,0.2366669,0.2409016,0.3278448,0.33707792,0.38235053,0.38609168,0.483436435,0.47163337,0.18878369,0.189694956,0.227954715,0.232781634,0.273176193,0.280420899,0.347696513,0.364492714,0.182429329,0.18560122,0.222835869,0.227988705,0.268871754,0.277199119,0.34769848,0.364846289,0.186245129,0.188143671,0.21782428,0.221171752,0.251993656,0.257528871,0.303839654,0.315904021,0.205947831,0.207849681,0.242306173,0.251482576,0.277895808,0.288360089,0.333712518,0.348322302,0.252351195,0.244079664,0.377718359,0.437502891,0.427766681,0.520641208,0.499617308,0.667404413,0,296.9272025,291.3829299,1.309156751,96.13161898,90.26222823,5.485997865,283.9983705,261.499965,0.004312988,2.625901656
140.0,0.309581288,0.256118062,0.8273,0.263153692,0.254632216,0.25412497,0.998,57.1220889,34.39979276,0.045362564,Nova_Formation,100C14h,35,S20A300A0697,EP1,72,,,,24,0.0048,3.6,0.3408,4.4,1,0.048,0.048,3,Nova_Regular,0.24,4.4,0.18,3,9/25/22,0.9772136506,0.9651675958,0.9184314303,0.2591715494,0.2562793174,0.2457369853,384.5799865722656,403.739990234375,847.91,0.9990234171789846,0.9794779304670188,0.9992579534237688,1,24,646.6731883819202,647.3325253355993,623.0,414.0,141.62257385253906,555.7896118164062,-0.006038725,-0.009526208,-0.008417815,-0.01678899,-0.008279979,-0.01778844,-0.009343565,-0.01841712,-0.008254066,-0.005992249,-0.008720875,-0.007309705,-0.008949012,-0.007653713,-0.010152996,-0.009223968,-0.006347388,-0.003807411,-0.008218572,-0.008148119,-0.00903067,-0.010299623,-0.012697637,-0.016513914,-0.009525537,-0.008256763,-0.010733679,-0.009570599,-0.010588914,-0.011754349,-0.011428535,-0.013337433,-0.015243545,-0.011436239,-0.01632829,-0.019554973,-0.018134177,-0.0198735,-0.019051045,-0.021601558,-0.019694835,-0.016518086,-0.042165279,-0.064575374,-0.036397994,-0.0603396,-0.024767578,-0.05400598,1,297.0103484,290.4261023,1.22640952,95.44930642,89.23229892,5.448236741,280.8522635,259.1714454,0.003973337,2.21515334
140.0,0.309581288,0.256118062,0.8273,0.263153692,0.254632216,0.25412497,0.998,57.1220889,34.39979276,0.045362564,Nova_Formation,100C14h,35,S20A300A0697,EP1,72,,,,24,0.0048,3.6,0.3408,4.4,1,0.048,0.048,3,Nova_Regular,0.24,4.4,0.18,3,9/25/22,0.9580513421,0.9512830418,0.9094764613,0.253877245,0.2525406259,0.2435001239,396.9299926757813,406.489990234375,852.15,0.9987918075928298,0.9849696757473668,0.9995447611619612,2,127,646.6731883819202,647.3325253355993,623.0,414.0,141.62257385253906,555.7896118164062,-0.002735436,-0.006976172,0.012023658,3.04e-05,0.013694525,0.000220388,0.016940564,-0.0002864,-0.004437819,0.002277166,0.000601426,0.000226066,0.000249714,0.000928462,0.001285762,0.001013517,9.57e-06,0.001285657,4.1e-05,-0.001303792,-0.003028095,-0.004891992,-0.00824517,-0.016500771,-0.001901239,-0.002530098,-0.005046442,-0.003364176,-0.003674388,-0.00346905,-0.001260698,-0.004299432,-0.012704685,-0.012063622,-0.013024971,-0.017372414,-0.01257655,-0.015371621,-0.010156721,-0.013961226,-0.031774595,-0.015875146,-0.042134643,-0.066698849,-0.019449383,-0.045966983,0.030546397,4.45e-05,2,294.8469446,287.5267843,1.136569257,94.36194701,87.83521613,5.456034497,274.6670116,253.8771412,0.00422062,1.751170098
