Repository: cx26/formation-analysis

# ***Data-Driven Analysis of Battery Formation*** 

This repository contains half cell measurement data and code (for plotting, simulation and experiment design) accompanying the paper *Data-Driven Analysis of Battery Formation Reveals the Role of Electrode Utilization in Extending Cycle Life* by Xiao Cui et al (2024).  

- **[data](data)**: 
    - extracted summary information from [aging cycles, diagnostic cycles](data/rpt_summary_041524.csv) and [formation cycles](data/formation_cycle_info_042124.csv); [resistances](data/delta_features_041524.csv); [electrode-specifics](data/electrode_info_04152024.csv) fitted using differential voltage analysis; [formation parameters](data/Formation_2022

File: data/df_all.csv (part 11 of 43)
seq_num,1st_ch_cap,1st_disch_cap,1st_CE,disch_cap_with_cv,last_ch_cap,last_disch_cap,last_CE,formation_time,temperature_exp,cv_hold_cap,formation_file_name,formation_drying_date,formation_temperature,cell_id,electrolyte,ocv_time,cell_mass_before,cell_mass_after,electrolyte_mass,wetting_hold_time,formation_charge_current_1,formation_cutoff_voltage_1,formation_charge_current_2,formation_cutoff_voltage_2,charge_hold_time,formation_discharge_current,formation_verification_current,formation_verification_repeat,regular_project_name,regular_charge_current,regular_charge_cutoff_voltage,regular_discharge_current,regular_discharge_cutoff_voltage,date,rpt_low_energy,rpt_med_energy,regu_energy,rpt_low_cap,rpt_med_cap,regu_cap,rpt_low_cv_t,rpt_med_cv_t,regu_cv_t,rpt_low_ce,rpt_med_ce,regu_ce,diag_pos_x,cycle_index,rpt_low_life,rpt_med_life,regu_life,regu_knee,q_throughput,e_throughput,r_c_0_0s,r_d_0_0s,r_c_0_3s,r_d_0_3s,r_c_0_10s,r_d_0_10s,r_c_0_30s,r_d_0_30s,r_c_1_0s,r_d_1_0s,r_c_1_3s,r_d_1_3s,r_c_1_10s,r_d_1_10s,r_c_1_30s,r_d_1_30s,r_c_2_0s,r_d_2_0s,r_c_2_3s,r_d_2_3s,r_c_2_10s,r_d_2_10s,r_c_2_30s,r_d_2_30s,r_c_3_0s,r_d_3_0s,r_c_3_3s,r_d_3_3s,r_c_3_10s,r_d_3_10s,r_c_3_30s,r_d_3_30s,r_c_4_0s,r_d_4_0s,r_c_4_3s,r_d_4_3s,r_c_4_10s,r_d_4_10s,r_c_4_30s,r_d_4_30s,r_c_5_0s,r_d_5_0s,r_c_5_3s,r_d_5_3s,r_c_5_10s,r_d_5_10s,r_c_5_30s,r_d_5_30s,diag_pos_y,Q_ne,Q_pe,SOC_ne_0,SOC_pe_0,SOC_ne_100,SOC_pe_100,Q_li,Q_full,error,Q_offset
144.0,0.343356839,0.251044943,0.7311,0.259395093,,,,7.9580555,33.87925524,0.077677741,Nova_Formation,100C14h,35,S20A300A0652,EP1,168,4.67,5.689,1.019,24,0.3552,4.0,0.384,4.4,1,0.048,0.048,0,Nova_Regular,0.24,4.4,0.18,3,10/9/22,0.9084353469,0.9069933194,0.878052866,0.2403819361,0.2406705957,0.2357057331,473.0799865722656,487.5199890136719,973.09,0.996407338813298,0.985734552608526,0.9990070653812704,5,436,885.8246624426595,879.4965819762563,861.0,631.0,192.95089721679688,757.8323974609375,0.015414149,0.014628887,0.07915652,0.07333639,0.08687553,0.07500291,0.101225019,0.07883605,0.024158135,0.02289018,0.032341942,0.030849054,0.036854953,0.033683509,0.043858856,0.04005903,0.019706696,0.019711837,0.028990954,0.028749213,0.029050529,0.028236598,0.030512512,0.026356816,0.015253261,0.018442735,0.021126941,0.022303492,0.025361866,0.025036156,0.031867176,0.031160384,0.006991982,0.007000357,0.013882667,0.010764092,0.019345164,0.017423749,0.030391306,0.027983546,,,,,,,,,5,306.5713451,282.6042854,0.963143121,90.95704404,79.79654922,5.437946837,260.0012251,240.3818546,0.006332847,1.298778878
144.0,0.343356839,0.251044943,0.7311,0.259395093,,,,7.9580555,33.87925524,0.077677741,Nova_Formation,100C14h,35,S20A300A0652,EP1,168,4.67,5.689,1.019,24,0.3552,4.0,0.384,4.4,1,0.048,0.048,0,Nova_Regular,0.24,4.4,0.18,3,10/9/22,0.8994995512,0.8975013806,0.8659289607,0.2380067145,0.2381997328,0.2326604944,519.2999877929688,512.25,1046.34,0.9968515345098764,0.9854343138192632,0.9990097316682096,6,539,885.8246624426595,879.4965819762563,861.0,631.0,192.95089721679688,757.8323974609375,0.036932796,0.033679396,0.10986784,0.10022208,0.11836693,0.10407397,0.137307703,0.11057839,0.031155333,0.030502677,0.045911297,0.043594524,0.050941944,0.047593415,0.061030656,0.056556821,0.031788945,0.031773999,0.041431814,0.039564773,0.043206692,0.041684777,0.046412498,0.040667683,0.024157286,0.02923356,0.032651827,0.033467233,0.036826074,0.037484318,0.046473324,0.044484079,0.0139893,0.015423059,0.025938332,0.025801808,0.033181608,0.031791121,0.046291202,0.046562731,,,,,,,,,6,311.2767767,281.8471877,0.95073605,90.3635948,77.85756561,5.426398115,257.6466712,238.0066328,0.006760618,1.386467355
144.0,0.343356839,0.251044943,0.7311,0.259395093,,,,7.9580555,33.87925524,0.077677741,Nova_Formation,100C14h,35,S20A300A0652,EP1,168,4.67,5.689,1.019,24,0.3552,4.0,0.384,4.4,1,0.048,0.048,0,Nova_Regular,0.24,4.4,0.18,3,10/9/22,0.8920615707,0.8878916914,0.8469515315,0.2360995925,0.2357720381,0.2277753897999999,544.969970703125,564.0700073242188,1159.57,0.997824880853851,0.984014163454479,0.9992242584932768,7,642,885.8246624426595,879.4965819762563,861.0,631.0,192.95089721679688,757.8323974609375,0.0453631,0.027947694,0.14120156,0.1298599,0.15331706,0.13558039,0.178839445,0.14423767,0.040044561,0.038755208,0.059744164,0.057048306,0.067076772,0.061517596,0.080081791,0.073062837,0.03622888,0.040664256,0.056200653,0.054731056,0.059288532,0.057911545,0.066735834,0.061623871,0.033048674,0.03557758,0.045919493,0.046071798,0.050656199,0.050611496,0.062285095,0.061000645,0.027327687,0.024773762,0.042724997,0.042518735,0.051847517,0.052581638,0.067885995,0.071794838,,,,,,,,,7,327.6926469,281.5511036,0.960838767,89.72038705,73.44745019,5.354425582,255.7573379,236.0995109,0.007438015,1.433784692
145.0,0.301758193,0.259890057,0.8613,0.261663017,0.252801961,0.25190797,0.9965,68.631375,33.97739221,0.004199346,Nova_Formation,100C14h,35,S20A300A0657,EP1,0,4.66,5.671,1.011,24,0.0456,4.01,0.0216,4.4,1,0.048,0.048,5,Nova_Regular,0.24,4.4,0.18,3,10/9/22,0.9730165026,0.9637083581,0.9079575294,0.2585690844,0.2564165511,0.2443761202,486.1000061035156,486.0199890136719,1041.12,0.9783185987444168,0.9658255156314204,0.9472755582077108,0,0,831.5045496531122,780.8184243639191,674.0,399.0,151.6613311767578,601.34912109375,0.35505092,0.35851857,0.43755844,0.44151947,0.4928879,0.4930514,0.596753299,0.5860838,0.314015657,0.316561222,0.355917007,0.357787549,0.40243873,0.406478882,0.478653282,0.493909538,0.308294803,0.308935314,0.35082981,0.350322545,0.397077382,0.398972183,0.476744354,0.490099579,0.312108696,0.309568971,0.342600107,0.341925919,0.377141774,0.378613263,0.430977464,0.4367024,0.329273283,0.327369362,0.365888774,0.367908418,0.400966793,0.406196803,0.457041144,0.467851579,0.377582759,0.366780102,0.499568194,0.56165272,0.55087918,0.655857086,0.619132221,0.826715767,0,300.0584785,286.6163027,1.491002255,96.90102492,88.695579,5.606592697,282.2080136,258.5690018,0.004184043,3.095724395
145.0,0.301758193,0.259890057,0.8613,0.261663017,0.252801961,0.25190797,0.9965,68.631375,33.97739221,0.004199346,Nova_Formation,100C14h,35,S20A300A0657,EP1,0,4.66,5.671,1.011,24,0.0456,4.01,0.0216,4.4,1,0.048,0.048,5,Nova_Regular,0.24,4.4,0.18,3,10/9/22,0.9649185951,0.9612631316,0.9064522691,0.2561641324,0.2557613428,0.2440251446,449.989990234375,480.0199890136719,1006.83,0.9845805329994084,0.9750167307261608,0.9989404859300244,1,24,831.5045496531122,780.8184243639191,674.0,399.0,151.6613311767578,601.34912109375,0.001165569,-0.02862829,0.00794059,0.005900741,0.004812449,0.002290517,0.00242579,-0.004484415,-9.15e-06,-0.003197044,-0.002104014,-0.003839105,-0.002133191,-0.005069554,-0.00637424,-0.009611487,0.001262277,-2.05e-05,-0.000826627,-0.002102613,-0.002454787,-0.001960546,-0.007647455,-0.012106091,-0.000644714,0.001252741,-0.000832349,-0.001577735,-0.002503872,-0.003655612,-0.003190726,-0.005111098,-0.005094677,-0.005106509,-0.004887164,-0.007568032,-0.005410612,-0.009131521,-0.007762074,-0.010835499,-0.014632553,-0.006378114,-0.026476741,-0.049901903,-0.021734893,-0.053137243,-0.011316419,-0.064596593,1,328.8740196,289.0922889,1.30570101,94.85471572,79.93101613,5.409841481,278.5117802,256.1640499,0.005832305,2.414184348
145.0,0.301758193,0.259890057,0.8613,0.261663017,0.252801961,0.25190797,0.9965,68.631375,33.97739221,0.004199346,Nova_Formation,100C14h,35,S20A300A0657,EP1,0,4.66,5.671,1.011,24,0.0456,4.01,0.0216,4.4,1,0.048,0.048,5,Nova_Regular,0.24,4.4,0.18,3,10/9/22,0.9433844732,0.9451715136,0.9007597313,0.2501288642,0.2513988444,0.2428152551,467.1700134277344,478.2699890136719,1017.29,0.9849524147749104,0.981960043589524,0.9991573234125976,2,127,831.5045496531122,780.8184243639191,674.0,399.0,151.6613311767578,601.34912109375,0.016159117,0.013334483,0.03807813,0.034820765,0.03654319,0.030961812,0.037632763,0.025083482,0.017813921,0.013975263,0.017815888,0.015289098,0.017488331,0.015470505,0.017821729,0.012067378,0.023536772,0.015246749,0.01845929,0.015599191,0.015859187,0.012302428,0.009559751,-0.001920551,0.017813861,0.01715368,0.017020673,0.016989887,0.016966701,0.016299576,0.017976403,0.01651448,0.009548813,0.012068063,0.008970469,0.008950293,0.010988444,0.008081198,0.014004618,0.00888595,0.003196269,0.005074918,-0.013571978,-0.044476628,0.009571195,-0.031508207,0.068686843,-0.00164187,2,289.4042371,282.6435507,1.182579582,94.74896647,88.22653822,5.622961711,271.2242785,250.1287817,0.003896248,1.780122722
145.0,0.301758193,0.259890057,0.8613,0.261663017,0.252801961,0.25190797,0.9965,68.631375,33.97739221,0.004199346,Nova_Formation,100C14h,35,S20A300A0657,EP1,0,4.66,5.671,1.011,24,0.0456,4.01,0.0216,4.4,1,0.048,0.048,5,Nova_Regular,0.24,4.4,0.18,3,10/9/22,0.9300902997,0.9312905259,0.8903867226,0.2464954251,0.2478036339,0.2402319146,519.02001953125,539.3300170898438,1061.07,0.982668140286416,0.9820131431535972,0.9990809426886832,3,230,831.5045496531122,780.8184243639191,674.0,399.0,151.6613311767578,601.34912109375,0.029627055,0.025399446,0.07002756,0.06467977,0.071247935,0.0645774,0.07586211,0.059188902,0.031762719,0.02477029,0.03424713,0.032474726,0.035503775,0.033453077,0.034847885,0.032391191,0.03430748,0.031760573,0.031575859,0.031621069,0.029870957,0.027820349,0.023492336,0.013952464,0.022864223,0.028586447,0.030311048,0.0297167,0.030849367,0.030471295,0.033662826,0.033028185,0.022227615,0.023496449,0.023655623,0.022975594,0.026343048,0.024115473,0.033025742,0.029844284,0.00569886,0.014595419,0.01071319,-0.016674757,0.044068098,0.011290908,0.128360569,0.084774196,3,289.7158748,280.7960219,1.11872251,93.96425916,86.72897361,5.634486436,267.0890184,246.4953428,0.004449561,1.531145133
145.0,0.301758193,0.259890057,0.8613,0.261663017,0.252801961,0.25190797,0.9965,68.631375,33.97739221,0.004199346,Nova_Formation,100C14h,35,S20A300A0657,EP1,0,4.66,5.671,1.011,24,0.0456,4.01,0.0216,4.4,1,0.048,0.048,5,Nova_Regular,0.24,4.4,0.18,3,10/9/22,0.9196469718,0.9198632624,0.8764781129000001,0.2436728594,0.2447558245,0.2371471467999999,536.2999877929688,565.719970703125,1173.58,0.9806091585210496,0.9814608018337196,0.9992427330180744,4,333,831.5045496531122,780.8184243639191,674.0,399.0,151.6613311767578,601.34912109375,0.08959091,0.07430354,0.14182588,0.13735512,0.14556271,0.13624728,0.154907703,0.13594717,0.082623899,0.078799337,0.088689089,0.085617572,0.091564059,0.089134067,0.096603364,0.090228736,0.083261669,0.079431474,0.085781187,0.084642798,0.083589017,0.083634496,0.081350207,0.070749313,0.079447776,0.083247125,0.083856642,0.084645331,0.085003823,0.085495025,0.091521561,0.090866119,0.074711829,0.072438508,0.079992563,0.076891065,0.084466845,0.080448031,0.093141735,0.088955224,0.056561202,0.065444142,0.081389338,0.060177505,0.127956033,0.108495951,0.242576838,0.240497887,4,291.464511,279.6137196,1.076994157,93.3156663,85.14978498,5.679641487,264.0624612,243.6727764,0.005013766,1.369572254
145.0,0.301758193,0.259890057,0.8613,0.261663017,0.252801961,0.25190797,0.9965,68.631375,33.97739221,0.004199346,Nova_Formation,100C14h,35,S20A300A0657,EP1,0,4.66,5.671,1.011,24,0.0456,4.01,0.0216,4.4,1,0.048,0.048,5,Nova_Regular,0.24,4.4,0.18,3,10/9/22,0.9018183116,0.9025583696,0.8536695590000001,0.238857016,0.2400930833,0.2313080935,613.3099975585938,611.5700073242188,1283.34,0.9916800767788352,0.9816032107364652,0.9988850552712883,5,436,831.5045496531122,780.8184243639191,674.0,399.0,151.6613311767578,601.34912109375,0.10359886,0.10041201,0.19514486,0.18942371,0.2033062,0.19032699,0.217853427,0.19193542,0.115033954,0.107409894,0.12052229,0.118757844,0.12356326,0.121460915,0.130917281,0.125838637,0.109951198,0.106135041,0.116279721,0.116116375,0.11575532,0.115190417,0.115666389,0.106762022,0.106772929,0.111223996,0.112601429,0.114853472,0.116578519,0.11694333,0.124100327,0.12329486,0.102322787,0.101051122,0.111084849,0.110168457,0.117656022,0.116093844,0.129027247,0.129603982,,,,,,,,,5,299.5297066,278.5572529,1.00657041,91.89392392,81.18068319,5.683537237,258.9921674,238.8569333,0.006499077,1.288351523
145.0,0.301758193,0.259890057,0.8613,0.261663017,0.252801961,0.25190797,0.9965,68.631375,33.97739221,0.004199346,Nova_Formation,100C14h,35,S20A300A0657,EP1,0,4.66,5.671,1.011,24,0.0456,4.01,0.0216,4.4,1,0.048,0.048,5,Nova_Regular,0.24,4.4,0.18,3,10/9/22,0.883000898,0.8816340479,0.8214120854,0.2337699635,0.234454625,0.2225377224,647.8300170898438,651.8699951171875,1353.12,0.995613101075226,0.979350090753156,0.9990573460314358,6,539,831.5045496531122,780.8184243639191,674.0,399.0,151.6613311767578,601.34912109375,0.11747998,0.11307889,0.2327095,0.22340903,0.24328971,0.22820807,0.267326713,0.23253632,0.119480312,0.121351272,0.138550699,0.135963321,0.145333558,0.141072631,0.156337827,0.147387862,0.12647438,0.123255104,0.136036277,0.13372007,0.137148261,0.135421127,0.139815748,0.129586607,0.122026861,0.121350318,0.130111545,0.132400513,0.135584056,0.13728705,0.145657837,0.146754593,0.116937041,0.115625679,0.131824553,0.133918107,0.14147225,0.143835396,0.158247769,0.16416657,,,,,,,,,6,327.2862532,278.7922271,0.997766548,89.80861887,72.77405371,5.54733105,253.6450015,233.7698805,0.007428819,1.144040426
145.0,0.301758193,0.259890057,0.8613,0.261663017,0.252801961,0.25190797,0.9965,68.631375,33.97739221,0.004199346,Nova_Formation,100C14h,35,S20A300A0657,EP1,0,4.66,5.671,1.011,24,0.0456,4.01,0.0216,4.4,1,0.048,0.048,5,Nova_Regular,0.24,4.4,0.18,3,10/9/22,0.8697516876,0.8675048355,0.7746943648,0.2303010955,0.2308480173,0.2102446194,719.9600219726562,705.1400146484375,1538.56,0.9973239215561828,0.978399756174838,0.996914167981938,7,642,831.5045496531122,780.8184243639191,674.0,399.0,151.6613311767578,601.34912109375,0.14315653,0.12997434,0.2821655,0.27196577,0.29895854,0.27745152,0.329032838,0.28689992,0.143025428,0.139746815,0.166763037,0.161639094,0.175086051,0.170283139,0.193877488,0.183752477,0.143659085,0.135295928,0.158036739,0.158282459,0.163243115,0.160386652,0.169722736,0.160042673,0.141752154,0.139746398,0.154908121,0.155362934,0.16246444,0.161721855,0.177350581,0.176579922,0.137938231,0.13465631,0.160027087,0.162615895,0.171125144,0.175913483,0.188790321,0.204746187,,,,,,,,,7,359.4757054,277.4330758,1.016408886,88.70399372,65.42783238,5.244796097,249.7479612,230.3010123,0.007047691,1.242406705
146.0,0.301723578,0.255713355,0.8475,0.260331057,0.250990505,0.25053136,0.9982,68.0316333,34.22440282,0.004911013,Nova_Formation,100C14h,35,S20A300A0085,EP1,0,4.694,5.6438,0.9498,24,0.0456,4.01,0.0216,4.4,1,0.048,0.048,5,Nova_Regular,0.24,4.4,0.18,3,10/9/22,0.9806821601,0.9668175991,0.9141908754,0.2604966552,0.2568637194,0.2446081158,416.1199951171875,422.6000061035156,922.11,0.9833728886409572,0.964092064261348,0.947833558129894,0,0,755.030788528124,730.3046061525818,649.0,460.0,146.5577850341797,575.2545166015625,0.2242862,0.23010725,0.3000825,0.30634883,0.35898265,0.3585114,0.465198398,0.45214182,0.18116188,0.183065593,0.225037053,0.226956829,0.272996217,0.279031992,0.350882202,0.368677735,0.177983671,0.179253712,0.219348058,0.221810102,0.266764939,0.27317217,0.345459372,0.362321287,0.182431176,0.179889351,0.21228449,0.21380496,0.248879567,0.251164943,0.302569449,0.312105387,0.199595481,0.197687402,0.235632405,0.240649015,0.272191733,0.280080825,0.329381615,0.344523251,0.234553799,0.237099335,0.376268148,0.448578238,0.42799747,0.555849195,0.503434241,0.746894121,0,303.1173759,290.1640053,1.360857526,96.39205863,88.40605441,5.461029337,283.8200537,260.4964736,0.004610613,3.352643039
146.0,0.301723578,0.255713355,0.8475,0.260331057,0.250990505,0.25053136,0.9982,68.0316333,34.22440282,0.004911013,Nova_Formation,100C14h,35,S20A300A0085,EP1,0,4.694,5.6438,0.9498,24,0.0456,4.01,0.0216,4.4,1,0.048,0.048,5,Nova_Regular,0.24,4.4,0.18,3,10/9/22,0.9727521881,0.9651770753,0.9146086472,0.258035358,0.2563271913,0.2447070759,389.9800109863281,398.9100036621094,861.03,0.9890680986663756,0.9740672107173426,0.9984412184197834,1,24,755.030788528124,730.3046061525818,649.0,460.0,146.5577850341797,575.2545166015625,-0.001277328,-0.012716755,0.007934332,0.00498426,0.002825677,0.000247866,-0.002529502,-0.007190704,-0.005710766,-0.008898154,-0.008488417,-0.009741142,-0.01082471,-0.013829976,-0.01460883,-0.019147068,-0.007616103,-0.007630795,-0.007888928,-0.009373575,-0.011965483,-0.013800114,-0.015536964,-0.020980358,-0.009520844,-0.006359532,-0.007148519,-0.00856699,-0.009859204,-0.009973973,-0.011418313,-0.013989508,-0.01079084,-0.009538025,-0.014451161,-0.015056878,-0.015916288,-0.018130481,-0.017250657,-0.020982027,-0.005066827,-0.019073218,-0.046617895,-0.08381623,-0.042487741,-0.103987575,-0.033651561,-0.137312055,1,332.8000032,292.6947989,1.245426782,94.21218873,79.49164022,5.244635547,279.8989567,258.0351766,0.006088715,2.368224243
146.0,0.301723578,0.255713355,0.8475,0.260331057,0.250990505,0.25053136,0.9982,68.0316333,34.22440282,0.004911013,Nova_Formation,100C14h,35,S20A300A0085,EP1,0,4.694,5.6438,0.9498,24,0.0456,4.01,0.0216,4.4,1,0.048,0.048,5,Nova_Regular,0.24,4.4,0.18,3,10/9/22,0.9505516286,0.9475835427,0.906984841,0.2518371333,0.2515116351,0.2428027571,399.3599853515625,394.0,855.13,0.989327462161132,0.979579257105724,0.9985444787917912,2,127,755.030788528124,730.3046061525818,649.0,460.0,146.5577850341797,575.2545166015625,0.006253839,0.000634789,0.0330182,0.026076078,0.029627562,0.023326725,0.028618455,0.015698671,0.001913801,0.00191021,0.000107765,-0.000346467,-0.00249666,-0.00408107,-0.003804803,-0.007629097,0.000642344,-0.001269966,-0.000148699,-0.001923651,-0.005742759,-0.008782834,-0.011093289,-0.022246838,-0.004442811,-0.001271948,-0.002010271,-0.00302209,-0.002894849,-0.004100814,-0.00253129,-0.005086303,-0.010800809,-0.008897752,-0.011160985,-0.013226226,-0.010446489,-0.013456792,-0.007730842,-0.01455155,-0.008252859,-0.017798856,-0.041538537,-0.084160686,-0.018684417,-0.086222947,0.035618186,-0.075010538,2,293.9512969,286.493679,1.119131307,93.99326762,87.38849566,5.478255293,272.5744714,251.8369522,0.004084012,1.75296311
146.0,0.301723578,0.255713355,0.8475,0.260331057,0.250990505,0.25053136,0.9982,68.0316333,34.22440282,0.004911013,Nova_Formation,100C14h,35,S20A300A0085,EP1,0,4.694,5.6438,0.9498,24,0.0456,4.01,0.0216,4.4,1,0.048,0.048,5,Nova_Regular,0.24,4.4,0.18,3,10/9/22,0.9374063157,0.9346935379,0.8965436307000001,0.2482491004,0.2480560677,0.240239442,448.55999755859375,428.25,914.89,0.9872925616987556,0.9795854129466384,0.9984904525764122,3,230,755.030788528124,730.3046061525818,649.0,460.0,146.5577850341797,575.2545166015625,0.017894909,0.001255244,0.07284701,0.064567655,0.072998345,0.06284794,0.077647209,0.05832869,0.013985395,0.012067676,0.014295563,0.014297202,0.014669329,0.01206103,0.01652512,0.012050837,0.013319939,0.008252352,0.013673782,0.009576231,0.009250402,0.00513339,0.004757702,-0.006379128,0.006993309,0.008250341,0.010261118,0.009876698,0.010098472,0.010229677,0.0139862,0.011419147,-0.002541259,-1.37e-05,0.002589822,-0.000837013,0.004896253,0.000657886,0.011330575,0.004425317,-0.006988585,-0.008914843,-0.015976071,-0.05474636,0.018263727,-0.039118052,0.10043931,0.014567018,3,294.7368122,284.9663107,1.068503688,93.16292729,85.84223502,5.4826002,268.6322306,248.248884,0.004524577,1.610509335
146.0,0.301723578,0.255713355,0.8475,0.260331057,0.250990505,0.25053136,0.9982,68.0316333,34.22440282,0.004911013,Nova_Formation,100C14h,35,S20A300A0085,EP1,0,4.694,5.6438,0.9498,24,0.0456,4.01,0.0216,4.4,1,0.048,0.048,5,Nova_Regular,0.24,4.4,0.18,3,10/9/22,0.9260859464,0.9232481858,0.8844998663,0.2451879323,0.2450162205,0.2372696451,484.239990234375,470.2200012207031,975.39,0.985135270243894,0.9793482764130974,0.9985281167692708,4,333,755.030788528124,730.3046061525818,649.0,460.0,146.5577850341797,575.2545166015625,0.026949376,0.008243814,0.112820566,0.10510975,0.11479652,0.10348871,0.123575151,0.101466954,0.024159372,0.02096349,0.030155495,0.029862151,0.032437086,0.02901575,0.038779646,0.030092835,0.021616668,0.020961821,0.026325509,0.023975402,0.023637056,0.018870562,0.02128306,0.008870542,0.016531527,0.017148212,0.023502633,0.02260755,0.024268314,0.023194402,0.030518919,0.026736796,0.006995112,0.010155231,0.01762338,0.015969366,0.021283269,0.019092441,0.029792517,0.026013136,0.020348713,0.001251727,0.016901731,-0.015005022,0.065032184,0.021230817,0.177364588,0.136592984,4,297.7955109,283.9661047,1.02549034,92.37516821,83.87676537,5.488961129,265.3680311,245.1877508,0.005117613,1.539626968
146.0,0.301723578,0.255713355,0.8475,0.260331057,0.250990505,0.25053136,0.9982,68.0316333,34.22440282,0.004911013,Nova_Formation,100C14h,35,S20A300A0085,EP1,0,4.694,5.6438,0.9498,24,0.0456,4.01,0.0216,4.4,1,0.048,0.048,5,Nova_Regular,0.24,4.4,0.18,3,10/9/22,0.9094880624,0.9069457834,0.8646182142000001,0.2406978559,0.2406443545,0.2321475123999999,506.0199890136719,521.0599975585938,1077.56,0.9963958942472078,0.9802859943227868,0.9983545899329984,5,436,755.030788528124,730.3046061525818,649.0,460.0,146.5577850341797,575.2545166015625,0.032660484,0.02984929,0.14722037,0.14159665,0.15252712,0.1440146,0.168682635,0.14404094,0.031143516,0.029857963,0.046104118,0.045393541,0.049480259,0.046143085,0.058469415,0.050177991,0.031779185,0.027947634,0.041243598,0.038766116,0.040716559,0.035589039,0.042918354,0.029838055,0.027329698,0.027313977,0.036784336,0.036685407,0.038931087,0.040207177,0.048303932,0.044495195,0.022244409,0.0209544,0.03596364,0.03146103,0.041133612,0.040188372,0.052639782,0.050814003,,,,,,,,,5,306.690577,282.8501298,0.973757036,91.05331897,79.90344066,5.470928648,260.5308519,240.6976743,0.006388319,1.372227797
146.0,0.301723578,0.255713355,0.8475,0.260331057,0.250990505,0.25053136,0.9982,68.0316333,34.22440282,0.004911013,Nova_Formation,100C14h,35,S20A300A0085,EP1,0,4.694,5.6438,0.9498,24,0.0456,4.01,0.0216,4.4,1,0.048,0.048,5,Nova_Regular,0.24,4.4,0.18,3,10/9/22,0.8961913198,0.8902422139,0.8346101635,0.2371729629,0.236246044,0.2241536008,568.4299926757812,554.5999755859375,1169.84,0.9998338160117592,0.9764983280504193,0.998474129308788,6,539,755.030788528124,730.3046061525818,649.0,460.0,146.5577850341797,575.2545166015625,0.02713719,0.005659297,0.1877847,0.17931971,0.19780812,0.18116885,0.221594155,0.18588668,0.04764317,0.039991379,0.065068707,0.060748175,0.070592701,0.064587206,0.083215803,0.07235238,0.044469655,0.038717449,0.057591453,0.055199027,0.059063792,0.0538809,0.063217849,0.050745785,0.034937605,0.037446335,0.052748039,0.052891523,0.057318017,0.056776106,0.069244713,0.067279339,0.027942404,0.031088889,0.054449514,0.055458218,0.062310547,0.063554257,0.07548219,0.081888884,,,,,,,,,6,330.2532555,282.8141639,0.974553337,89.69242309,73.18537154,5.369002124,256.8813705,237.1727814,0.00712389,1.305796551
146.0,0.301723578,0.255713355,0.8475,0.260331057,0.250990505,0.25053136,0.9982,68.0316333,34.22440282,0.004911013,Nova_Formation,100C14h,35,S20A300A0085,EP1,0,4.694,5.6438,0.9498,24,0.0456,4.01,0.0216,4.4,1,0.048,0.048,5,Nova_Regular,0.24,4.4,0.18,3,10/9/22,0.8765594453,0.8591747438,0.737841687,0.232179108,0.228346835,0.1990154338999999,672.010009765625,675.010009765625,1482.85,1.0045136283051503,0.963751342950294,0.9970824388848916,7,642,755.030788528124,730.3046061525818,649.0,460.0,146.5577850341797,575.2545166015625,0.064294755,0.057145506,0.26100743,0.24357453,0.27841148,0.25064117,0.315882444,0.26345003,0.072434872,0.063514769,0.103874847,0.100293115,0.114026725,0.10648194,0.134701878,0.126389533,0.065443948,0.060971588,0.093638822,0.089492589,0.098392367,0.092220038,0.109615326,0.100970656,0.060996443,0.059692502,0.08726801,0.085482717,0.094672307,0.094766885,0.113735437,0.11368376,0.058450252,0.053341523,0.098469332,0.102168828,0.109444737,0.120736897,0.126330644,0.158170104,,,,,,,,,7,372.8582484,279.6531272,0.990712057,88.64829905,63.75968574,4.959159512,251.6016921,232.1789265,0.006827907,1.860369326
147.0,0.302485916,0.257385655,0.8509,0.258508582,0.248696126,0.247887175,0.9967,67.6990639,34.00726546,0.004289074,Nova_Formation,100C14h,35,S20A300A0688,EP1,0,4.681,5.694,1.013,24,0.0456,4.01,0.0216,4.4,1,0.048,0.048,5,Nova_Regular,0.24,4.4,0.18,3,10/9/22,0.9902335141,0.967613094,0.9105230777,0.2630535198,0.2571685922,0.2440231352,480.7900085449219,441.75,981.55,0.999557140744446,0.9717458751001982,0.9485438563716104,0,0,750.181747668137,702.3345130084354,598.0,374.0,133.76382446289062,526.645263671875,0.27036917,0.24661605,0.36316845,0.366899,0.4207151,0.41935968,0.528546572,0.5110288,0.218018651,0.219281361,0.262396246,0.264968932,0.310531884,0.31702444,0.388366461,0.406151175,0.212298155,0.213564947,0.254651695,0.257891953,0.301408857,0.309236377,0.38137275,0.39752093,0.214840591,0.216107339,0.247856632,0.250284642,0.283319771,0.28790608,0.336879939,0.348313719,0.234544545,0.236444488,0.275277287,0.28156203,0.31068483,0.319354296,0.367389292,0.3820481,0.270774394,0.258056819,0.423235685,0.502589285,0.47296235,0.609838545,0.543455601,0.792165816,0,304.4820401,292.6751957,1.406276929,96.53613673,88.89845302,5.514428517,286.8191878,263.0533705,0.004276369,3.344592176
147.0,0.302485916,0.257385655,0.8509,0.258508582,0.248696126,0.247887175,0.9967,67.6990639,34.00726546,0.004289074,Nova_Formation,100C14h,35,S20A300A0688,EP1,0,4.681,5.694,1.013,24,0.0456,4.01,0.0216,4.4,1,0.048,0.048,5,Nova_Regular,0.24,4.4,0.18,3,10/9/22,0.9816397139,0.9651339955,0.9093393026,0.260415588,0.2563908668,0.2436746898,433.0199890136719,439.3500061035156,927.81,1.0057031180066434,0.9813595049506132,0.9999574561521196,1,24,750.181747668137,702.3345130084354,598.0,374.0,133.76382446289062,526.645263671875,-0.018565774,-0.00766021,0.000157833,-0.002486795,-0.002169639,-0.006734431,-0.006602228,-0.01338622,-0.005718797,-0.006992251,-0.010457784,-0.010691553,-0.011863679,-0.014057308,-0.01525566,-0.017801255,-0.007627696,-0.007631674,-0.009375274,-0.010808587,-0.011335373,-0.014539808,-0.01588738,-0.02188468,-0.007625669,-0.010176063,-0.010789588,-0.010895804,-0.012372404,-0.013536274,-0.0114384,-0.015899181,-0.013346061,-0.013988018,-0.018667042,-0.019854248,-0.018408537,-0.020848185,-0.019065559,-0.02357462,-0.017795086,-0.002547979,-0.048732489,-0.08315137,-0.041642994,-0.097927094,-0.027962744,-0.117165446,1,298.8251242,291.7067679,1.260137238,95.58927309,89.19649657,5.507052199,282.6059857,260.4154033,0.003801437,2.360531712
147.0,0.302485916,0.257385655,0.8509,0.258508582,0.248696126,0.247887175,0.9967,67.6990639,34.00726546,0.004289074,Nova_Formation,100C14h,35,S20A300A0688,EP1,0,4.681,5.694,1.013,24,0.0456,4.01,0.0216,4.4,1,0.048,0.048,5,Nova_Regular,0.24,4.4,0.18,3,10/9/22,0.9544050751,0.9441223129,0.8976854209,0.2528656015,0.2506773052,0.2407433987,442.1499938964844,432.5899963378906,923.05,1.0047676723573695,0.9873572429950572,1.0001616405237068,2,127,750.181747668137,702.3345130084354,598.0,374.0,133.76382446289062,526.645263671875,0.001758337,0.024162933,0.030135483,0.02238375,0.029714912,0.02049476,0.031519413,0.014638603,0.004451275,0.00509721,0.00245741,0.003235787,0.000376225,-0.000687242,0.000635117,-0.002523214,1.91e-06,0.003186151,0.001327157,0.000599653,-0.001751184,-0.005744725,-0.007623971,-0.018700093,-0.001269296,0.001279384,-0.000156671,0.000265658,-0.000490069,-0.001057774,0.001909882,-0.000622481,-0.011440977,-0.008252189,-0.01041767,-0.012060255,-0.008834273,-0.010592937,-0.004447997,-0.007660747,-0.012709916,0.000645339,-0.03511402,-0.075953782,-0.006248623,-0.067176223,0.060966551,-0.025593698,2,295.9007541,288.1789482,1.117417897,93.88500076,87.17728457,5.519144725,273.8632557,252.8654167,0.003992096,1.786377815
147.0,0.302485916,0.257385655,0.8509,0.258508582,0.248696126,0.247887175,0.9967,67.6990639,34.00726546,0.004289074,Nova_Formation,100C14h,35,S20A300A0688,EP1,0,4.681,5.694,1.013,24,0.0456,4.01,0.0216,4.4,1,0.048,0.048,5,Nova_Regular,0.24,4.4,0.18,3,10/9/22,0.9419996341,0.9310348567,0.8864883872,0.2494748882,0.2471796532,0.2379570708,488.6199951171875,476.2699890136719,974.87,1.0036982383046429,0.9875021519541016,0.9999780776187068,3,230,750.181747668137,702.3345130084354,598.0,374.0,133.76382446289062,526.645263671875,-0.000482887,0.03433065,0.06273988,0.055929333,0.06469169,0.054139256,0.071232975,0.050864577,0.013988376,0.012087211,0.017572641,0.018289834,0.01990959,0.016960531,0.022251129,0.018448949,0.016530737,0.013354301,0.015429258,0.014940709,0.014435083,0.008490682,0.008271217,-0.000889957,0.010174558,0.012083143,0.013633445,0.013990998,0.01411888,0.014897883,0.0190759,0.015265167,0.004454345,0.001915872,0.004312217,0.002548844,0.007769138,0.005805522,0.015262783,0.01267603,-0.005079269,0.009541929,-0.010796636,-0.050385505,0.031600565,-0.024240613,0.129047334,0.069744766,3,297.3004233,286.9951928,1.068235692,93.03037082,85.54075328,5.524670842,270.1685613,249.4747036,0.004374931,1.662448732
147.0,0.302485916,0.257385655,0.8509,0.258508582,0.248696126,0.247887175,0.9967,67.6990639,34.00726546,0.004289074,Nova_Formation,100C14h,35,S20A300A0688,EP1,0,4.681,5.694,1.013,24,0.0456,4.01,0.0216,4.4,1,0.048,0.048,5,Nova_Regular,0.24,4.4,0.18,3,10/9/22,0.9306877915,0.9194431978,0.8730329698,0.2464257102,0.2441320431,0.2346643307,508.9400024414063,524.6599731445312,1055.85,1.001557929080397,0.9875009511690712,1.000044994375684,4,333,750.181747668137,702.3345130084354,598.0,374.0,133.76382446289062,526.645263671875,0.02687344,0.018420383,0.10946724,0.101901025,0.114199996,0.100206435,0.125921845,0.101032555,0.029243872,0.028594717,0.039526165,0.037299961,0.042256504,0.038838863,0.047931254,0.040896475,0.033057496,0.031133279,0.034923673,0.034444183,0.034749955,0.030034572,0.032425791,0.021962881,0.028608173,0.027319744,0.033034489,0.032690763,0.034743547,0.034903646,0.041144788,0.037544489,0.014624864,0.016516134,0.023089588,0.02159667,0.028731555,0.02735284,0.038146108,0.036798149,0.021617591,0.026682287,0.032383084,-0.000499308,0.089894503,0.053795278,0.222485781,0.225396812,4,300.2012697,286.2027051,1.02942745,92.23241731,83.67955555,5.539758723,267.0620276,246.4255611,0.004984146,1.691172859
147.0,0.302485916,0.257385655,0.8509,0.258508582,0.248696126,0.247887175,0.9967,67.6990639,34.00726546,0.004289074,Nova_Formation,100C14h,35,S20A300A0688,EP1,0,4.681,5.694,1.013,24,0.0456,4.01,0.0216,4.4,1,0.048,0.048,5,Nova_Regular,0.24,4.4,0.18,3,10/9/22,0.9099834526,0.897324419,0.8401507265,0.2408451391,0.2382021035,0.2261379422,572.4199829101562,567.0499877929688,1225.84,1.0149844476548726,0.9861498427609554,0.9999213599397722,5,436,750.181747668137,702.3345130084354,598.0,374.0,133.76382446289062,526.645263671875,0.002790272,0.031482533,0.14818522,0.14389503,0.15956801,0.14519441,0.179994047,0.15028942,0.050203085,0.047000751,0.061713457,0.060034156,0.066712916,0.061702967,0.076251686,0.067946225,0.045231819,0.040004984,0.057181239,0.055304587,0.060262054,0.054234862,0.061752617,0.050129384,0.042576164,0.043819666,0.052438423,0.053842008,0.056935847,0.057042062,0.066088259,0.064774841,0.024778962,0.02538906,0.048600048,0.047913462,0.057417423,0.057039618,0.069902599,0.074497342,,,,,,,,,5,313.9070378,285.113289,0.975079398,90.52733324,78.19996365,5.50346521,261.1663001,240.8449542,0.007034314,1.569392383
147.0,0.302485916,0.257385655,0.8509,0.258508582,0.248696126,0.247887175,0.9967,67.6990639,34.00726546,0.004289074,Nova_Formation,100C14h,35,S20A300A0688,EP1,0,4.681,5.694,1.013,24,0.0456,4.01,0.0216,4.4,1,0.048,0.048,5,Nova_Regular,0.24,4.4,0.18,3,10/9/22,0.8888499963,0.8715412752,0.7857473365,0.2352539889,0.2314398479,0.211728995,630.72998046875,646.1400146484375,1370.01,1.019267144211172,0.9805981570068374,0.9975634276304682,6,539,750.181747668137,702.3345130084354,598.0,374.0,133.76382446289062,526.645263671875,0.04161045,0.0817381,0.21484217,0.20214653,0.23028421,0.20584929,0.262670159,0.21767801,0.055285782,0.064169064,0.090693653,0.0887523,0.098501176,0.092459112,0.11329478,0.103525758,0.068633258,0.063576475,0.087087095,0.082792252,0.090477377,0.082199872,0.096593201,0.085516036,0.064819664,0.053970456,0.08127974,0.079838902,0.087365836,0.086630702,0.10104233,0.099061579,0.059734106,0.052699313,0.085658073,0.087601066,0.096685797,0.103156328,0.113752604,0.132688791,,,,,,,,,6,359.8108481,284.6316486,1.005355316,88.41801081,66.84171926,5.192417103,255.2830193,235.2538041,0.007715717,1.632575343
147.0,0.302485916,0.257385655,0.8509,0.258508582,0.248696126,0.247887175,0.9967,67.6990639,34.00726546,0.004289074,Nova_Formation,100C14h,35,S20A300A0688,EP1,0,4.681,5.694,1.013,24,0.0456,4.01,0.0216,4.4,1,0.048,0.048,5,Nova_Regular,0.24,4.4,0.18,3,10/9/22,0.8575228877,0.8318689291,0.6858868806,0.2270461137,0.2212284328,0.1856924151,749.7999877929688,766.0399780273438,1672.46,1.0218423074159697,0.9718407650886548,1.000557526744873,7,642,750.181747668137,702.3345130084354,598.0,374.0,133.76382446289062,526.645263671875,0.08086237,0.08573003,0.3261716,0.3062644,0.3502745,0.31783283,0.396547198,0.3366717,0.07876268,0.092726484,0.146387547,0.141752094,0.157805979,0.15085426,0.179955006,0.175382972,0.091473639,0.092725858,0.134183437,0.12838757,0.141977787,0.135571688,0.153088629,0.151661068,0.088297695,0.088910609,0.127442405,0.126357973,0.137514651,0.137872368,0.158816099,0.164496988,0.080666214,0.070481762,0.145016968,0.152201176,0.163610816,0.180362225,0.190098912,0.24133411,,,,,,,,,7,380.7434164,279.4660709,0.958384346,87.02362568,61.26178652,4.866520573,246.8504928,227.0459291,0.006950246,2.55530454
148.0,0.304762284,0.25654613,0.8418,0.261183535,0.251044031,0.250450157,0.9976,58.2557639,33.97689486,0.001337932,Nova_Formation,100C14h,35,S20A300A0684,EP1,168,4.675,5.661,0.986,24,0.0648,4.07,0.0048,4.4,1,0.048,0.048,3,Nova_Regular,0.24,4.4,0.18,3,10/9/22,0.9880778547,0.971474611,0.9194292317,0.2623307707,0.2579468212,0.2458845255,395.55999755859375,409.6799926757813,887.29,0.9873867031992676,0.9674104063384216,0.9496634520598164,0,0,793.1530122413758,739.907632790367,563.0,479.0,126.9652099609375,498.4775695800781,0.22931196,0.23071867,0.32506153,0.33177155,0.38087308,0.38110033,0.484817594,0.46969986,0.186223865,0.183685929,0.226825267,0.225411594,0.273270011,0.273052126,0.348299801,0.357202619,0.183685526,0.17669259,0.223756626,0.220193908,0.270451635,0.27064091,0.348937362,0.359105378,0.185592249,0.181777209,0.21744059,0.215234414,0.252401263,0.250975728,0.305082589,0.308259159,0.198937371,0.200210944,0.24328272,0.242524534,0.277951419,0.280073255,0.333045959,0.340040028,0.240251824,0.237710029,0.37640816,0.429088444,0.424461693,0.513026416,0.490037292,0.656561673,0,298.5504262,292.397424,1.360659543,96.29808948,90.27644789,5.511220913,285.6353879,262.3305856,0.004361434,3.127879451
148.0,0.304762284,0.25654613,0.8418,0.261183535,0.251044031,0.250450157,0.9976,58.2557639,33.97689486,0.001337932,Nova_Formation,100C14h,35,S20A300A0684,EP1,168,4.675,5.661,0.986,24,0.0648,4.07,0.0048,4.4,1,0.048,0.048,3,Nova_Regular,0.24,4.4,0.18,3,10/9/22,0.9772944204,0.9672340127,0.9156562565,0.2592459617,0.2568271945,0.2449331163,391.55999755859375,401.7999877929688,867.23,0.994239078878696,0.9765032560480948,0.9988388019667548,1,24,793.1530122413758,739.907632790367,563.0,479.0,126.9652099609375,498.4775695800781,-0.001358137,-0.001296863,0.009673029,0.005590081,0.008836865,0.004661828,0.00691402,0.001251817,0.000642419,-0.000352666,-0.00015457,-0.00149563,-0.000740796,-0.002705991,-0.002529651,-0.002942115,-0.002537653,-0.001266524,-0.002166748,-0.00299935,-0.003889114,-0.005810529,-0.006343216,-0.011431217,-0.001264393,-0.002537578,-0.004840478,-0.004364029,-0.006285191,-0.00551112,-0.006982416,-0.005712211,-0.003804326,-0.007623821,-0.011763588,-0.010782808,-0.012809068,-0.012956709,-0.012697816,-0.012704879,-0.010796398,-0.011434421,-0.029219836,-0.045529008,-0.022131115,-0.040394366,-0.012696058,-0.029855549,1,331.028226,294.6533084,1.269187774,94.27479778,80.40734408,5.367045031,281.9851805,259.2458829,0.006272005,2.723752028
148.0,0.304762284,0.25654613,0.8418,0.261183535,0.251044031,0.250450157,0.9976,58.2557639,33.97689486,0.001337932,Nova_Formation,100C14h,35,S20A300A0684,EP1,168,4.675,5.661,0.986,24,0.0648,4.07,0.0048,4.4,1,0.048,0.048,3,Nova_Regular,0.24,4.4,0.18,3,10/9/22,0.9525135166,0.9471611958,0.9041163989,0.2523367748,0.2513681074,0.2420558109,424.1099853515625,414.05999755859375,879.33,0.99545499319697,0.9827668285200464,0.999324137041952,2,127,793.1530122413758,739.907632790367,563.0,479.0,126.9652099609375,498.4775695800781,0.017314583,-0.011451632,0.042790532,0.033067077,0.045579433,0.032826215,0.048498362,0.03055358,0.011472285,0.005710483,0.011295274,0.010645747,0.012179852,0.011112005,0.0133982,0.012688607,0.007653952,0.008832961,0.008021161,0.007885352,0.003661513,0.002961248,-0.000582367,-0.008971661,0.004475906,0.005075037,0.004575744,0.00320442,0.004227102,0.003635556,0.00576213,0.005193681,0.002570778,-0.006365716,-0.004321918,-0.004538715,-0.002072304,-0.003756106,0.001954079,-0.001288533,3.4e-05,-0.033698067,-0.018395036,-0.037914395,0.008176655,-0.010371804,0.071265846,0.057800949,2,323.3501579,291.2252432,1.151932157,92.60300838,79.80031829,5.278957099,273.4081108,252.336697,0.005964574,1.972983719
148.0,0.304762284,0.25654613,0.8418,0.261183535,0.251044031,0.250450157,0.9976,58.2557639,33.97689486,0.001337932,Nova_Formation,100C14h,35,S20A300A0684,EP1,168,4.675,5.661,0.986,24,0.0648,4.07,0.0048,4.4,1,0.048,0.048,3,Nova_Regular,0.24,4.4,0.18,3,10/9/22,0.939370917,0.93382701,0.8922369862999999,0.2487499266,0.2477973088,0.2390935326,455.510009765625,472.6199951171875,932.57,0.9938667583250616,0.9830868601947224,0.9989949321032674,3,230,793.1530122413758,739.907632790367,563.0,479.0,126.9652099609375,498.4775695800781,0.027493522,0.037535995,0.079417914,0.07029459,0.08396083,0.07101253,0.092377931,0.069987774,0.019742578,0.015916899,0.027838737,0.025441736,0.029384375,0.027911484,0.033751845,0.031832367,0.017831102,0.017824903,0.021135688,0.021084711,0.018467933,0.016046047,0.015317023,0.004501045,0.014653012,0.016552299,0.018909678,0.017903715,0.019795775,0.018552244,0.022935688,0.021655023,0.01402162,0.006382212,0.00926961,0.009198844,0.013630092,0.01156196,0.020471305,0.019750416,0.010212675,-0.000602961,0.006259292,-0.008876055,0.045082271,0.037316561,0.137395352,0.155194581,3,291.5511577,285.8741378,1.072981911,93.14805594,86.99188408,5.522936771,269.414493,248.7498488,0.004374361,1.74770511
148.0,0.304762284,0.25654613,0.8418,0.261183535,0.251044031,0.250450157,0.9976,58.2557639,33.97689486,0.001337932,Nova_Formation,100C14h,35,S20A300A0684,EP1,168,4.675,5.661,0.986,24,0.0648,4.07,0.0048,4.4,1,0.048,0.048,3,Nova_Regular,0.24,4.4,0.18,3,10/9/22,0.927384237,0.9215604863,0.8779576464,0.2455178588,0.2445600824,0.2355107824,502.2900085449219,509.5499877929688,1002.96,0.9917028589193608,0.982903476100232,0.9992993424756494,4,333,793.1530122413758,739.907632790367,563.0,479.0,126.9652099609375,498.4775695800781,0.007782713,0.022883713,0.10659212,0.11065915,0.11337045,0.112526745,0.128575116,0.11568189,0.033708751,0.030510187,0.043715566,0.042137921,0.0482485,0.046285629,0.055966049,0.052757651,0.027983874,0.030512094,0.037966803,0.036226884,0.035803765,0.032537103,0.034990251,0.023522735,0.027982056,0.024156302,0.032257468,0.031316951,0.034741461,0.033069193,0.040069491,0.039411783,0.026080295,0.018434271,0.026227191,0.026071697,0.032143593,0.031244218,0.04198283,0.042588085,0.022268131,0.011443257,0.044145763,0.03735745,0.100538462,0.109644294,0.22569415,0.30127883,4,293.8331391,284.8078102,1.029642733,92.35431555,85.15937632,5.558578828,266.0577353,245.5176733,0.004941852,1.68336379
148.0,0.304762284,0.25654613,0.8418,0.261183535,0.251044031,0.250450157,0.9976,58.2557639,33.97689486,0.001337932,Nova_Formation,100C14h,35,S20A300A0684,EP1,168,4.675,5.661,0.986,24,0.0648,4.07,0.0048,4.4,1,0.048,0.048,3,Nova_Regular,0.24,4.4,0.18,3,10/9/22,0.9053805106,0.8981656505,0.8483605166,0.2395643642,0.2382472301,0.2276658892,524.7999877929688,547.47998046875,1102.64,1.0066494954843723,0.9816271766921546,0.9993727713144736,5,436,793.1530122413758,739.907632790367,563.0,479.0,126.9652099609375,498.4775695800781,0.029888049,0.043198764,0.1589374,0.14861372,0.1704781,0.15197042,0.19450888,0.15877187,0.041316018,0.042566746,0.062700152,0.059667349,0.067777634,0.063862234,0.079688102,0.07391715,0.036866874,0.042569265,0.053311303,0.053546771,0.054267406,0.052319586,0.055198163,0.047641814,0.036231324,0.036213577,0.048135146,0.047920719,0.051677108,0.052495837,0.062292218,0.060384035,0.033691168,0.029852927,0.047635034,0.047167957,0.053498864,0.055997044,0.066743761,0.073696017,,,,,,,,,5,310.9259469,284.6669895,0.970991915,90.25266036,78.5919908,5.471553087,259.9385971,239.5642863,0.006533672,1.77953949
