Repository: cx26/formation-analysis

# ***Data-Driven Analysis of Battery Formation*** 

This repository contains half cell measurement data and code (for plotting, simulation and experiment design) accompanying the paper *Data-Driven Analysis of Battery Formation Reveals the Role of Electrode Utilization in Extending Cycle Life* by Xiao Cui et al (2024).  

- **[data](data)**: 
    - extracted summary information from [aging cycles, diagnostic cycles](data/rpt_summary_041524.csv) and [formation cycles](data/formation_cycle_info_042124.csv); [resistances](data/delta_features_041524.csv); [electrode-specifics](data/electrode_info_04152024.csv) fitted using differential voltage analysis; [formation parameters](data/Formation_2022

File: data/df_all.csv (part 12 of 43)
seq_num,1st_ch_cap,1st_disch_cap,1st_CE,disch_cap_with_cv,last_ch_cap,last_disch_cap,last_CE,formation_time,temperature_exp,cv_hold_cap,formation_file_name,formation_drying_date,formation_temperature,cell_id,electrolyte,ocv_time,cell_mass_before,cell_mass_after,electrolyte_mass,wetting_hold_time,formation_charge_current_1,formation_cutoff_voltage_1,formation_charge_current_2,formation_cutoff_voltage_2,charge_hold_time,formation_discharge_current,formation_verification_current,formation_verification_repeat,regular_project_name,regular_charge_current,regular_charge_cutoff_voltage,regular_discharge_current,regular_discharge_cutoff_voltage,date,rpt_low_energy,rpt_med_energy,regu_energy,rpt_low_cap,rpt_med_cap,regu_cap,rpt_low_cv_t,rpt_med_cv_t,regu_cv_t,rpt_low_ce,rpt_med_ce,regu_ce,diag_pos_x,cycle_index,rpt_low_life,rpt_med_life,regu_life,regu_knee,q_throughput,e_throughput,r_c_0_0s,r_d_0_0s,r_c_0_3s,r_d_0_3s,r_c_0_10s,r_d_0_10s,r_c_0_30s,r_d_0_30s,r_c_1_0s,r_d_1_0s,r_c_1_3s,r_d_1_3s,r_c_1_10s,r_d_1_10s,r_c_1_30s,r_d_1_30s,r_c_2_0s,r_d_2_0s,r_c_2_3s,r_d_2_3s,r_c_2_10s,r_d_2_10s,r_c_2_30s,r_d_2_30s,r_c_3_0s,r_d_3_0s,r_c_3_3s,r_d_3_3s,r_c_3_10s,r_d_3_10s,r_c_3_30s,r_d_3_30s,r_c_4_0s,r_d_4_0s,r_c_4_3s,r_d_4_3s,r_c_4_10s,r_d_4_10s,r_c_4_30s,r_d_4_30s,r_c_5_0s,r_d_5_0s,r_c_5_3s,r_d_5_3s,r_c_5_10s,r_d_5_10s,r_c_5_30s,r_d_5_30s,diag_pos_y,Q_ne,Q_pe,SOC_ne_0,SOC_pe_0,SOC_ne_100,SOC_pe_100,Q_li,Q_full,error,Q_offset
148.0,0.304762284,0.25654613,0.8418,0.261183535,0.251044031,0.250450157,0.9976,58.2557639,33.97689486,0.001337932,Nova_Formation,100C14h,35,S20A300A0684,EP1,168,4.675,5.661,0.986,24,0.0648,4.07,0.0048,4.4,1,0.048,0.048,3,Nova_Regular,0.24,4.4,0.18,3,10/9/22,0.8920993554,0.8841585315,0.7589746683,0.236100138,0.2347426797,0.2041485615,615.2899780273438,636.989990234375,1274.0,1.0093822530055137,0.9813010307079758,0.9965575306736016,6,539,793.1530122413758,739.907632790367,563.0,479.0,126.9652099609375,498.4775695800781,0.060417518,0.005699277,0.22185835,0.20441788,0.23926365,0.21118185,0.27330026,0.22465098,0.058458552,0.056545153,0.092511863,0.08773762,0.101501107,0.098056644,0.119457066,0.116268784,0.054641604,0.0578188,0.082206622,0.077589586,0.08451879,0.080776632,0.091489792,0.084075511,0.051463827,0.053369701,0.072991922,0.07242246,0.079763621,0.080045551,0.093399704,0.095938444,0.054642454,0.04573983,0.077573732,0.079414725,0.086673081,0.093676895,0.101025909,0.121356487,,,,,,,,,6,319.7895825,282.7945381,0.955234874,89.61279123,75.33613706,5.50141548,256.4748207,236.0999525,0.007110341,1.76242406
148.0,0.304762284,0.25654613,0.8418,0.261183535,0.251044031,0.250450157,0.9976,58.2557639,33.97689486,0.001337932,Nova_Formation,100C14h,35,S20A300A0684,EP1,168,4.675,5.661,0.986,24,0.0648,4.07,0.0048,4.4,1,0.048,0.048,3,Nova_Regular,0.24,4.4,0.18,3,10/9/22,0.8673699262,0.8524224053,0.6490503258000001,0.2295608211,0.2266445,0.1750851932,730.9500122070312,739.3900146484375,1529.11,1.011433889213372,0.9743141678595312,0.9976175448120578,7,642,793.1530122413758,739.907632790367,563.0,479.0,126.9652099609375,498.4775695800781,0.07894935,0.07873756,0.31678638,0.295878,0.34323055,0.31077883,0.393514007,0.33285457,0.088323265,0.078748792,0.139422953,0.133170962,0.153090119,0.147262037,0.18045795,0.177285582,0.084506437,0.080023304,0.12155132,0.118946627,0.128617048,0.125074327,0.139145344,0.140982479,0.07243146,0.071761578,0.111079767,0.108987525,0.120978624,0.121179134,0.141056001,0.147984356,0.069890127,0.05650495,0.126200661,0.132003248,0.140498519,0.156859279,0.162029415,0.207704782,,,,,,,,,7,360.6745359,281.367698,0.981225174,87.51533749,65.25966945,5.119247869,249.7789198,229.5607431,0.00675906,2.275237473
149.0,0.302698353,0.256656545,0.8479,0.260065069,0.25049062,0.250042487,0.9982,57.7357916,34.08282592,0.001324434,Nova_Formation,100C14h,35,S20A300A0541,EP1,168,4.634,5.653,1.019,24,0.0648,4.07,0.0048,4.4,1,0.048,0.048,3,Nova_Regular,0.24,4.4,0.18,3,10/9/22,0.9889342118,0.964648555,0.9114675296,0.2625789644,0.2562581615,0.244120908,432.2900085449219,405.55999755859375,896.52,0.9991394091196288,0.9724561558871776,0.9509846204224334,0,0,774.531199342408,736.8216236051554,550.0,359.0,122.33402252197266,481.1608276367188,0.26425847,0.2650547,0.3536808,0.3582515,0.41031614,0.4092515,0.512161195,0.4964219,0.207857534,0.21293442,0.25224492,0.254066557,0.298638523,0.302937269,0.374398619,0.387664497,0.212305024,0.207213894,0.248220533,0.24915047,0.294812799,0.297482908,0.373113453,0.384552002,0.211671367,0.211661205,0.24342148,0.243853033,0.277539343,0.279848605,0.329901993,0.338150233,0.233283058,0.230095983,0.269460768,0.27213186,0.304873735,0.309402645,0.360412598,0.36993289,0.266336232,0.267597169,0.413939267,0.48216629,0.465491474,0.578912616,0.537121892,0.745586276,0,303.7092111,292.472296,1.34267651,96.26136685,88.74472289,5.501295163,285.615662,262.5788552,0.004328406,2.869210333
149.0,0.302698353,0.256656545,0.8479,0.260065069,0.25049062,0.250042487,0.9982,57.7357916,34.08282592,0.001324434,Nova_Formation,100C14h,35,S20A300A0541,EP1,168,4.634,5.653,1.019,24,0.0648,4.07,0.0048,4.4,1,0.048,0.048,3,Nova_Regular,0.24,4.4,0.18,3,10/9/22,0.9770709023,0.9593953807,0.9067216425,0.2592190588,0.2548648422,0.242923432,405.4299926757813,403.260009765625,885.05,1.0063066290756268,0.9811889271376806,0.9997616199800096,1,24,774.531199342408,736.8216236051554,550.0,359.0,122.33402252197266,481.1608276367188,0.006218195,-0.012710899,0.008918762,0.004637927,0.007353723,0.002552599,0.008144259,2.65e-06,0.001919016,-0.003812566,-0.000560731,-0.001941264,-0.001149148,-0.001770169,-0.002518028,-0.001555175,-0.005067244,1.12e-06,-0.002909109,-0.003335655,-0.006078035,-0.006140053,-0.008859128,-0.013369739,-0.00316222,-0.00444819,-0.005142331,-0.005008146,-0.005272835,-0.00714919,-0.004893363,-0.00762558,-0.01206018,-0.0082618,-0.01015231,-0.010494173,-0.010566771,-0.01127857,-0.01129356,-0.010167897,0.000656068,-0.010804057,-0.028113306,-0.048741281,-0.019710362,-0.0419119,-0.001134872,-0.027329504,1,299.277075,290.310649,1.258732045,95.59355388,88.64630617,5.506959884,281.2853631,259.2188785,0.003899826,2.31209722
149.0,0.302698353,0.256656545,0.8479,0.260065069,0.25049062,0.250042487,0.9982,57.7357916,34.08282592,0.001324434,Nova_Formation,100C14h,35,S20A300A0541,EP1,168,4.634,5.653,1.019,24,0.0648,4.07,0.0048,4.4,1,0.048,0.048,3,Nova_Regular,0.24,4.4,0.18,3,10/9/22,0.9522627302,0.9387412155,0.8935443553,0.2523208759,0.2492573139,0.2396271519,432.2799987792969,452.9599914550781,898.38,1.0065407501111832,0.9867301554042636,1.000193680836453,2,127,774.531199342408,736.8216236051554,550.0,359.0,122.33402252197266,481.1608276367188,-0.007107794,-0.006352812,0.041087568,0.032461017,0.041082084,0.031571835,0.048841715,0.031151861,0.012722477,0.006994575,0.013058156,0.010097712,0.013779312,0.012044936,0.016539842,0.01469183,0.00446099,0.006992519,0.007398576,0.006794408,0.00401172,0.002786636,-0.001242995,-0.0095433,0.005730316,0.003182814,0.005445659,0.005890578,0.006182164,0.00636974,0.008278191,0.007633805,-0.006982043,-0.001905903,-0.001400501,-0.003395081,0.000740498,-0.001869142,0.005736887,0.003816485,0.011455685,-0.010166526,-0.011006594,-0.03668505,0.019454002,-0.007314146,0.093468547,0.073741674,2,296.5891689,287.4849546,1.121376131,93.91470887,86.79868842,5.524125513,273.3165383,252.3206954,0.003978049,1.788933062
149.0,0.302698353,0.256656545,0.8479,0.260065069,0.25049062,0.250042487,0.9982,57.7357916,34.08282592,0.001324434,Nova_Formation,100C14h,35,S20A300A0541,EP1,168,4.634,5.653,1.019,24,0.0648,4.07,0.0048,4.4,1,0.048,0.048,3,Nova_Regular,0.24,4.4,0.18,3,10/9/22,0.9392472524,0.9258739982,0.8823437772999999,0.2487687043,0.2458130318,0.2368213835,472.3299865722656,468.6199951171875,949.25,1.004590643749431,0.987004286373319,1.0005373841292102,3,230,774.531199342408,736.8216236051554,550.0,359.0,122.33402252197266,481.1608276367188,0.013143748,0.02733156,0.075332224,0.06871402,0.07816604,0.068455875,0.091334164,0.071189076,0.024794832,0.017161697,0.028387219,0.025921255,0.030326933,0.027327597,0.03488934,0.032102704,0.015897781,0.018430948,0.021714777,0.020210698,0.01813823,0.016921401,0.015275478,0.006356359,0.013988838,0.013985619,0.017666355,0.017169654,0.019234359,0.018170774,0.02479741,0.022248685,0.00381887,0.006991893,0.011487186,0.010078609,0.015798479,0.014484227,0.023526788,0.023517936,0.01144737,0.002544612,0.01428315,-0.006445199,0.060174286,0.044987857,0.167191744,0.19068855,3,297.3147958,285.9324433,1.073097267,93.10417359,85.28551457,5.539441992,269.4055153,248.7684886,0.00435405,1.607487947
149.0,0.302698353,0.256656545,0.8479,0.260065069,0.25049062,0.250042487,0.9982,57.7357916,34.08282592,0.001324434,Nova_Formation,100C14h,35,S20A300A0541,EP1,168,4.634,5.653,1.019,24,0.0648,4.07,0.0048,4.4,1,0.048,0.048,3,Nova_Regular,0.24,4.4,0.18,3,10/9/22,0.9224488315,0.9089282907,0.8620199883,0.2442173438,0.2412662228,0.2315772411,506.8299865722656,506.7699890136719,1043.51,1.016113134146786,0.9870543328572752,0.999707038487887,4,333,774.531199342408,736.8216236051554,550.0,359.0,122.33402252197266,481.1608276367188,0.010044575,0.039405793,0.11497587,0.11053762,0.12210938,0.11019963,0.140977025,0.115693,0.041310593,0.030507639,0.044980288,0.043998122,0.049214035,0.046957314,0.057828903,0.054727018,0.028600007,0.029234484,0.038254678,0.03651984,0.036557257,0.035284013,0.036233634,0.02859953,0.026689187,0.024789155,0.032381251,0.031288028,0.035977662,0.035703242,0.043848217,0.040740013,0.020332441,0.019066557,0.028789371,0.028236896,0.035565883,0.035687119,0.04575637,0.048551798,,,,,,,,,4,303.9887582,284.8389121,1.006393082,91.79817958,81.83261106,5.537979221,264.5362579,244.217128,0.005513801,1.485488306
149.0,0.302698353,0.256656545,0.8479,0.260065069,0.25049062,0.250042487,0.9982,57.7357916,34.08282592,0.001324434,Nova_Formation,100C14h,35,S20A300A0541,EP1,168,4.634,5.653,1.019,24,0.0648,4.07,0.0048,4.4,1,0.048,0.048,3,Nova_Regular,0.24,4.4,0.18,3,10/9/22,0.906221256,0.890481788,0.8307364078999999,0.2398938518,0.2363925846,0.2232829575,559.4199829101562,558.8900146484375,1147.26,1.0197480785489934,0.9845671968371787,1.000266635979208,5,436,774.531199342408,736.8216236051554,550.0,359.0,122.33402252197266,481.1608276367188,0.036326498,0.03718698,0.16414887,0.15194142,0.17770126,0.15634799,0.2045331,0.16487798,0.047013447,0.04126443,0.066573203,0.062608629,0.072912753,0.068508983,0.087674946,0.080062032,0.039388046,0.043172047,0.058497757,0.05683662,0.059226304,0.056918383,0.061628252,0.054575622,0.041928455,0.036818266,0.051707432,0.051237434,0.057374805,0.056570381,0.068031758,0.06539011,0.027943715,0.030457735,0.052741796,0.053890944,0.060287982,0.063775301,0.073693514,0.085081905,,,,,,,,,5,320.2243344,284.502596,0.986161468,90.37338021,76.40065057,5.489955883,260.2725418,239.8936712,0.006516342,1.601874602
149.0,0.302698353,0.256656545,0.8479,0.260065069,0.25049062,0.250042487,0.9982,57.7357916,34.08282592,0.001324434,Nova_Formation,100C14h,35,S20A300A0541,EP1,168,4.634,5.653,1.019,24,0.0648,4.07,0.0048,4.4,1,0.048,0.048,3,Nova_Regular,0.24,4.4,0.18,3,10/9/22,0.8890258898,0.8722544442,0.7422700718999999,0.2354647437,0.2318525709,0.2001876001,654.2899780273438,661.0800170898438,1391.71,1.0194875085940944,0.9816103714315726,0.998084227672984,6,539,774.531199342408,736.8216236051554,550.0,359.0,122.33402252197266,481.1608276367188,0.05740273,0.053955585,0.24042141,0.21951455,0.26078025,0.22770864,0.302067399,0.24370298,0.074970916,0.063499346,0.104701817,0.099231362,0.114690363,0.10970965,0.135328919,0.131523073,0.063532248,0.062229678,0.091409147,0.088272586,0.095770985,0.092765659,0.102927387,0.100955606,0.062259242,0.057146892,0.08321099,0.081803888,0.090992451,0.090579212,0.107369661,0.107602715,0.053994313,0.04888165,0.08883056,0.093539864,0.098131269,0.110337704,0.114357144,0.14162904,,,,,,,,,6,350.3290889,282.3085674,1.000779821,89.33627403,68.7322187,5.285359494,255.7099782,235.4646345,0.00685862,1.818298222
149.0,0.302698353,0.256656545,0.8479,0.260065069,0.25049062,0.250042487,0.9982,57.7357916,34.08282592,0.001324434,Nova_Formation,100C14h,35,S20A300A0541,EP1,168,4.634,5.653,1.019,24,0.0648,4.07,0.0048,4.4,1,0.048,0.048,3,Nova_Regular,0.24,4.4,0.18,3,10/9/22,0.8618136725,0.831683205,0.6268354061,0.2282772904,0.2216367603,0.1697186353999999,772.969970703125,771.5900268554688,1648.93,1.021135907343422,0.9688368440192728,0.9971163084600928,7,642,774.531199342408,736.8216236051554,550.0,359.0,122.33402252197266,481.1608276367188,0.06981155,0.09268242,0.35159844,0.33236277,0.37949237,0.34529972,0.43323791,0.36773548,0.095296904,0.091425285,0.161449373,0.15764764,0.176958382,0.17415145,0.204553336,0.215973675,0.097809806,0.088250235,0.139224917,0.136365458,0.146719009,0.148421645,0.160052955,0.175241709,0.083827659,0.082532123,0.12851654,0.128331453,0.140341103,0.142852008,0.162834704,0.177165598,0.08890368,0.07680729,0.149110734,0.156863183,0.164616704,0.188628405,0.188640535,0.255944252,,,,,,,,,7,374.3090442,279.0618133,0.973967503,87.69717356,62.65209012,4.967548717,248.3749712,228.2771814,0.00636654,2.589609831
150.0,0.304208173,0.25657805,0.8434,0.261684981,0.252650849,0.252406844,0.999,58.7928667,34.04027875,0.001366291,Nova_Formation,100C14h,35,S20A300A0692,EP1,168,4.671,5.684,1.013,24,0.0648,4.07,0.0048,4.4,1,0.048,0.048,3,Nova_Regular,0.24,4.4,0.18,3,10/9/22,0.9897886284,0.9710738012,0.9209936727,0.2627456546,0.2577613447,0.245962014,394.0400085449219,388.6600036621094,834.14,0.9935430428305958,0.971829192813493,0.9511666148628766,0,0,765.2737808459987,733.930940271052,471.0,395.0,106.3435516357422,416.2518310546875,0.21078806,0.20403296,0.29286337,0.29913923,0.3493535,0.34948704,0.45170629,0.4366681,0.150015205,0.150642201,0.192409605,0.193688497,0.237414166,0.241323069,0.312747538,0.326001465,0.14874588,0.14682658,0.186980695,0.18930085,0.234525889,0.238671407,0.314654529,0.32797581,0.151288509,0.149369001,0.18161732,0.182487965,0.216683775,0.218407542,0.269048065,0.276491851,0.168451265,0.167801529,0.206131861,0.210116878,0.242775545,0.247669175,0.298127413,0.307638437,0.202776775,0.204668567,0.344139099,0.403312802,0.392635792,0.492571503,0.460222095,0.641334713,0,300.0831553,292.5207357,1.342441579,96.27212589,89.86717442,5.45879916,285.644372,262.7454702,0.004354882,2.902341288
150.0,0.304208173,0.25657805,0.8434,0.261684981,0.252650849,0.252406844,0.999,58.7928667,34.04027875,0.001366291,Nova_Formation,100C14h,35,S20A300A0692,EP1,168,4.671,5.684,1.013,24,0.0648,4.07,0.0048,4.4,1,0.048,0.048,3,Nova_Regular,0.24,4.4,0.18,3,10/9/22,0.9776055102,0.9653167332,0.9154970228,0.2592939184,0.2562292301,0.2445751145,388.760009765625,391.0899963378906,823.91,1.0006215630298452,0.9804436775237702,0.999475691010862,1,24,765.2737808459987,733.930940271052,471.0,395.0,106.3435516357422,416.2518310546875,-0.011159405,-0.003163487,0.011696845,0.007303804,0.010852933,0.005201876,0.011842489,0.002574235,-0.00062944,-0.0012604,-0.003222063,-0.000709027,-0.001956776,-0.000530779,-0.002541631,-0.001883358,-0.005079284,-0.002531976,-0.00351432,-0.004497439,-0.005759075,-0.006945089,-0.0095222,-0.015907258,-0.00507918,-0.005710036,-0.005638108,-0.005953968,-0.006482914,-0.006239384,-0.005870879,-0.007607788,-0.007621199,-0.009522617,-0.010345131,-0.0106498,-0.012032151,-0.011989906,-0.012701273,-0.011421412,-0.012705237,-0.02477555,-0.027937919,-0.040418059,-0.018668801,-0.035966009,-0.006232411,-0.020294428,1,296.7568197,290.4958787,1.248804459,95.51827289,89.41027963,5.456688852,281.1825586,259.293734,0.003897209,2.331455931
150.0,0.304208173,0.25657805,0.8434,0.261684981,0.252650849,0.252406844,0.999,58.7928667,34.04027875,0.001366291,Nova_Formation,100C14h,35,S20A300A0692,EP1,168,4.671,5.684,1.013,24,0.0648,4.07,0.0048,4.4,1,0.048,0.048,3,Nova_Regular,0.24,4.4,0.18,3,10/9/22,0.9514212808,0.943720959,0.9009830657,0.252017339,0.2503766023,0.2409164137,429.0799865722656,409.1400146484375,850.68,1.0012937887740807,0.9865629916559135,0.9998421564718764,2,127,765.2737808459987,733.930940271052,471.0,395.0,106.3435516357422,416.2518310546875,-0.016228184,-0.014021114,0.056619763,0.043542325,0.058064967,0.04293105,0.067673564,0.04191497,0.005082861,0.005086392,0.008776903,0.009528145,0.01226829,0.010851488,0.013979405,0.013418615,0.003813565,0.000637084,0.00554511,0.003724173,0.002723694,0.000584364,-0.003816783,-0.013342559,-0.001273647,-0.003176555,0.002527863,0.002319813,0.002592862,0.003396749,0.005688846,0.003101379,-0.005723447,-0.00571683,-0.004607677,-0.004812643,-0.003279343,-0.001231,0.001352102,0.00318113,-0.009535864,-0.012712151,-0.011047721,-0.026443332,0.020781577,0.00363186,0.09089449,0.087085068,2,294.070524,287.5197317,1.108634251,93.74913152,87.4425939,5.448156138,272.807418,252.017262,0.004014379,1.865465545
150.0,0.304208173,0.25657805,0.8434,0.261684981,0.252650849,0.252406844,0.999,58.7928667,34.04027875,0.001366291,Nova_Formation,100C14h,35,S20A300A0692,EP1,168,4.671,5.684,1.013,24,0.0648,4.07,0.0048,4.4,1,0.048,0.048,3,Nova_Regular,0.24,4.4,0.18,3,10/9/22,0.9376444293,0.9300314251,0.8901821968,0.2482473231,0.2466845151,0.2381770754,440.8500061035156,436.7699890136719,892.58,0.9993171508747876,0.9868070642654988,1.0002148762411984,3,230,765.2737808459987,733.930940271052,471.0,395.0,106.3435516357422,416.2518310546875,-0.000825763,-0.00826335,0.08788872,0.0748772,0.092493415,0.07527831,0.103999138,0.07563561,0.014620602,0.010804862,0.019141838,0.019135118,0.023539945,0.022106454,0.029241234,0.026762009,0.006992683,0.007628843,0.015127242,0.011923015,0.012296706,0.008977279,0.005697995,-0.003176868,0.005721375,0.001270831,0.009527475,0.008687422,0.011440501,0.009926766,0.017002672,0.014618158,-0.001270831,-0.002542838,0.00548315,0.003862739,0.007978216,0.007708058,0.015894324,0.016522914,-0.033689365,-0.008898959,0.01047942,-0.004106641,0.055649161,0.048155576,0.158284515,0.18496269,3,294.8135835,286.0613482,1.057313182,92.83450447,85.8476506,5.449950867,268.680738,248.2472462,0.004418639,1.726185972
150.0,0.304208173,0.25657805,0.8434,0.261684981,0.252650849,0.252406844,0.999,58.7928667,34.04027875,0.001366291,Nova_Formation,100C14h,35,S20A300A0692,EP1,168,4.671,5.684,1.013,24,0.0648,4.07,0.0048,4.4,1,0.048,0.048,3,Nova_Regular,0.24,4.4,0.18,3,10/9/22,0.9190843634,0.9100382505,0.8638207992,0.243229272,0.2412992835,0.2313585855,483.3699951171875,471.05999755859375,1010.09,1.0104054240656342,0.9854327897916588,0.9993865816987746,4,333,765.2737808459987,733.930940271052,471.0,395.0,106.3435516357422,416.2518310546875,-0.007388845,0.013341263,0.1157386,0.117792934,0.12501028,0.12079856,0.147046387,0.1264686,0.019692689,0.022241026,0.03693442,0.035495684,0.042599902,0.041329756,0.051461041,0.04859674,0.015881121,0.018429622,0.030262902,0.027312651,0.030322909,0.027096674,0.028580904,0.020330995,0.010794058,0.01652278,0.023549676,0.025223359,0.026717156,0.028799459,0.034843087,0.034315407,0.012063995,0.007624045,0.024407908,0.023025811,0.028351888,0.029736087,0.039385527,0.044481903,,,,,,,,,4,301.1697629,284.7816868,0.999628819,91.44922654,82.3174544,5.451877067,263.4412297,243.2291947,0.005844231,1.675507775
150.0,0.304208173,0.25657805,0.8434,0.261684981,0.252650849,0.252406844,0.999,58.7928667,34.04027875,0.001366291,Nova_Formation,100C14h,35,S20A300A0692,EP1,168,4.671,5.684,1.013,24,0.0648,4.07,0.0048,4.4,1,0.048,0.048,3,Nova_Regular,0.24,4.4,0.18,3,10/9/22,0.9047451172,0.8944166169,0.8141195573,0.239472006,0.2373006217,0.2181005275,545.3699951171875,550.719970703125,1099.71,1.0143076070185446,0.9840464277378672,0.9917652908472552,5,436,765.2737808459987,733.930940271052,471.0,395.0,106.3435516357422,416.2518310546875,0.016538262,0.007605121,0.19061273,0.17327592,0.20532715,0.17839465,0.236131907,0.18807358,0.033670753,0.033032209,0.063573331,0.061626926,0.073339686,0.069307968,0.089581162,0.083928406,0.029219881,0.031761542,0.053736448,0.050678238,0.055690855,0.052335426,0.057800025,0.049537659,0.026677251,0.028583586,0.047000021,0.046454608,0.052519172,0.05308032,0.065907389,0.063524872,0.024768367,0.021590739,0.052474812,0.052229181,0.058831945,0.063992634,0.072420418,0.085129917,,,,,,,,,5,318.2485712,284.1956008,0.983004335,90.31066581,76.80018656,5.408894468,259.7873365,239.471928,0.006550014,1.815171158
150.0,0.304208173,0.25657805,0.8434,0.261684981,0.252650849,0.252406844,0.999,58.7928667,34.04027875,0.001366291,Nova_Formation,100C14h,35,S20A300A0692,EP1,168,4.671,5.684,1.013,24,0.0648,4.07,0.0048,4.4,1,0.048,0.048,3,Nova_Regular,0.24,4.4,0.18,3,10/9/22,0.878934472,0.8688637537,0.6772858606,0.2326479929,0.2307943998,0.1822566809,674.0900268554688,680.1099853515625,1446.07,1.0156557013192653,0.984015884018502,1.0007656100667204,6,539,765.2737808459987,733.930940271052,471.0,395.0,106.3435516357422,416.2518310546875,0.03746949,0.02789253,0.30610228,0.28502896,0.33317107,0.29598942,0.383810878,0.3137529,0.067346692,0.057134062,0.119398922,0.112328753,0.13393344,0.12671335,0.160744786,0.155640751,0.057174146,0.057141244,0.099395931,0.094888374,0.10563609,0.101864025,0.11307624,0.114269525,0.05018267,0.052057222,0.090385944,0.087490112,0.100101888,0.099797517,0.117896318,0.123816997,0.05145283,0.044424519,0.10399048,0.105616078,0.11498718,0.128887579,0.132147521,0.170290649,,,,,,,,,6,349.5912507,282.5825199,0.983097226,88.31483979,68.15264651,5.217390058,252.9991216,232.6479153,0.006905737,2.170952089
150.0,0.304208173,0.25657805,0.8434,0.261684981,0.252650849,0.252406844,0.999,58.7928667,34.04027875,0.001366291,Nova_Formation,100C14h,35,S20A300A0692,EP1,168,4.671,5.684,1.013,24,0.0648,4.07,0.0048,4.4,1,0.048,0.048,3,Nova_Regular,0.24,4.4,0.18,3,10/9/22,0.8514031526,0.8251056441,0.5817184753,0.2254366927,0.2195529487,0.1572949974,831.0900268554688,863.5399780273438,1645.86,1.0176860053780663,0.9653362804676874,1.003032552069345,7,642,765.2737808459987,733.930940271052,471.0,395.0,106.3435516357422,416.2518310546875,0.059014156,0.040560797,0.44854963,0.42197874,0.482306,0.4385809,0.544432759,0.46298313,0.081294343,0.083805814,0.187163472,0.178316697,0.205700442,0.199125186,0.238835216,0.243279815,0.094001859,0.081267938,0.157130033,0.151004359,0.167075634,0.163582399,0.1797373,0.191748202,0.072395578,0.07491143,0.144525915,0.143144637,0.156608224,0.160435617,0.179501653,0.200661749,0.076838285,0.066646487,0.17275016,0.183257923,0.18889688,0.217333362,0.215963542,0.29913047,,,,,,,,,7,369.1231269,278.9638137,0.958658204,86.8978833,62.87758633,4.96715522,245.9522784,225.4366151,0.006469701,3.120468547
151.0,0.303947917,0.259060878,0.8523,0.265832473,0.255870943,0.255471452,0.9984,59.827525,34.11627923,0.005077915,Nova_Formation,100C14h,35,S20A300A0653,EP1,72,4.67,5.693,1.023,24,0.0048,3.64,0.0216,4.4,1,0.048,0.048,2,Nova_Regular,0.24,4.4,0.18,3,10/9/22,1.0047346843,0.9760026261,0.9204072755,0.2668412544,0.2593091173,0.2466744855,419.1799926757813,414.4100036621094,925.09,1.0018465916229728,0.968739802216954,0.9497316209349466,0,0,870.4093635762647,849.5345160118891,736.0,598.0,166.09732055664062,654.4577026367188,0.2752334,0.25551027,0.34794697,0.35474938,0.4032797,0.40341952,0.502976298,0.49131733,0.225017607,0.223730892,0.264344037,0.265612155,0.31006664,0.313078642,0.384567946,0.397885919,0.22311464,0.22118853,0.261567086,0.26034075,0.307577699,0.310270131,0.387112498,0.399709255,0.225021571,0.2205033,0.255961508,0.254723728,0.28877458,0.290487468,0.341981858,0.34889403,0.242819577,0.242162928,0.280314565,0.281597197,0.314708799,0.31884262,0.371857077,0.378816307,0.282229453,0.281569391,0.405909657,0.455043137,0.452824086,0.533260167,0.518692613,0.668012738,0,303.1084665,295.8411346,1.465123868,96.77669348,90.54461046,5.50897097,290.7461825,266.841163,0.004136104,3.166302775
151.0,0.303947917,0.259060878,0.8523,0.265832473,0.255870943,0.255471452,0.9984,59.827525,34.11627923,0.005077915,Nova_Formation,100C14h,35,S20A300A0653,EP1,72,4.67,5.693,1.023,24,0.0048,3.64,0.0216,4.4,1,0.048,0.048,2,Nova_Regular,0.24,4.4,0.18,3,10/9/22,0.994933202,0.9727615969,0.9170389653,0.2640624894,0.2584884188,0.2458315155,416.6300048828125,425.30999755859375,897.71,1.0076434568772483,0.977853729173552,0.9995904733614313,1,24,870.4093635762647,849.5345160118891,736.0,598.0,166.09732055664062,654.4577026367188,-0.000737399,0.010184795,0.01297164,0.007318288,0.012194842,0.006606042,0.011955976,0.004477829,0.000647396,0.001284197,2.1e-05,0.001326352,-7.67e-05,0.000288278,-0.001893699,2.3e-05,-0.001899287,1.08e-05,-0.001031876,0.000607014,-0.002887636,-0.001692235,-0.005071938,-0.008208185,-0.00317055,6.04e-05,-0.003002644,-0.003022343,-0.003291517,-0.003201008,-0.002530843,-0.005017132,-0.003805608,-0.005706593,-0.008696944,-0.009017527,-0.009269834,-0.009347051,-0.011915803,-0.011310071,0.004459381,-0.012696207,-0.027895629,-0.043859541,-0.024878591,-0.040756345,-0.019479156,-0.036827564,1,301.5618763,294.1227855,1.335085748,96.14999084,89.74321835,5.505798473,286.8251409,264.0623983,0.003717173,2.542825138
151.0,0.303947917,0.259060878,0.8523,0.265832473,0.255870943,0.255471452,0.9984,59.827525,34.11627923,0.005077915,Nova_Formation,100C14h,35,S20A300A0653,EP1,72,4.67,5.693,1.023,24,0.0048,3.64,0.0216,4.4,1,0.048,0.048,2,Nova_Regular,0.24,4.4,0.18,3,10/9/22,0.9678364048,0.9549818087,0.9091930195,0.2565461826,0.2537080945,0.2440126548,446.1099853515625,426.1900024414063,894.55,1.0072035278840812,0.9865942874361792,0.9998254845955448,2,127,870.4093635762647,849.5345160118891,736.0,598.0,166.09732055664062,654.4577026367188,0.010891885,0.029889822,0.038457245,0.030098379,0.039010704,0.03138846,0.043772459,0.029268384,0.010815263,0.010819107,0.014709562,0.01269275,0.014515907,0.014272779,0.015900195,0.01202935,0.011446908,0.00954771,0.010285705,0.01229915,0.008149356,0.0068914,0.003824741,-0.005615115,0.008904323,0.009597316,0.007182777,0.008918077,0.009334832,0.008999676,0.011449605,0.008969426,5.51e-06,0.000650212,-0.001368225,-0.002189875,-0.000159711,-0.001190454,0.000644118,0.001294047,-0.008890808,-0.009517461,-0.022866488,-0.044482321,-0.000774354,-0.025323391,0.048959374,0.022922754,2,297.5571448,290.1660485,1.163178672,94.57662252,88.01648383,5.510993951,277.8903696,256.5460917,0.003935243,1.892123272
151.0,0.303947917,0.259060878,0.8523,0.265832473,0.255870943,0.255471452,0.9984,59.827525,34.11627923,0.005077915,Nova_Formation,100C14h,35,S20A300A0653,EP1,72,4.67,5.693,1.023,24,0.0048,3.64,0.0216,4.4,1,0.048,0.048,2,Nova_Regular,0.24,4.4,0.18,3,10/9/22,0.9542033975,0.9416076405,0.8991685635,0.2528004831,0.2501185391,0.2415903414,473.5,451.4700012207031,941.78,1.005900647281863,0.9873581920718824,0.9998992292228146,3,230,870.4093635762647,849.5345160118891,736.0,598.0,166.09732055664062,654.4577026367188,0.014675021,0.043885916,0.0745582,0.06604448,0.07742724,0.06738824,0.086327612,0.067023695,0.030517995,0.028627038,0.034399927,0.03098318,0.034924895,0.033606112,0.039415121,0.036542684,0.026064441,0.02608417,0.026783973,0.029657722,0.025358319,0.024440497,0.020983249,0.012173533,0.02352187,0.026133746,0.024040669,0.026623905,0.026933312,0.026895702,0.031151116,0.0294303,0.017165571,0.015280202,0.017642766,0.01645419,0.020668507,0.018641055,0.02543062,0.025466472,0.011445194,0.005749404,0.005205452,-0.013725668,0.038861752,0.022820354,0.115696788,0.107784927,3,297.457335,288.7014,1.101385046,93.68392583,86.66633923,5.523898745,273.7429561,252.8003923,0.004313031,1.718840147
151.0,0.303947917,0.259060878,0.8523,0.265832473,0.255870943,0.255471452,0.9984,59.827525,34.11627923,0.005077915,Nova_Formation,100C14h,35,S20A300A0653,EP1,72,4.67,5.693,1.023,24,0.0048,3.64,0.0216,4.4,1,0.048,0.048,2,Nova_Regular,0.24,4.4,0.18,3,10/9/22,0.9428737135,0.930334814,0.889286405,0.2497137231,0.2471049659,0.2391500234,492.4800109863281,490.6700134277344,993.63,1.004063208434067,0.9874654063972356,0.9994910486758568,4,333,870.4093635762647,849.5345160118891,736.0,598.0,166.09732055664062,654.4577026367188,0.009446174,0.04133278,0.10921198,0.10142222,0.11438486,0.10325685,0.128747582,0.10554695,0.040669292,0.040059417,0.050022244,0.046768069,0.052621543,0.050167859,0.059727937,0.054567248,0.038758636,0.03624548,0.042863905,0.043180376,0.04235667,0.039338142,0.038115233,0.029348761,0.035580486,0.03693071,0.039370388,0.040579915,0.042331964,0.041855514,0.048921227,0.046473622,0.028587759,0.029890582,0.030994862,0.032997817,0.036502719,0.037058383,0.043834597,0.047061563,0.026042968,0.016546905,0.035398901,0.022153884,0.079799086,0.074493229,0.182389736,0.206627667,4,299.2654918,287.6864814,1.056798538,92.89930551,85.03841031,5.53754201,270.4213766,249.7136314,0.00479278,1.614352122
151.0,0.303947917,0.259060878,0.8523,0.265832473,0.255870943,0.255471452,0.9984,59.827525,34.11627923,0.005077915,Nova_Formation,100C14h,35,S20A300A0653,EP1,72,4.67,5.693,1.023,24,0.0048,3.64,0.0216,4.4,1,0.048,0.048,2,Nova_Regular,0.24,4.4,0.18,3,10/9/22,0.9261659567,0.9132248717,0.8682773736,0.2451565846,0.2424794264,0.2337299199,528.5700073242188,544.9099731445312,1094.53,1.0140643892148902,0.9875171569752332,0.9996538924424804,5,436,870.4093635762647,849.5345160118891,736.0,598.0,166.09732055664062,654.4577026367188,0.035588354,0.070280254,0.13692716,0.14140141,0.14436582,0.14485523,0.163796127,0.1516704,0.052751929,0.052148581,0.066785723,0.065291435,0.071042657,0.069658875,0.080713212,0.076958418,0.051476806,0.050463811,0.059970796,0.059277922,0.06021142,0.058389544,0.060311735,0.050566912,0.044484913,0.05156222,0.054178923,0.056208283,0.059199095,0.059311062,0.067362845,0.066256076,0.038128048,0.03816615,0.048771292,0.048841566,0.055592984,0.056324601,0.066090465,0.069330394,,,,,,,,,5,303.4295422,286.4509009,0.999384802,91.6394954,82.276324,5.545074412,265.5345889,245.156493,0.006111981,1.461751553
151.0,0.303947917,0.259060878,0.8523,0.265832473,0.255870943,0.255471452,0.9984,59.827525,34.11627923,0.005077915,Nova_Formation,100C14h,35,S20A300A0653,EP1,72,4.67,5.693,1.023,24,0.0048,3.64,0.0216,4.4,1,0.048,0.048,2,Nova_Regular,0.24,4.4,0.18,3,10/9/22,0.9094292211,0.8946445472,0.8441546791,0.2406125551,0.2374415333,0.2271993905,565.4099731445312,577.030029296875,1151.89,1.0169113937345104,0.9851658473611012,1.0002643892542518,6,539,870.4093635762647,849.5345160118891,736.0,598.0,166.09732055664062,654.4577026367188,0.02858004,0.078816,0.17575487,0.1767301,0.187381,0.18220857,0.213335514,0.18941545,0.061635047,0.062925845,0.082506418,0.081255168,0.088214517,0.086523086,0.101022691,0.095561236,0.062902421,0.061021045,0.076359361,0.075209022,0.078603536,0.075215459,0.080955863,0.071273625,0.055912793,0.061706275,0.069298923,0.071323931,0.07667467,0.075743616,0.086410135,0.08522442,0.054639995,0.050849751,0.069469512,0.06977886,0.077796489,0.079446226,0.09019509,0.098520517,,,,,,,,,6,317.697933,286.4432083,0.976874967,90.00093542,77.16364751,5.501183078,260.9050785,240.6124637,0.006936185,1.431337897
151.0,0.303947917,0.259060878,0.8523,0.265832473,0.255870943,0.255471452,0.9984,59.827525,34.11627923,0.005077915,Nova_Formation,100C14h,35,S20A300A0653,EP1,72,4.67,5.693,1.023,24,0.0048,3.64,0.0216,4.4,1,0.048,0.048,2,Nova_Regular,0.24,4.4,0.18,3,10/9/22,0.9015193101,0.8855854368,0.8078032212,0.238628525,0.2352138019,0.2178780791,625.4500122070312,632.3300170898438,1288.78,1.0194415336682767,0.983816743841446,0.9992032801573876,7,642,870.4093635762647,849.5345160118891,736.0,598.0,166.09732055664062,654.4577026367188,0.054249555,0.08955979,0.23695973,0.22372091,0.2526277,0.23065928,0.286638796,0.2445814,0.081316113,0.078130454,0.108243763,0.104515731,0.117514431,0.114464939,0.137846202,0.12957114,0.07241109,0.073678568,0.097342908,0.097693145,0.101563036,0.097482204,0.107338309,0.098515689,0.071775228,0.074999273,0.091546655,0.092024416,0.099494934,0.099467427,0.114972651,0.113741994,0.06351018,0.063507333,0.094445944,0.097218901,0.105051279,0.109866679,0.119680226,0.137837589,,,,,,,,,7,347.196953,286.210234,0.999148416,89.20494116,70.13448887,5.337990569,258.7826837,238.6284336,0.006770229,1.407361919
152.0,0.301761994,0.255268723,0.8459,0.262877889,0.251964649,0.252089921,1.0005,59.2724,34.164862,0.00461839,Nova_Formation,100C14h,35,S20A300A0594,EP1,72,4.64,5.643,1.003,24,0.0048,3.64,0.0216,4.4,1,0.048,0.048,2,Nova_Regular,0.24,4.4,0.18,3,10/9/22,0.9862034147,0.9627966296,0.9127217457,0.2619907493,0.2557785147,0.2441941765,18.440000534057617,10.260000228881836,908.0,1.0058789909373025,0.9673384055015082,0.9490564104966068,0,0,873.3319336640895,824.9150084910623,628.0,381.0,140.84188842773438,552.9760131835938,0.090346664,0.212827,0.32498348,0.3195901,0.38468233,0.37935805,0.499925375,0.46108806,0.162684381,0.208711088,0.213541612,0.247832,0.256049752,0.291704476,0.345999211,0.384935975,0.165170833,0.182496071,0.20560956,0.235865697,0.275256246,0.283617675,0.351266056,0.375109047,0.170425758,0.215385526,0.218772709,0.232603967,0.249591306,0.273981482,0.298788249,0.335632563,0.231336087,0.209517583,0.240497455,0.275854677,0.281311542,0.306342542,0.345169067,0.376028776,0.00440294,0.277757704,0.448482275,0.4989039,0.498866826,0.602854192,0.575027585,0.7791605,0,297.4898656,291.7635328,1.432908867,96.62746212,90.81511706,5.490983032,286.1864558,261.9906708,0.004465617,3.912340276
152.0,0.301761994,0.255268723,0.8459,0.262877889,0.251964649,0.252089921,1.0005,59.2724,34.164862,0.00461839,Nova_Formation,100C14h,35,S20A300A0594,EP1,72,4.64,5.643,1.003,24,0.0048,3.64,0.0216,4.4,1,0.048,0.048,2,Nova_Regular,0.24,4.4,0.18,3,10/9/22,0.9777776266,0.9585905608,0.904265999,0.2594611867,0.2546596022,0.2421033041,368.260009765625,16.850000381469727,585.04,1.0076104430625183,0.9770429207691348,0.9994213280872748,1,24,873.3319336640895,824.9150084910623,628.0,381.0,140.84188842773438,552.9760131835938,0.15625554,0.005349964,0.006025821,0.003182143,-0.001693845,0.004678369,0.00349766,-0.001342446,-0.008848533,-0.01547125,-0.006963745,-0.004523262,-0.021696404,-0.003114015,-0.021279216,,0.001166165,-0.005147338,0.000970289,-0.0178556,-0.025680229,-0.018168658,-0.030145645,-0.028676957,-0.028854668,-0.009891659,-0.032020286,-0.01432769,-0.030099094,-0.01451546,-0.004648715,-0.021056175,-0.04177472,0.005467251,-0.029732019,-0.024113715,-0.00805226,-0.015803456,-0.033687234,-0.026565462,0.216817543,-0.03434369,-0.110033482,-0.065247506,-0.09413591,-0.069818795,,-0.078599036,1,335.825057,292.1206676,1.328771107,94.74090203,79.11493476,5.317092827,281.2201018,259.4611081,0.006588329,1.764320315
152.0,0.301761994,0.255268723,0.8459,0.262877889,0.251964649,0.252089921,1.0005,59.2724,34.164862,0.00461839,Nova_Formation,100C14h,35,S20A300A0594,EP1,72,4.64,5.643,1.003,24,0.0048,3.64,0.0216,4.4,1,0.048,0.048,2,Nova_Regular,0.24,4.4,0.18,3,10/9/22,0.9482254293,0.9402021928,0.8943455867,0.2516186575,0.2497277984,0.2397704591,11.970000267028809,222.259994506836,528.13,1.0028525436297,0.9848443571331912,0.9997061085644992,2,122,873.3319336640895,824.9150084910623,628.0,381.0,140.84188842773438,552.9760131835938,-0.27468327,-0.80983806,0.02054289,0.000415444,0.036747575,-0.001502663,0.029520512,0.011038512,-0.713727891,0.069128662,0.014161065,0.016067684,-0.008560836,0.023188263,-0.021176696,0.009934306,0.006358936,0.045536488,-0.010229841,0.003784895,-0.029100046,0.001774102,-0.027792156,-0.009121984,-0.002014279,-0.007416889,-0.041902125,0.005880654,-0.020218253,-0.001238644,-0.021580249,0.008504897,-0.046054065,0.033875257,-0.035206735,-0.018819749,-0.020243168,-0.002922833,-0.027715266,-0.002880991,0.242082968,-0.023330808,-0.083985984,-0.06195721,-0.04968217,-0.057706237,0.017852664,0.017361403,2,321.3456396,287.6882876,1.212662859,93.84718643,84.97814898,0.281772512,273.8842028,251.6185792,0.008885549,17.5581579
152.0,0.301761994,0.255268723,0.8459,0.262877889,0.251964649,0.252089921,1.0005,59.2724,34.164862,0.00461839,Nova_Formation,100C14h,35,S20A300A0594,EP1,72,4.64,5.643,1.003,24,0.0048,3.64,0.0216,4.4,1,0.048,0.048,2,Nova_Regular,0.24,4.4,0.18,3,10/9/22,0.9361389339,0.9283244519,0.8860697045,0.2481212228,0.246533106,0.2375931381,22.18000030517578,265.6000061035156,603.07,0.9999854234666476,0.9849850680833834,1.0007826270349631,3,225,873.3319336640895,824.9150084910623,628.0,381.0,140.84188842773438,552.9760131835938,0.13734739,0.003184423,0.0626812,0.04110694,0.041235924,0.032098144,0.074835837,0.039046645,0.015894592,0.02787891,-0.006474063,0.03669256,-0.007248491,0.027287185,0.003117889,0.033889562,0.00959231,0.019606933,-0.003738374,0.01651378,-0.005973488,0.013323545,0.001480162,0.007529199,-0.03263101,-0.001161814,0.010647491,0.024008423,-0.005088568,0.019004911,0.006797463,0.028602153,-0.059075773,0.003550068,-0.000468031,-0.009997815,-0.007754117,-0.002321988,-0.007410049,-0.010304272,0.232694611,-0.059404373,-0.074781805,-0.057886869,-0.014074445,-0.015631974,0.059533417,0.10315758,3,321.113405,287.2433782,1.122379131,92.5931068,79.02711375,5.502310295,269.5716778,248.1211449,0.006057803,2.041401063
152.0,0.301761994,0.255268723,0.8459,0.262877889,0.251964649,0.252089921,1.0005,59.2724,34.164862,0.00461839,Nova_Formation,100C14h,35,S20A300A0594,EP1,72,4.64,5.643,1.003,24,0.0048,3.64,0.0216,4.4,1,0.048,0.048,2,Nova_Regular,0.24,4.4,0.18,3,10/9/22,0.9305963733,0.922346336,0.8797190598,0.2464665467,0.2448500583,0.236023736,479.1000061035156,413.80999755859375,971.5,0.9969879696472046,0.9852377435790954,0.9993594589186856,4,320,873.3319336640895,824.9150084910623,628.0,381.0,140.84188842773438,552.9760131835938,0.16491866,0.033793792,0.093464166,0.09714785,0.09316501,0.089917034,0.096042037,0.09762138,0.045806482,-0.001498133,0.045577243,0.012124687,0.05332762,0.02059871,0.045553297,0.018684536,0.035056829,0.018358782,0.042707533,0.01368089,0.017787397,0.012866735,0.016770095,0.000542641,0.023443609,-0.017071128,0.013625816,0.001147702,0.020519987,-0.002067357,0.030472457,-0.001295567,-0.016123429,0.004051462,0.017936096,-0.014912784,0.016767502,-0.002860457,0.018785149,-0.001648307,0.23714073,-0.033681348,-0.040248424,-0.040839374,0.011030227,0.010458171,0.123542547,0.162827969,4,295.1436043,283.8728724,1.067072572,92.94326632,85.18012116,5.490639669,266.9901163,246.4664689,0.004517625,1.787814378
152.0,0.301761994,0.255268723,0.8459,0.262877889,0.251964649,0.252089921,1.0005,59.2724,34.164862,0.00461839,Nova_Formation,100C14h,35,S20A300A0594,EP1,72,4.64,5.643,1.003,24,0.0048,3.64,0.0216,4.4,1,0.048,0.048,2,Nova_Regular,0.24,4.4,0.18,3,10/9/22,0.9137732655,0.9041638717,0.8539009324,0.2419248833,0.23996653,0.2293182237,508.1799926757813,516.6500244140625,1101.66,1.009716239553521,0.9843007438072088,0.999323990780911,5,423,873.3319336640895,824.9150084910623,628.0,381.0,140.84188842773438,552.9760131835938,0.17237929,0.038854778,0.13086474,0.1353088,0.13656631,0.12845832,0.14673692,0.14269239,0.060428664,0.004202127,0.063252047,0.030820936,0.072124273,0.038694143,0.068448365,0.039619356,0.051589683,0.035499558,0.060550869,0.031498268,0.037481427,0.032751173,0.041571409,0.023295403,0.042520866,-0.000565648,0.035364002,0.025431305,0.04317902,0.023990184,0.05591023,0.027907997,-0.006947771,0.016877249,0.038870588,0.007600635,0.040118635,0.022761136,0.044490159,0.028324008,,,,,,,,,5,302.3469731,282.6678243,1.006569066,91.66697499,81.591571,5.471697997,262.1563749,241.924805,0.006124104,1.721509085
152.0,0.301761994,0.255268723,0.8459,0.262877889,0.251964649,0.252089921,1.0005,59.2724,34.164862,0.00461839,Nova_Formation,100C14h,35,S20A300A0594,EP1,72,4.64,5.643,1.003,24,0.0048,3.64,0.0216,4.4,1,0.048,0.048,2,Nova_Regular,0.24,4.4,0.18,3,10/9/22,0.8986634253,0.8866294462,0.8278132423000001,0.2379739216,0.2354574372,0.2224392123,497.0,12.149999618530272,1182.08,1.0127950193120276,0.9826984841922912,0.9996005053044285,6,526,873.3319336640895,824.9150084910623,628.0,381.0,140.84188842773438,552.9760131835938,0.18488377,0.0642575,0.18145615,0.18142283,0.19242892,0.17612165,0.210675836,0.1934948,0.073752344,0.025242418,0.086170271,0.051264822,0.098142564,0.062113374,0.099127561,0.065296054,0.061096743,0.045654476,0.081635177,0.049740538,0.061003,0.053148746,0.067581803,0.049021542,0.053935111,0.013400525,0.055496454,0.044452727,0.066059545,0.044951081,0.083196431,0.052667439,0.005736217,0.030707568,0.062048689,0.034655422,0.066090077,0.053325921,0.072407663,0.066517591,,,,,,,,,6,327.2217661,282.6747129,0.994870147,90.24035028,74.28729069,5.397687652,258.3420827,237.9738436,0.006993903,1.854909361
152.0,0.301761994,0.255268723,0.8459,0.262877889,0.251964649,0.252089921,1.0005,59.2724,34.164862,0.00461839,Nova_Formation,100C14h,35,S20A300A0594,EP1,72,4.64,5.643,1.003,24,0.0048,3.64,0.0216,4.4,1,0.048,0.048,2,Nova_Regular,0.24,4.4,0.18,3,10/9/22,0.8815892397,0.8699714123,0.7323489057,0.23342675,0.2311673868,0.1973455998,653.9000244140625,668.3300170898438,1396.26,1.0143243287409762,0.9824964905168224,0.9994494402280208,7,629,873.3319336640895,824.9150084910623,628.0,381.0,140.84188842773438,552.9760131835938,0.18608597,0.07147339,0.23553157,0.2222513,0.25239405,0.22243679,0.279192269,0.24372077,0.0946953,0.046136886,0.123644426,0.087893963,0.139089495,0.103434771,0.148424327,0.119040251,0.080134436,0.065994695,0.113931537,0.081809476,0.096335918,0.088700414,0.10693422,0.093276024,0.073606536,0.031200662,0.086900681,0.075451016,0.098459706,0.079346448,0.120009303,0.094623208,0.025408119,0.045965895,0.102453694,0.074710727,0.108281016,0.101572663,0.119386166,0.130489528,,,,,,,,,7,349.7772328,281.0066445,0.999551178,88.95368123,68.26663087,5.224369286,253.4619572,233.4266714,0.006890135,1.858258558
