Repository: cx26/formation-analysis

# ***Data-Driven Analysis of Battery Formation*** 

This repository contains half cell measurement data and code (for plotting, simulation and experiment design) accompanying the paper *Data-Driven Analysis of Battery Formation Reveals the Role of Electrode Utilization in Extending Cycle Life* by Xiao Cui et al (2024).  

- **[data](data)**: 
    - extracted summary information from [aging cycles, diagnostic cycles](data/rpt_summary_041524.csv) and [formation cycles](data/formation_cycle_info_042124.csv); [resistances](data/delta_features_041524.csv); [electrode-specifics](data/electrode_info_04152024.csv) fitted using differential voltage analysis; [formation parameters](data/Formation_2022

File: data/df_all.csv (part 13 of 43)
seq_num,1st_ch_cap,1st_disch_cap,1st_CE,disch_cap_with_cv,last_ch_cap,last_disch_cap,last_CE,formation_time,temperature_exp,cv_hold_cap,formation_file_name,formation_drying_date,formation_temperature,cell_id,electrolyte,ocv_time,cell_mass_before,cell_mass_after,electrolyte_mass,wetting_hold_time,formation_charge_current_1,formation_cutoff_voltage_1,formation_charge_current_2,formation_cutoff_voltage_2,charge_hold_time,formation_discharge_current,formation_verification_current,formation_verification_repeat,regular_project_name,regular_charge_current,regular_charge_cutoff_voltage,regular_discharge_current,regular_discharge_cutoff_voltage,date,rpt_low_energy,rpt_med_energy,regu_energy,rpt_low_cap,rpt_med_cap,regu_cap,rpt_low_cv_t,rpt_med_cv_t,regu_cv_t,rpt_low_ce,rpt_med_ce,regu_ce,diag_pos_x,cycle_index,rpt_low_life,rpt_med_life,regu_life,regu_knee,q_throughput,e_throughput,r_c_0_0s,r_d_0_0s,r_c_0_3s,r_d_0_3s,r_c_0_10s,r_d_0_10s,r_c_0_30s,r_d_0_30s,r_c_1_0s,r_d_1_0s,r_c_1_3s,r_d_1_3s,r_c_1_10s,r_d_1_10s,r_c_1_30s,r_d_1_30s,r_c_2_0s,r_d_2_0s,r_c_2_3s,r_d_2_3s,r_c_2_10s,r_d_2_10s,r_c_2_30s,r_d_2_30s,r_c_3_0s,r_d_3_0s,r_c_3_3s,r_d_3_3s,r_c_3_10s,r_d_3_10s,r_c_3_30s,r_d_3_30s,r_c_4_0s,r_d_4_0s,r_c_4_3s,r_d_4_3s,r_c_4_10s,r_d_4_10s,r_c_4_30s,r_d_4_30s,r_c_5_0s,r_d_5_0s,r_c_5_3s,r_d_5_3s,r_c_5_10s,r_d_5_10s,r_c_5_30s,r_d_5_30s,diag_pos_y,Q_ne,Q_pe,SOC_ne_0,SOC_pe_0,SOC_ne_100,SOC_pe_100,Q_li,Q_full,error,Q_offset
154.0,0.307096853,0.254415788,0.8285,0.260853551,0.250376299,0.250782268,1.0016,76.080975,34.08454099,0.001274803,Nova_Formation,100C14h,35,S20A300A0644,EP1,168,4.681,5.696,1.015,24,0.0168,3.65,0.0048,4.4,1,0.048,0.048,2,Nova_Regular,0.24,4.4,0.18,3,10/9/22,1.0127127201,0.9827734128,0.9259787225,0.2689322865,0.2610345703,0.2478172604,400.7099914550781,402.5,906.23,1.0028283920348682,0.9693191543856028,0.9491372142402814,0,0,867.654274738995,836.647362754012,714.0,464.0,162.2147979736328,637.5100708007812,0.24309193,0.23643896,0.31150076,0.31571937,0.3647094,0.36581483,0.466208249,0.45381057,0.19768998,0.19449082,0.236234754,0.235569015,0.281096399,0.28251043,0.354705721,0.366045207,0.193879992,0.192584082,0.233141869,0.232955202,0.279662192,0.282339603,0.357198685,0.371733636,0.195786968,0.192582101,0.226352245,0.22671859,0.2621319,0.262636691,0.314021558,0.319699675,0.215492398,0.212285012,0.250268906,0.25017935,0.28380391,0.286999196,0.339447916,0.346393943,0.262531161,0.249786094,0.360764354,0.397105128,0.406577468,0.468389153,0.468488693,0.588553131,0,305.313829,298.8259607,1.416149643,96.59721663,90.5844057,5.4930113,292.9812613,268.9321763,0.004448722,3.310840532
154.0,0.307096853,0.254415788,0.8285,0.260853551,0.250376299,0.250782268,1.0016,76.080975,34.08454099,0.001274803,Nova_Formation,100C14h,35,S20A300A0644,EP1,168,4.681,5.696,1.015,24,0.0168,3.65,0.0048,4.4,1,0.048,0.048,2,Nova_Regular,0.24,4.4,0.18,3,10/9/22,1.0021208844,0.9794276127,0.9231728182,0.2658844127,0.2601419205,0.2471038147,404.1900024414063,390.5,864.43,1.00965204193893,0.9789222953170186,0.9996797384647093,1,24,867.654274738995,836.647362754012,714.0,464.0,162.2147979736328,637.5100708007812,0.002188355,0.007654414,0.011038423,0.00775075,0.011172473,0.005877227,0.008083701,0.00322935,-0.002542391,-0.000613749,-0.002388179,-0.002090976,-0.00288564,-0.001577199,-0.002553314,-0.001814067,-0.001910627,-0.002520904,-0.00316678,-0.003537387,-0.004860073,-0.004936218,-0.004112691,-0.009407461,-0.00254631,-0.005699158,-0.004380345,-0.006793797,-0.00709644,-0.007401556,-0.006998122,-0.00695616,-0.008905143,-0.007601902,-0.010765076,-0.011530712,-0.011625826,-0.012325108,-0.012085766,-0.013307661,-0.034965575,-0.012684852,-0.02666831,-0.037865818,-0.024742335,-0.034437209,-0.020349622,-0.027266681,1,301.4834406,296.9062064,1.307991133,95.91547284,90.34958222,5.501178141,288.7223684,265.8843027,0.003872616,2.561349683
154.0,0.307096853,0.254415788,0.8285,0.260853551,0.250376299,0.250782268,1.0016,76.080975,34.08454099,0.001274803,Nova_Formation,100C14h,35,S20A300A0644,EP1,168,4.681,5.696,1.015,24,0.0168,3.65,0.0048,4.4,1,0.048,0.048,2,Nova_Regular,0.24,4.4,0.18,3,10/9/22,0.9775167668,0.9597568266,0.9139157755,0.2590269041,0.2548071403,0.2448174383,400.6700134277344,424.1600036621094,868.71,1.0125951980258012,0.9853644470474784,1.000186357234199,2,127,867.654274738995,836.647362754012,714.0,464.0,162.2147979736328,637.5100708007812,-0.003342465,0.021648377,0.03579685,0.029562473,0.037699252,0.028203279,0.03946951,0.027402043,0.004465908,0.006024376,0.007177919,0.006527156,0.0087699,0.007400304,0.009553105,0.007373124,0.005731121,0.003205284,0.005169332,0.003574863,0.00306046,0.00022909,0.000703156,-0.010665238,0.00255473,0.003842935,0.003124744,0.000983551,0.000876158,0.001388222,0.003833324,0.002590656,-0.010793716,-0.005051553,-0.007859439,-0.006756216,-0.005529165,-0.007386386,-0.003157794,-0.004936069,-0.025411889,-0.013311654,-0.021442741,-0.033964843,-0.000602961,-0.013552994,0.045798779,0.035687983,2,297.8830612,293.8449914,1.144134507,94.32548856,88.77167121,5.493758761,280.5789066,259.0267953,0.004078376,2.000793488
154.0,0.307096853,0.254415788,0.8285,0.260853551,0.250376299,0.250782268,1.0016,76.080975,34.08454099,0.001274803,Nova_Formation,100C14h,35,S20A300A0644,EP1,168,4.681,5.696,1.015,24,0.0168,3.65,0.0048,4.4,1,0.048,0.048,2,Nova_Regular,0.24,4.4,0.18,3,10/9/22,0.9638642672,0.9464834485,0.9040224798,0.2552789537,0.2512174196,0.2423716013,429.9200134277344,427.7300109863281,910.43,1.011027947389234,0.9856729729787383,0.9998505860910748,3,230,867.654274738995,836.647362754012,714.0,464.0,162.2147979736328,637.5100708007812,0.004248351,0.024172902,0.070524484,0.064287454,0.07323429,0.063079804,0.081168741,0.06359935,0.013353959,0.017813236,0.019198298,0.018615052,0.022114635,0.021069944,0.025424451,0.024870574,0.014619321,0.01272805,0.014530137,0.01490435,0.012595594,0.011752009,0.010218233,0.000750899,0.009536013,0.010821164,0.013101846,0.011491314,0.012957036,0.011696815,0.016528934,0.015280783,0.003177509,0.002561554,0.003612727,0.004455596,0.007708967,0.006844133,0.013348788,0.013378024,-0.019704089,-0.005700588,-2.59e-05,-0.009518445,0.031000704,0.024553031,0.104886889,0.108743787,3,296.320579,291.7882583,1.091445803,93.59712609,87.82829885,5.512997316,276.3396025,255.2788447,0.004448125,1.740300438
154.0,0.307096853,0.254415788,0.8285,0.260853551,0.250376299,0.250782268,1.0016,76.080975,34.08454099,0.001274803,Nova_Formation,100C14h,35,S20A300A0644,EP1,168,4.681,5.696,1.015,24,0.0168,3.65,0.0048,4.4,1,0.048,0.048,2,Nova_Regular,0.24,4.4,0.18,3,10/9/22,0.9529369923,0.9352921967,0.8935701137000001,0.2523199191,0.2482371185,0.2397812896,483.0400085449219,480.6400146484375,971.36,1.0092086034896244,0.9853645565684972,0.999821289889904,4,333,867.654274738995,836.647362754012,714.0,464.0,162.2147979736328,637.5100708007812,0.01115121,0.03433603,0.104154974,0.09975287,0.11080471,0.09998998,0.123639792,0.10235852,0.023505524,0.02543515,0.035606772,0.033207759,0.037799954,0.037369609,0.045731187,0.041390508,0.022864267,0.022892609,0.029171497,0.02877821,0.027882606,0.025650501,0.027983636,0.015996099,0.020959273,0.020350143,0.024784356,0.023530081,0.02572298,0.026032776,0.03175506,0.031164497,0.010152355,0.010817036,0.018547535,0.01817435,0.023806453,0.022550166,0.031753004,0.032437205,-0.008919656,0.003191754,0.029423386,0.022260219,0.06906575,0.071792305,0.165857852,0.193262458,4,299.3959352,291.1452575,1.047157193,92.78094329,85.89799389,5.525544306,273.2624624,252.3197386,0.004927577,1.720217484
154.0,0.307096853,0.254415788,0.8285,0.260853551,0.250376299,0.250782268,1.0016,76.080975,34.08454099,0.001274803,Nova_Formation,100C14h,35,S20A300A0644,EP1,168,4.681,5.696,1.015,24,0.0168,3.65,0.0048,4.4,1,0.048,0.048,2,Nova_Regular,0.24,4.4,0.18,3,10/9/22,0.9420710995,0.9238616365,0.8782702813000001,0.2494248744,0.2452358334,0.2358906941,510.239990234375,530.0999755859375,1048.94,1.0071245567435354,0.9846705273859352,0.9997294597387498,5,436,867.654274738995,836.647362754012,714.0,464.0,162.2147979736328,637.5100708007812,0.035628155,0.042300016,0.14096749,0.13497514,0.14970985,0.13774106,0.167838424,0.14272851,0.038136333,0.036868736,0.049830943,0.049756303,0.054839224,0.053257078,0.065456122,0.06044513,0.033683017,0.030512765,0.043115109,0.041320726,0.043173283,0.040922612,0.045735329,0.033780187,0.03241168,0.033692718,0.038475126,0.038186327,0.04095304,0.040330261,0.049570352,0.048314184,0.022876486,0.020981312,0.03175649,0.034283936,0.038544893,0.040016979,0.049599379,0.052763939,0.012704819,0.013988659,0.062377065,0.066231698,0.115749538,0.138422668,0.240895212,0.326077998,5,322.25695,292.600788,1.035121456,91.3046527,78.99311071,5.445335573,270.4938841,249.424764,0.006052221,1.800274481
154.0,0.307096853,0.254415788,0.8285,0.260853551,0.250376299,0.250782268,1.0016,76.080975,34.08454099,0.001274803,Nova_Formation,100C14h,35,S20A300A0644,EP1,168,4.681,5.696,1.015,24,0.0168,3.65,0.0048,4.4,1,0.048,0.048,2,Nova_Regular,0.24,4.4,0.18,3,10/9/22,0.9224267542,0.9025028073,0.8464451252999999,0.2440882437,0.2394655644,0.227419328,556.8499755859375,552.5700073242188,1180.18,1.021828853606239,0.9832476748829976,0.9997367157313138,6,539,867.654274738995,836.647362754012,714.0,464.0,162.2147979736328,637.5100708007812,0.053885326,0.036195636,0.17551842,0.17036068,0.18925115,0.1748986,0.214702517,0.18233544,0.047672912,0.045097634,0.066038221,0.064451769,0.072628051,0.071317554,0.08477518,0.080085546,0.041948229,0.043191344,0.059246838,0.056667164,0.060989827,0.056899637,0.066784382,0.05596754,0.042581841,0.041459605,0.054336607,0.052441821,0.056846619,0.057344824,0.068004996,0.067500144,0.036224961,0.031116456,0.052061677,0.053467751,0.061909437,0.063504308,0.076269805,0.081833512,,,,,,,,,6,316.5790801,289.5293586,0.970841284,90.36192875,78.57404373,5.508528857,264.6977931,244.0880632,0.007352215,1.58744121
154.0,0.307096853,0.254415788,0.8285,0.260853551,0.250376299,0.250782268,1.0016,76.080975,34.08454099,0.001274803,Nova_Formation,100C14h,35,S20A300A0644,EP1,168,4.681,5.696,1.015,24,0.0168,3.65,0.0048,4.4,1,0.048,0.048,2,Nova_Regular,0.24,4.4,0.18,3,10/9/22,0.9111801543,0.8914814171,0.8083514042,0.2411132744,0.2366536983,0.2175074743,605.5900268554688,617.3599853515625,1301.25,1.0235120298880336,0.9837611756479742,0.99872677410695,7,642,867.654274738995,836.647362754012,714.0,464.0,162.2147979736328,637.5100708007812,0.05231683,0.04508269,0.22931865,0.21602654,0.24764934,0.22379944,0.281082243,0.23442626,0.049543887,0.057798743,0.088564336,0.085415944,0.09764123,0.091656268,0.114971519,0.107395381,0.061393619,0.054621637,0.08039403,0.077186868,0.083923459,0.077987522,0.093193501,0.08073613,0.052718014,0.056530058,0.074677169,0.073849574,0.08111012,0.079160243,0.09528017,0.094003797,0.042545855,0.045749694,0.078031659,0.080093533,0.089209765,0.092265248,0.10608229,0.118809253,,,,,,,,,7,347.6390349,290.0835898,0.981669583,88.96379076,70.76446077,5.335405572,261.4820245,241.113094,0.007549806,1.479127816
155.0,0.30869357,0.25945675,0.8405,0.26321916,0.254005685,0.253993032,1.0,76.709925,34.46251117,0.001249227,Nova_Formation,100C14h,35,S20A300A0677,EP1,168,4.687,5.6814,0.9944,24,0.0168,3.65,0.0048,4.4,1,0.048,0.048,2,Nova_Regular,0.24,4.4,0.18,3,10/9/22,1.0055611762,0.9838431648,0.9314959447,0.2669681149,0.2612761506,0.2491992402,401.7200012207031,398.4299926757813,857.44,0.9942158606443764,0.9693215285069952,0.951146278558514,0,0,858.0624298969916,844.1524388544383,724.0,564.0,165.00917053222656,648.2926635742188,0.22225785,0.22345178,0.29813558,0.30468133,0.35285777,0.35333088,0.45173043,0.4402056,0.179891244,0.183701068,0.222416773,0.22428605,0.264942288,0.272435039,0.339445382,0.355325162,0.179895207,0.180522919,0.219333827,0.221832916,0.265017778,0.271404117,0.343896985,0.359772593,0.181802183,0.183699086,0.212274045,0.214815155,0.246259913,0.250952721,0.298765272,0.308920205,0.199600622,0.200861096,0.233806968,0.238128886,0.268762201,0.274045944,0.3241916,0.333725661,0.238498911,0.224379405,0.345166326,0.380813926,0.3896465,0.451795936,0.453990996,0.568261266,0,303.0297361,296.6576902,1.400393064,96.49598029,90.52949356,5.452435172,290.5063537,266.9680064,0.004271525,3.119671619
155.0,0.30869357,0.25945675,0.8405,0.26321916,0.254005685,0.253993032,1.0,76.709925,34.46251117,0.001249227,Nova_Formation,100C14h,35,S20A300A0677,EP1,168,4.687,5.6814,0.9944,24,0.0168,3.65,0.0048,4.4,1,0.048,0.048,2,Nova_Regular,0.24,4.4,0.18,3,10/9/22,0.9969799287,0.9795690733,0.9275911042,0.264511475,0.2601568163,0.2482003324,380.489990234375,388.1300048828125,841.98,1.0008847963726977,0.976834537527241,0.9992091113468534,1,24,858.0624298969916,844.1524388544383,724.0,564.0,165.00917053222656,648.2926635742188,0.004555002,-0.015603066,0.00978148,0.00590989,0.008499682,0.00344941,0.009014845,0.002823085,-0.00063087,-0.003819227,-0.001920938,-0.001440898,-3.66e-05,-0.002816856,-0.001897931,-0.002557188,-0.003223211,-0.001912296,-0.004137933,-0.002257183,-0.005199492,-0.005400985,-0.007032871,-0.011499584,-0.001902163,-0.005726069,-0.004483774,-0.004471675,-0.005589351,-0.005728111,-0.005713075,-0.006985188,-0.008260429,-0.009538263,-0.009447426,-0.011907041,-0.01064831,-0.012136549,-0.010799795,-0.011989385,-0.006473526,-6.79e-06,-0.027662516,-0.032536924,-0.022315681,-0.031615466,-0.020222187,-0.023534834,1,301.2626263,295.2264581,1.299076511,95.89897331,89.92797505,5.457977923,287.0327743,264.5113674,0.003779413,2.494379977
155.0,0.30869357,0.25945675,0.8405,0.26321916,0.254005685,0.253993032,1.0,76.709925,34.46251117,0.001249227,Nova_Formation,100C14h,35,S20A300A0677,EP1,168,4.687,5.6814,0.9944,24,0.0168,3.65,0.0048,4.4,1,0.048,0.048,2,Nova_Regular,0.24,4.4,0.18,3,10/9/22,0.9726812383,0.962886206,0.9187562305,0.2577687591,0.2556737575,0.2460364657,392.6600036621094,417.739990234375,857.16,1.0013942651532797,0.9840712149482128,0.999331985468138,2,127,858.0624298969916,844.1524388544383,724.0,564.0,165.00917053222656,648.2926635742188,0.001270652,0.003470615,0.038797975,0.030547738,0.039687753,0.0301978,0.043862909,0.030165464,0.010173932,0.006629139,0.007452399,0.008623138,0.010511369,0.007943481,0.01080516,0.009166509,0.003175765,0.002539307,0.004826367,0.004275084,0.003443688,0.001783878,-0.000638664,-0.008901179,0.00190644,-1.24e-06,0.003696114,0.003015801,0.003417894,0.003081083,0.005084366,0.003295213,-0.005087838,-0.005086362,-0.004811823,-0.005108461,-0.003743231,-0.002135158,-0.001274288,-0.001289397,-0.016015261,-0.001908377,-0.021180302,-0.031654745,-0.002750367,-0.013651103,0.032293946,0.030506194,2,297.4465284,291.7669419,1.15540891,94.47425365,88.46816779,5.461849287,279.0813645,257.7686515,0.003924308,1.940118667
155.0,0.30869357,0.25945675,0.8405,0.26321916,0.254005685,0.253993032,1.0,76.709925,34.46251117,0.001249227,Nova_Formation,100C14h,35,S20A300A0677,EP1,168,4.687,5.6814,0.9944,24,0.0168,3.65,0.0048,4.4,1,0.048,0.048,2,Nova_Regular,0.24,4.4,0.18,3,10/9/22,0.9590887009,0.9500835059,0.9097292517,0.2540320602,0.2522444038,0.2439346455,452.1700134277344,445.2000122070313,913.06,1.00023135857076,0.985027999426046,0.999325877752924,3,230,858.0624298969916,844.1524388544383,724.0,564.0,165.00917053222656,648.2926635742188,-0.012687907,0.015548795,0.08123946,0.072763264,0.083117634,0.073200196,0.094077051,0.074026436,0.026047826,0.025424927,0.027227893,0.029179066,0.031800479,0.029695421,0.034546882,0.032964855,0.020957053,0.019704267,0.022769019,0.022111654,0.021585166,0.019285023,0.019035816,0.008262694,0.019687667,0.017797381,0.021506384,0.021390632,0.022542194,0.02234602,0.026668996,0.024789125,0.006336465,0.012714311,0.014546633,0.014138475,0.01663509,0.017201364,0.022851139,0.022868305,-0.000144139,0.013349906,0.007370412,-0.000695705,0.035839468,0.030279189,0.100899637,0.108060181,3,298.013515,290.3249645,1.09224987,93.56623947,86.9052427,5.480698246,274.9012037,254.0318815,0.004363612,1.702434774
155.0,0.30869357,0.25945675,0.8405,0.26321916,0.254005685,0.253993032,1.0,76.709925,34.46251117,0.001249227,Nova_Formation,100C14h,35,S20A300A0677,EP1,168,4.687,5.6814,0.9944,24,0.0168,3.65,0.0048,4.4,1,0.048,0.048,2,Nova_Regular,0.24,4.4,0.18,3,10/9/22,0.9465523652,0.9375736434,0.8994199996,0.2506085843,0.2488729106,0.2414078466,465.9100036621094,467.1000061035156,970.95,0.9981835474091328,0.9848916775656952,0.999345258051826,4,333,858.0624298969916,844.1524388544383,724.0,564.0,165.00917053222656,648.2926635742188,0.024181113,0.026351005,0.11488277,0.1083726,0.120238006,0.11108118,0.135378957,0.11347535,0.03112255,0.033049449,0.042894706,0.043671638,0.048386633,0.045967072,0.055884212,0.05211544,0.030481026,0.031778261,0.036759883,0.036211088,0.035460681,0.033413589,0.032333672,0.024148077,0.024762601,0.026293993,0.033813372,0.03385146,0.036625132,0.035827279,0.043813854,0.040913343,0.018404454,0.019065544,0.028227329,0.028049067,0.032278329,0.033032179,0.040676236,0.043201208,0.006835744,0.022245273,0.033372253,0.031723559,0.073995143,0.078220069,0.159875989,0.19258827,4,306.8696689,291.4173543,1.062954079,92.10719164,83.32048198,5.487983885,271.6782247,250.6084051,0.005116493,1.814998467
155.0,0.30869357,0.25945675,0.8405,0.26321916,0.254005685,0.253993032,1.0,76.709925,34.46251117,0.001249227,Nova_Formation,100C14h,35,S20A300A0677,EP1,168,4.687,5.6814,0.9944,24,0.0168,3.65,0.0048,4.4,1,0.048,0.048,2,Nova_Regular,0.24,4.4,0.18,3,10/9/22,0.9318975374,0.9219949212,0.8791278866,0.2466391389,0.2446640501,0.2361556744,507.6799926757813,517.3499755859375,1058.87,0.995299616583172,0.983343530754994,0.999169322897553,5,436,858.0624298969916,844.1524388544383,724.0,564.0,165.00917053222656,648.2926635742188,0.043200642,0.03654413,0.15106305,0.14569828,0.15954739,0.15038112,0.180473447,0.15667221,0.038759261,0.041311964,0.057628766,0.057884991,0.064763486,0.062468529,0.074334443,0.069339693,0.039738491,0.0406764,0.050232232,0.050005361,0.052339464,0.049251676,0.053708792,0.043215692,0.041297525,0.038135841,0.047897041,0.047037944,0.051256672,0.05150649,0.060354888,0.059744656,0.033033088,0.030508116,0.043952376,0.04502736,0.050132424,0.052491307,0.061623782,0.06544891,0.030999616,0.03241457,0.080592573,0.089967072,0.136118144,0.167549014,0.261071324,0.368656754,5,298.7881149,287.6370183,1.005831068,91.82927885,84.08452766,5.529791767,267.1403033,246.63896,0.005744936,1.590311462
155.0,0.30869357,0.25945675,0.8405,0.26321916,0.254005685,0.253993032,1.0,76.709925,34.46251117,0.001249227,Nova_Formation,100C14h,35,S20A300A0677,EP1,168,4.687,5.6814,0.9944,24,0.0168,3.65,0.0048,4.4,1,0.048,0.048,2,Nova_Regular,0.24,4.4,0.18,3,10/9/22,0.9128119379,0.9014518763,0.855645635,0.2414523273,0.2391062239,0.2298926648,536.6500244140625,554.4600219726562,1117.68,1.0100483836079814,0.9819937152584282,0.999311157926278,6,539,858.0624298969916,844.1524388544383,724.0,564.0,165.00917053222656,648.2926635742188,0.038496584,0.039657816,0.19370013,0.18309283,0.20609015,0.18761256,0.232953072,0.19659421,0.055273563,0.052081138,0.073504552,0.074075103,0.084037185,0.079627633,0.097830653,0.09145394,0.048913911,0.05144617,0.065814584,0.065168306,0.068686187,0.065316677,0.069866925,0.061585665,0.04509823,0.045092389,0.061416239,0.061598673,0.066372916,0.065564454,0.078769177,0.076211393,0.038742036,0.038098708,0.061669439,0.062194422,0.069905162,0.073506504,0.083852172,0.09081021,,,,,,,,,6,315.1195063,287.6069973,0.966177702,89.94648713,78.0802401,5.455687185,261.7370052,241.4522195,0.006556897,1.549233213
155.0,0.30869357,0.25945675,0.8405,0.26321916,0.254005685,0.253993032,1.0,76.709925,34.46251117,0.001249227,Nova_Formation,100C14h,35,S20A300A0677,EP1,168,4.687,5.6814,0.9944,24,0.0168,3.65,0.0048,4.4,1,0.048,0.048,2,Nova_Regular,0.24,4.4,0.18,3,10/9/22,0.8999766022,0.8878013403,0.8025342863,0.2380722779,0.2355851134,0.2158381912,610.02001953125,601.8900146484375,1231.53,1.0126977819361591,0.9812961711685002,0.9986362375262724,7,642,858.0624298969916,844.1524388544383,724.0,564.0,165.00917053222656,648.2926635742188,0.027147025,0.047909692,0.23528492,0.22413215,0.25107515,0.23260191,0.286375821,0.24423727,0.071765676,0.06541799,0.098318681,0.095698923,0.109329849,0.103330761,0.127649069,0.121484756,0.060326725,0.055250689,0.086262912,0.08370243,0.090008736,0.086025596,0.09523958,0.088261187,0.052064776,0.05334352,0.080767632,0.081142053,0.088808015,0.088043571,0.10220173,0.104159236,0.050789282,0.051435441,0.08622548,0.087073132,0.095826536,0.101016819,0.11228779,0.127651602,,,,,,,,,7,338.0993778,287.0139603,0.974680852,88.81049559,71.82567231,5.348784874,258.1939105,238.0721343,0.006933259,1.474626971
156.0,0.306740056,0.25674109,0.837,0.261902908,0.252470769,0.252241707,0.9991,76.3822889,34.47111443,0.001240642,Nova_Formation,100C14h,35,S20A300A0699,EP1,168,4.673,5.697,1.024,24,0.0168,3.65,0.0048,4.4,1,0.048,0.048,2,Nova_Regular,0.24,4.4,0.18,3,10/9/22,0.9951739467,0.9739771216,0.921271179,0.2642550704,0.2586565267,0.2464394616,405.7099914550781,402.4400024414063,876.98,0.993855329855556,0.9690349958845488,0.9502855523320412,0,0,840.8239913737161,810.7671834836566,588.0,506.0,133.04393005371094,522.2463989257812,0.23187551,0.24282725,0.32327276,0.32888013,0.3779149,0.37881544,0.479743242,0.4653133,0.188125268,0.184346259,0.228244886,0.228135481,0.273182839,0.275079191,0.347646415,0.359157562,0.183058664,0.181277186,0.224260733,0.222589329,0.271156996,0.271805525,0.350212485,0.360176593,0.186222553,0.184344262,0.21885252,0.21704714,0.253150821,0.252537012,0.305073947,0.310843199,0.204016209,0.204051808,0.244618461,0.245985702,0.278630763,0.282087386,0.335578769,0.34262833,0.212916017,0.241555929,0.375432253,0.42715165,0.423524141,0.509366691,0.488752306,0.647750556,0,294.8026478,291.4406764,1.521149069,97.09571496,91.97047857,5.602989388,287.4607962,264.2549843,0.004582383,2.392033973
156.0,0.306740056,0.25674109,0.837,0.261902908,0.252470769,0.252241707,0.9991,76.3822889,34.47111443,0.001240642,Nova_Formation,100C14h,35,S20A300A0699,EP1,168,4.673,5.697,1.024,24,0.0168,3.65,0.0048,4.4,1,0.048,0.048,2,Nova_Regular,0.24,4.4,0.18,3,10/9/22,0.9855296419,0.9703055608,0.9178997755,0.2614801528,0.2576753857,0.2455900419999999,412.510009765625,415.8599853515625,862.9,1.0017246475693071,0.9780760242128907,0.9994245079532622,1,24,840.8239913737161,810.7671834836566,588.0,506.0,133.04393005371094,522.2463989257812,-0.005979449,-0.002543345,0.005279839,0.002946943,0.005593121,0.001715213,0.004864007,-1.34e-06,-0.005695358,-0.002543181,-0.002285257,-0.003902018,-0.003045946,-0.002853304,-0.003123254,-0.003814995,-0.00189805,-0.003290057,-0.003781557,-0.003292173,-0.005557001,-0.006418943,-0.008229911,-0.01183027,-0.008238181,-0.006357133,-0.007280305,-0.006766438,-0.007992744,-0.008224592,-0.0082241,-0.008900136,-0.009505078,-0.010808811,-0.0134684,-0.014755994,-0.012850016,-0.014742196,-0.015843719,-0.015894502,0.015919894,-0.025427148,-0.033258975,-0.050421059,-0.029005557,-0.048399091,-0.020276517,-0.038777173,1,299.6405653,292.4891358,1.286548983,95.74388508,89.38683593,5.489525015,283.8954847,261.4800668,0.003844142,2.50413102
156.0,0.306740056,0.25674109,0.837,0.261902908,0.252470769,0.252241707,0.9991,76.3822889,34.47111443,0.001240642,Nova_Formation,100C14h,35,S20A300A0699,EP1,168,4.673,5.697,1.024,24,0.0168,3.65,0.0048,4.4,1,0.048,0.048,2,Nova_Regular,0.24,4.4,0.18,3,10/9/22,0.9577051986,0.9492237947,0.9060350031,0.2537710779,0.2519804901,0.2426563486,412.1600036621094,410.0,874.34,1.0010781515008431,0.9848081603160608,0.9996684223879764,2,127,840.8239913737161,810.7671834836566,588.0,506.0,133.04393005371094,522.2463989257812,0.001943782,-0.00827913,0.043458372,0.03580743,0.046293765,0.034739435,0.052829683,0.034292758,0.004476905,0.00634402,0.010091409,0.006937027,0.00954479,0.009031475,0.012764096,0.010142207,0.006365314,0.003056884,0.005762622,0.005292714,0.001052827,0.000615686,-0.00314641,-0.011214703,0.000658885,0.001259059,0.002130866,0.002005741,0.001936525,0.002539694,0.005121171,0.003157556,-0.004424006,-0.006369695,-0.005869001,-0.00846605,-0.003153354,-0.005588263,-0.001229405,-0.001929522,0.017186791,-0.013999641,-0.021245033,-0.040292829,0.004075259,-0.015048206,0.065531671,0.050173223,2,294.292425,288.5443959,1.137428007,94.13194332,88.03578016,5.502508338,274.9598117,253.7709924,0.00392697,1.964275387
156.0,0.306740056,0.25674109,0.837,0.261902908,0.252470769,0.252241707,0.9991,76.3822889,34.47111443,0.001240642,Nova_Formation,100C14h,35,S20A300A0699,EP1,168,4.673,5.697,1.024,24,0.0168,3.65,0.0048,4.4,1,0.048,0.048,2,Nova_Regular,0.24,4.4,0.18,3,10/9/22,0.945109868,0.9359475339,0.8959946568999999,0.2503131619,0.2484018661,0.2401564353,461.6300048828125,456.7999877929688,923.81,0.9997230525348284,0.9844763657741732,0.9996461834345998,3,230,840.8239913737161,810.7671834836566,588.0,506.0,133.04393005371094,522.2463989257812,0.006251946,-0.003837436,0.07315877,0.06513268,0.07812795,0.06510791,0.088900089,0.06669238,0.012092635,0.013329521,0.021367073,0.01897414,0.024766475,0.022211105,0.028632641,0.025388777,0.013345644,0.010042578,0.016164809,0.014809504,0.01296404,0.01099506,0.008907348,0.000214934,0.010815367,0.01015152,0.012658745,0.011524782,0.013594508,0.013304949,0.01845032,0.016495109,-0.007611901,-0.004874423,0.003756061,0.002387166,0.008872867,0.006707698,0.013371468,0.012908787,0.02289547,-0.007652909,-0.002442449,-0.019403905,0.036622286,0.021157265,0.125245035,0.128327787,3,294.4526099,287.1446068,1.084275444,93.30568025,86.70340371,5.507493619,271.114906,250.313076,0.004319756,1.794681752
156.0,0.306740056,0.25674109,0.837,0.261902908,0.252470769,0.252241707,0.9991,76.3822889,34.47111443,0.001240642,Nova_Formation,100C14h,35,S20A300A0699,EP1,168,4.673,5.697,1.024,24,0.0168,3.65,0.0048,4.4,1,0.048,0.048,2,Nova_Regular,0.24,4.4,0.18,3,10/9/22,0.9335906088,0.9247425894,0.8820048518,0.2472155154,0.2454496434,0.2366496974,502.2699890136719,496.55999755859375,991.66,0.9977392538478878,0.9848482539151951,0.9996688981700158,4,333,840.8239913737161,810.7671834836566,588.0,506.0,133.04393005371094,522.2463989257812,0.013470322,0.019052818,0.10127273,0.1060479,0.107803166,0.10708147,0.124720931,0.11056778,0.024169326,0.0273197,0.039287373,0.034201428,0.043946147,0.039879233,0.052150369,0.047012568,0.024786726,0.023396924,0.031211004,0.029724613,0.029202044,0.028148264,0.028611451,0.019295424,0.02162084,0.020965472,0.026348308,0.026266813,0.030483991,0.029907376,0.036883175,0.034940898,0.013998792,0.010156631,0.020780578,0.018834099,0.026509196,0.025126398,0.034982383,0.035572469,0.032429814,0.001891106,0.035380274,0.026282907,0.086209714,0.091192424,0.205333531,0.263109028,4,296.9969582,286.0924791,1.040870178,92.55946358,84.87740046,5.527485105,267.8970167,247.2154293,0.00490123,1.776515504
156.0,0.306740056,0.25674109,0.837,0.261902908,0.252470769,0.252241707,0.9991,76.3822889,34.47111443,0.001240642,Nova_Formation,100C14h,35,S20A300A0699,EP1,168,4.673,5.697,1.024,24,0.0168,3.65,0.0048,4.4,1,0.048,0.048,2,Nova_Regular,0.24,4.4,0.18,3,10/9/22,0.9127828383,0.902605887,0.8497291923,0.2415944161,0.2394987672,0.2281648219,536.77001953125,532.27001953125,1121.12,1.0108395973319275,0.9834722316725926,0.999489201109684,5,436,840.8239913737161,810.7671834836566,588.0,506.0,133.04393005371094,522.2463989257812,0.03883013,0.03047745,0.15464708,0.14660355,0.1669246,0.15251616,0.193294704,0.16003689,0.034331158,0.037476212,0.057401076,0.055938378,0.064307392,0.059964478,0.076931536,0.07114014,0.038130566,0.031011537,0.050292209,0.046629772,0.050225019,0.045882732,0.052121818,0.044062197,0.025432825,0.026673302,0.04242453,0.04358761,0.047701627,0.048042148,0.058489382,0.055894196,0.017173022,0.021582171,0.041255936,0.040966168,0.049782455,0.05066818,0.061035216,0.067328721,,,,,,,,,5,309.1064875,285.2091452,0.985727375,90.82088478,79.71912395,5.490508532,262.0764164,241.5943298,0.006469823,1.775706875
156.0,0.306740056,0.25674109,0.837,0.261902908,0.252470769,0.252241707,0.9991,76.3822889,34.47111443,0.001240642,Nova_Formation,100C14h,35,S20A300A0699,EP1,168,4.673,5.697,1.024,24,0.0168,3.65,0.0048,4.4,1,0.048,0.048,2,Nova_Regular,0.24,4.4,0.18,3,10/9/22,0.899411582,0.8883158457,0.8046021753,0.2381186906,0.2358650965,0.2163151697,604.3800048828125,613.6599731445312,1244.25,1.0135675596246112,0.982249976227095,0.9985507281111928,6,539,840.8239913737161,810.7671834836566,588.0,506.0,133.04393005371094,522.2463989257812,0.05061397,0.026630148,0.21540666,0.20164204,0.23275852,0.20860413,0.269308567,0.22083965,0.05024299,0.032999858,0.085239902,0.079376653,0.093957752,0.088416815,0.113834798,0.105403334,0.050224483,0.0444258,0.073597297,0.069549575,0.076221198,0.073149651,0.080756098,0.071433455,0.050238788,0.032364368,0.066493362,0.065869018,0.072933495,0.072965801,0.087756366,0.083730906,0.040708423,0.029817387,0.069186136,0.07039766,0.079134166,0.08380565,0.093482912,0.107949495,,,,,,,,,6,331.3148237,284.2171283,0.988431276,89.80948998,73.39404696,5.405520606,258.5287727,238.1186044,0.006909766,1.77193351
156.0,0.306740056,0.25674109,0.837,0.261902908,0.252470769,0.252241707,0.9991,76.3822889,34.47111443,0.001240642,Nova_Formation,100C14h,35,S20A300A0699,EP1,168,4.673,5.697,1.024,24,0.0168,3.65,0.0048,4.4,1,0.048,0.048,2,Nova_Regular,0.24,4.4,0.18,3,10/9/22,0.8724634685,0.8576674892,0.6727372313,0.2310001034,0.2279533806,0.1814862240999999,737.5599975585938,741.8499755859375,1502.46,1.0159444837552478,0.978187550021112,1.0008023437581188,7,642,840.8239913737161,810.7671834836566,588.0,506.0,133.04393005371094,522.2463989257812,0.07303491,0.06275265,0.3277374,0.30661106,0.35439754,0.31866,0.404712617,0.33813426,0.076862797,0.077480078,0.138777152,0.130805835,0.153269976,0.145167172,0.179787874,0.173391998,0.073668495,0.074194252,0.121002957,0.116121516,0.127413303,0.123043031,0.137821734,0.136785448,0.071775526,0.069856197,0.110765129,0.109468237,0.120946586,0.122323364,0.141020328,0.145675808,0.061607301,0.061587468,0.128672704,0.131799921,0.143600255,0.157749981,0.162624687,0.2070795,,,,,,,,,7,365.481068,281.6898054,0.993396954,87.90817651,64.81799874,5.098351029,251.2590491,231.0000174,0.006835342,2.266818851
157.0,0.313238056,0.252252282,0.8053,0.257285272,0.250364832,0.249276874,0.9957,40.3068195,34.27806644,0.036650635,Nova_Formation,100C14h,35,S20A300A0734,EP1,168,4.681,5.678,0.997,24,0.48,3.83,0.1224,4.4,1,0.048,0.048,3,Nova_Regular,0.24,4.4,0.18,3,10/9/22,0.9761927891,0.9581578875,0.9082183653,0.2590208876,0.2547380976,0.2439101485,462.2999877929688,436.8299865722656,948.99,1.0008689341818602,0.9818788828598176,0.9568005422300034,0,0,990.4235005033717,958.1768454737852,872.0,572.0,192.38912963867188,759.91357421875,0.28585663,0.30065188,0.3851954,0.39145008,0.43998325,0.44235125,0.541367829,0.5294788,0.256782353,0.258065373,0.295454055,0.298701316,0.340247244,0.346690565,0.417590618,0.432864636,0.250426471,0.252344817,0.289709896,0.292239845,0.335539907,0.340389997,0.413121641,0.423620343,0.2548756,0.257429749,0.285930127,0.288354635,0.321078271,0.3251113,0.374523431,0.383919984,0.273307711,0.275862724,0.31202507,0.317150176,0.347103685,0.35369429,0.402449667,0.415065318,0.2980977,0.315271109,0.451815158,0.512150168,0.508319139,0.606841564,0.601278126,0.783094823,0,301.7193115,291.3324568,1.19916702,95.32511731,87.89763093,5.535599421,281.3311247,259.0207037,0.004661664,2.565304698
157.0,0.313238056,0.252252282,0.8053,0.257285272,0.250364832,0.249276874,0.9957,40.3068195,34.27806644,0.036650635,Nova_Formation,100C14h,35,S20A300A0734,EP1,168,4.681,5.678,0.997,24,0.48,3.83,0.1224,4.4,1,0.048,0.048,3,Nova_Regular,0.24,4.4,0.18,3,10/9/22,0.9669122198,0.9517596354,0.9041100946,0.2563808181,0.2529571779,0.2428397219,428.2799987792969,416.010009765625,920.19,1.0083749437013594,0.9876022516083326,0.9998294301555188,1,24,990.4235005033717,958.1768454737852,872.0,572.0,192.38912963867188,759.91357421875,0.009599507,-0.013994008,0.0019328,-0.000661701,0.001655549,-0.003321141,0.001358509,-0.004468381,-0.001884401,-0.002551734,-0.001392365,-0.001552165,-0.000923604,-0.001204312,-0.002509892,-0.001286864,0.000657618,-0.001280338,-0.003309727,-0.002674133,-0.005298048,-0.006175637,-0.01011619,-0.01175797,-0.00188458,-0.003187299,-0.00551495,-0.004459649,-0.005271524,-0.005879134,-0.004571587,-0.006369889,-0.011417627,-0.009543955,-0.011900902,-0.012312293,-0.011643559,-0.011989832,-0.008978903,-0.011455774,0.005744994,-0.012087762,-0.030091941,-0.050246537,-0.018540084,-0.043605983,0.005773604,-0.03333962,1,329.3945492,293.2605313,1.150803909,93.51571681,79.60061677,5.399731248,278.0353733,256.3805995,0.005691369,2.028807892
157.0,0.313238056,0.252252282,0.8053,0.257285272,0.250364832,0.249276874,0.9957,40.3068195,34.27806644,0.036650635,Nova_Formation,100C14h,35,S20A300A0734,EP1,168,4.681,5.678,0.997,24,0.48,3.83,0.1224,4.4,1,0.048,0.048,3,Nova_Regular,0.24,4.4,0.18,3,10/9/22,0.9467435762,0.9344691964,0.8948391893,0.2508050331,0.2482132247,0.2405234133,434.5899963378906,432.8800048828125,908.63,1.0063418745336612,0.9899261670402678,1.0003726971765092,2,127,990.4235005033717,958.1768454737852,872.0,572.0,192.38912963867188,759.91357421875,0.018273056,0.003192723,0.018757403,0.010638177,0.018277287,0.008622468,0.020339251,0.008924603,0.008939773,0.010182828,0.010864794,0.010272175,0.012234569,0.011510044,0.011503696,0.012098193,0.011481524,0.011453837,0.009648144,0.009010524,0.006139159,0.005490929,0.000718117,-0.004085481,0.007668078,0.007004559,0.005748004,0.006346554,0.005030394,0.005406767,0.008167535,0.006374985,-0.001864374,-0.001893669,-0.003950119,-0.00568375,-0.00185284,-0.003026128,0.004397511,0.000655651,0.017210186,-0.009519547,-0.025198042,-0.050722003,0.003541946,-0.0266065,0.065569997,0.033727169,2,297.5082799,287.0066354,1.084509384,93.50028699,85.93898297,5.540967029,271.578533,250.8048498,0.004358331,1.644234947
157.0,0.313238056,0.252252282,0.8053,0.257285272,0.250364832,0.249276874,0.9957,40.3068195,34.27806644,0.036650635,Nova_Formation,100C14h,35,S20A300A0734,EP1,168,4.681,5.678,0.997,24,0.48,3.83,0.1224,4.4,1,0.048,0.048,3,Nova_Regular,0.24,4.4,0.18,3,10/9/22,0.9365498262,0.9238827619,0.8845090496,0.2480306516,0.2453803324,0.2379600745,470.010009765625,469.1099853515625,969.74,1.0047892925098918,0.9896984449914026,1.000399113969871,3,230,990.4235005033717,958.1768454737852,872.0,572.0,192.38912963867188,759.91357421875,0.054532498,0.026699245,0.055782855,0.046877265,0.058246344,0.04692149,0.064943969,0.04958397,0.02038002,0.017164439,0.029352874,0.02922979,0.032204241,0.03086701,0.034384966,0.034328043,0.026735902,0.024156243,0.0266186,0.025999963,0.023373485,0.023793638,0.018527955,0.014331579,0.022286773,0.019706935,0.021943748,0.022269577,0.02275151,0.022164673,0.027235091,0.024266809,0.012118578,0.013986468,0.011639625,0.010554492,0.016225725,0.015443236,0.025371909,0.023522228,0.023564577,0.006996989,0.004612207,-0.018948466,0.044605136,0.024793386,0.135492027,0.139849305,3,299.6705345,285.7932184,1.049860297,92.84506033,84.32661737,5.524617805,268.491008,248.0305758,0.004713392,1.525327206
157.0,0.313238056,0.252252282,0.8053,0.257285272,0.250364832,0.249276874,0.9957,40.3068195,34.27806644,0.036650635,Nova_Formation,100C14h,35,S20A300A0734,EP1,168,4.681,5.678,0.997,24,0.48,3.83,0.1224,4.4,1,0.048,0.048,3,Nova_Regular,0.24,4.4,0.18,3,10/9/22,0.9240653678,0.9126155302,0.8742302195,0.2446514084,0.2423739588,0.2354077831,486.2799987792969,510.1700134277344,1016.44,1.0154165463245193,0.9909839202595656,0.9996659544477572,4,333,990.4235005033717,958.1768454737852,872.0,572.0,192.38912963867188,759.91357421875,0.051375538,0.04130271,0.08801901,0.08032209,0.09168124,0.080911726,0.102898061,0.08580506,0.037537962,0.036240011,0.045071691,0.042991072,0.049328566,0.047358692,0.054086268,0.052136809,0.036265761,0.036875457,0.040837765,0.039373666,0.038861215,0.037591487,0.035021454,0.030868381,0.033087969,0.031790525,0.03555724,0.035867572,0.036793381,0.036554068,0.043119311,0.040693641,0.024190962,0.024165422,0.02702868,0.024869949,0.032021284,0.031255394,0.043162674,0.041332304,,,,,,,,,4,305.1272816,284.6693346,1.00212873,91.92865235,81.60051179,5.538014027,264.7504511,244.6512247,0.005541504,1.276430554
157.0,0.313238056,0.252252282,0.8053,0.257285272,0.250364832,0.249276874,0.9957,40.3068195,34.27806644,0.036650635,Nova_Formation,100C14h,35,S20A300A0734,EP1,168,4.681,5.678,0.997,24,0.48,3.83,0.1224,4.4,1,0.048,0.048,3,Nova_Regular,0.24,4.4,0.18,3,10/9/22,0.9131863109,0.9015492795,0.8613386397,0.2417047721,0.2394365282,0.2321195132,525.5999755859375,525.1900024414062,1086.24,1.01610721492345,0.9911883653851328,1.0002746257762218,5,436,990.4235005033717,958.1768454737852,872.0,572.0,192.38912963867188,759.91357421875,0.062447965,0.062297165,0.11520371,0.11225143,0.12473601,0.114778966,0.141273737,0.12014365,0.050223202,0.047041297,0.060851336,0.059035569,0.065727413,0.064872295,0.074013174,0.071198374,0.048951715,0.0457699,0.054723412,0.053517371,0.054613918,0.050574452,0.052791417,0.048023522,0.042595744,0.040051341,0.048240006,0.048452109,0.051433295,0.051309139,0.05960694,0.057851225,0.034971058,0.035600245,0.041874915,0.04155007,0.049271196,0.049227983,0.062827766,0.06357047,,,,,,,,,5,310.8585465,284.1709245,0.974433403,91.01868233,79.14656121,5.505099018,261.6777406,241.7046959,0.006065254,1.300044402
157.0,0.313238056,0.252252282,0.8053,0.257285272,0.250364832,0.249276874,0.9957,40.3068195,34.27806644,0.036650635,Nova_Formation,100C14h,35,S20A300A0734,EP1,168,4.681,5.678,0.997,24,0.48,3.83,0.1224,4.4,1,0.048,0.048,3,Nova_Regular,0.24,4.4,0.18,3,10/9/22,0.8998399191,0.8867459683,0.8405468955,0.2381003903,0.2354524203,0.2266554035,550.22998046875,575.52001953125,1167.97,1.018378014296784,0.9895459801339824,1.000357296686744,6,539,990.4235005033717,958.1768454737852,872.0,572.0,192.38912963867188,759.91357421875,0.047831535,0.04700339,0.1383988,0.14319488,0.14792466,0.14697567,0.169864178,0.1550312,0.062287271,0.059718579,0.075717986,0.075270087,0.083027214,0.079778105,0.094066441,0.089573592,0.059744924,0.055270165,0.069681913,0.0680134,0.072363228,0.068451822,0.073038369,0.067675442,0.054026604,0.05399859,0.064029127,0.064254016,0.068204075,0.068677664,0.078659445,0.076900691,0.046397507,0.04700768,0.059466749,0.060553163,0.068438441,0.071163625,0.085055023,0.090212792,,,,,,,,,6,321.8362107,283.5667964,0.957544218,89.85928678,75.30369599,5.479577772,257.8928249,238.1002066,0.006947678,1.172631081
157.0,0.313238056,0.252252282,0.8053,0.257285272,0.250364832,0.249276874,0.9957,40.3068195,34.27806644,0.036650635,Nova_Formation,100C14h,35,S20A300A0734,EP1,168,4.681,5.678,0.997,24,0.48,3.83,0.1224,4.4,1,0.048,0.048,3,Nova_Regular,0.24,4.4,0.18,3,10/9/22,0.8864141492,0.8720096788,0.8176810299,0.2345003789,0.2315448131,0.2206188535,608.4000244140625,585.8499755859375,1264.07,1.0199812747486068,0.9882493571706858,1.0002903260051028,7,642,990.4235005033717,958.1768454737852,872.0,572.0,192.38912963867188,759.91357421875,0.06880954,0.071798414,0.18456331,0.17645505,0.19652736,0.18089649,0.22452724,0.19254506,0.067367971,0.069898695,0.091396332,0.090524137,0.099340498,0.096133649,0.113763094,0.107381135,0.070545942,0.071166277,0.085564971,0.083676308,0.08845821,0.084163427,0.09307301,0.088024616,0.066096812,0.064174622,0.078696787,0.079555273,0.084170222,0.084345281,0.097721249,0.095946252,0.064191788,0.058453113,0.079175085,0.079354584,0.090174109,0.094166845,0.107236683,0.119460255,,,,,,,,,7,352.0261276,283.3856534,0.977516523,88.3797503,67.88863829,5.261699661,253.8966464,234.5001598,0.007528274,1.044471095
158.0,0.315583578,0.255153099,0.8085,0.261183916,0.253501387,0.25257457,0.9963,40.7694861,34.27801914,0.02943934,Nova_Formation,100C14h,35,S20A300A0636,EP1,168,4.673,5.655,0.982,24,0.48,3.83,0.1224,4.4,1,0.048,0.048,3,Nova_Regular,0.24,4.4,0.18,3,10/9/22,0.9752087869,0.967680117,0.9196908256,0.2587889679,0.2571265696,0.2463769963,430.05999755859375,414.239990234375,895.91,0.9809174750931724,0.9716121885926512,0.9527753871553868,0,0,890.2322384975987,875.2995799261519,810.0,559.0,181.9110870361328,716.3248291015625,0.258965,0.25997943,0.33775333,0.34283864,0.39136735,0.39220378,0.491603673,0.4799137,0.207210138,0.209764108,0.24781394,0.249610588,0.294912934,0.298463255,0.369295657,0.382661283,0.204036042,0.205312669,0.244441211,0.245041952,0.29113698,0.294262081,0.369297653,0.380752385,0.209756568,0.206583947,0.239608571,0.240213096,0.274438232,0.276390761,0.327982724,0.333713293,0.228187382,0.225655034,0.263140172,0.265459806,0.298092991,0.302777648,0.352769703,0.363038003,0.252978295,0.251080513,0.388765305,0.436575204,0.437856555,0.519758224,0.513583958,0.666157305,0,301.3379494,290.7884554,1.22801867,95.45484741,88.06060462,5.472068147,281.2721627,258.7888811,0.004700177,2.870652831
