Repository: cx26/formation-analysis

# ***Data-Driven Analysis of Battery Formation*** 

This repository contains half cell measurement data and code (for plotting, simulation and experiment design) accompanying the paper *Data-Driven Analysis of Battery Formation Reveals the Role of Electrode Utilization in Extending Cycle Life* by Xiao Cui et al (2024).  

- **[data](data)**: 
    - extracted summary information from [aging cycles, diagnostic cycles](data/rpt_summary_041524.csv) and [formation cycles](data/formation_cycle_info_042124.csv); [resistances](data/delta_features_041524.csv); [electrode-specifics](data/electrode_info_04152024.csv) fitted using differential voltage analysis; [formation parameters](data/Formation_2022

File: data/df_all.csv (part 14 of 43)
seq_num,1st_ch_cap,1st_disch_cap,1st_CE,disch_cap_with_cv,last_ch_cap,last_disch_cap,last_CE,formation_time,temperature_exp,cv_hold_cap,formation_file_name,formation_drying_date,formation_temperature,cell_id,electrolyte,ocv_time,cell_mass_before,cell_mass_after,electrolyte_mass,wetting_hold_time,formation_charge_current_1,formation_cutoff_voltage_1,formation_charge_current_2,formation_cutoff_voltage_2,charge_hold_time,formation_discharge_current,formation_verification_current,formation_verification_repeat,regular_project_name,regular_charge_current,regular_charge_cutoff_voltage,regular_discharge_current,regular_discharge_cutoff_voltage,date,rpt_low_energy,rpt_med_energy,regu_energy,rpt_low_cap,rpt_med_cap,regu_cap,rpt_low_cv_t,rpt_med_cv_t,regu_cv_t,rpt_low_ce,rpt_med_ce,regu_ce,diag_pos_x,cycle_index,rpt_low_life,rpt_med_life,regu_life,regu_knee,q_throughput,e_throughput,r_c_0_0s,r_d_0_0s,r_c_0_3s,r_d_0_3s,r_c_0_10s,r_d_0_10s,r_c_0_30s,r_d_0_30s,r_c_1_0s,r_d_1_0s,r_c_1_3s,r_d_1_3s,r_c_1_10s,r_d_1_10s,r_c_1_30s,r_d_1_30s,r_c_2_0s,r_d_2_0s,r_c_2_3s,r_d_2_3s,r_c_2_10s,r_d_2_10s,r_c_2_30s,r_d_2_30s,r_c_3_0s,r_d_3_0s,r_c_3_3s,r_d_3_3s,r_c_3_10s,r_d_3_10s,r_c_3_30s,r_d_3_30s,r_c_4_0s,r_d_4_0s,r_c_4_3s,r_d_4_3s,r_c_4_10s,r_d_4_10s,r_c_4_30s,r_d_4_30s,r_c_5_0s,r_d_5_0s,r_c_5_3s,r_d_5_3s,r_c_5_10s,r_d_5_10s,r_c_5_30s,r_d_5_30s,diag_pos_y,Q_ne,Q_pe,SOC_ne_0,SOC_pe_0,SOC_ne_100,SOC_pe_100,Q_li,Q_full,error,Q_offset
158.0,0.315583578,0.255153099,0.8085,0.261183916,0.253501387,0.25257457,0.9963,40.7694861,34.27801914,0.02943934,Nova_Formation,100C14h,35,S20A300A0636,EP1,168,4.673,5.655,0.982,24,0.48,3.83,0.1224,4.4,1,0.048,0.048,3,Nova_Regular,0.24,4.4,0.18,3,10/9/22,0.9662406842,0.9621612278,0.9165370589,0.2562063059,0.2555952715,0.2455595830999999,401.989990234375,399.989990234375,867.54,0.9881965027668552,0.9781922833531276,0.9982137914367016,1,24,890.2322384975987,875.2995799261519,810.0,559.0,181.9110870361328,716.3248291015625,-0.001141787,-0.002525896,0.004150271,0.001063138,0.004994005,2.14e-05,0.003168643,-0.001240283,0.000660658,-0.001257762,-0.000133783,-0.001350537,-0.001690388,-0.002571076,-0.002505273,-0.003153592,-0.000616968,-0.000622377,-0.002162322,-0.002113655,-0.004942656,-0.004120797,-0.008226365,-0.010146171,-0.004428476,-0.001257986,-0.003843412,-0.00390777,-0.005701214,-0.005172819,-0.008055717,-0.005699486,-0.008874372,-0.005708471,-0.009794533,-0.009913296,-0.010218084,-0.010840565,-0.00999403,-0.012030542,-0.000609994,0.00319463,-0.0273166,-0.041189492,-0.019562304,-0.03848049,-0.005668998,-0.02919805,1,295.9673718,289.1719791,1.175240424,94.88890533,88.52378959,5.487710194,277.8704536,256.2062182,0.004150345,2.316987063
158.0,0.315583578,0.255153099,0.8085,0.261183916,0.253501387,0.25257457,0.9963,40.7694861,34.27801914,0.02943934,Nova_Formation,100C14h,35,S20A300A0636,EP1,168,4.673,5.655,0.982,24,0.48,3.83,0.1224,4.4,1,0.048,0.048,3,Nova_Regular,0.24,4.4,0.18,3,10/9/22,0.94561391,0.9450816194,0.9084815966,0.2504738984,0.2509132476,0.2435686997,407.6199951171875,419.0299987792969,871.91,0.9871867258024996,0.9818647017970786,0.9984848185623552,2,127,890.2322384975987,875.2995799261519,810.0,559.0,181.9110870361328,716.3248291015625,0.009296447,0.005105287,0.021357507,0.013971478,0.021950394,0.014595062,0.027116418,0.014021665,0.008286551,0.009551272,0.009422541,0.010940894,0.009323537,0.009558022,0.010204345,0.008873165,0.010824978,0.007010177,0.00834161,0.008375958,0.004539788,0.003161132,0.000669271,-0.006963491,0.003833115,0.007643968,0.004473493,0.005636185,0.004425019,0.003841162,0.004479557,0.005244017,-0.006971627,1.72e-05,-0.004562795,-0.004955977,-0.003479004,-0.003570527,0.000667751,0.000579923,0.010193795,0.005104601,-0.02405858,-0.044339538,0.001764089,-0.023947567,0.058528543,0.028022885,2,292.0162428,286.0284029,1.092276926,93.67925399,87.46911597,5.494165569,271.1389001,250.4738113,0.004358708,1.76058869
158.0,0.315583578,0.255153099,0.8085,0.261183916,0.253501387,0.25257457,0.9963,40.7694861,34.27801914,0.02943934,Nova_Formation,100C14h,35,S20A300A0636,EP1,168,4.673,5.655,0.982,24,0.48,3.83,0.1224,4.4,1,0.048,0.048,3,Nova_Regular,0.24,4.4,0.18,3,10/9/22,0.9348761811,0.9337917595,0.899163916,0.2475410445,0.2478802689,0.2412798669,426.0899963378906,434.0299987792969,916.79,0.9854743814970776,0.981462309437716,0.9986294696966532,3,230,890.2322384975987,875.2995799261519,810.0,559.0,181.9110870361328,716.3248291015625,0.010377467,0.009533465,0.0547767,0.046729684,0.05726391,0.048298717,0.06633389,0.04894197,0.023539603,0.021610737,0.026145011,0.025901124,0.025969893,0.026612014,0.029904842,0.029237658,0.022899717,0.019070193,0.023741156,0.021402016,0.020210892,0.018549442,0.017191559,0.008897364,0.014000878,0.019705817,0.018280014,0.018458277,0.018082082,0.019884318,0.020499796,0.022883475,0.009554654,0.009531632,0.009495795,0.009918809,0.012708604,0.013088882,0.021006256,0.019619793,0.022267878,0.013982952,-0.003318965,-0.020999521,0.032522351,0.014005721,0.111918628,0.10297209,3,292.895775,284.8526599,1.048437065,92.96695521,86.10832401,5.505312681,267.8896726,247.5409573,0.0048306,1.5958578
158.0,0.315583578,0.255153099,0.8085,0.261183916,0.253501387,0.25257457,0.9963,40.7694861,34.27801914,0.02943934,Nova_Formation,100C14h,35,S20A300A0636,EP1,168,4.673,5.655,0.982,24,0.48,3.83,0.1224,4.4,1,0.048,0.048,3,Nova_Regular,0.24,4.4,0.18,3,10/9/22,0.924472524,0.9233546922,0.8882412464,0.2447295423,0.2451143272,0.2385947506,485.2200012207031,467.2900085449219,970.41,0.9832247668306408,0.9810935373631698,0.9986247099145372,4,333,890.2322384975987,875.2995799261519,810.0,559.0,181.9110870361328,716.3248291015625,0.033637524,0.03302005,0.08987725,0.083328694,0.095455945,0.08568618,0.108666718,0.08767247,0.040704831,0.03812705,0.044431001,0.044028476,0.04619512,0.045388848,0.052093446,0.050831437,0.040700585,0.034951195,0.040424019,0.038767025,0.038350254,0.036129028,0.0356296,0.027951628,0.030530378,0.034315526,0.035330281,0.035626948,0.036189467,0.037345439,0.041347057,0.041301489,0.020363256,0.022236124,0.027895033,0.028681785,0.031910717,0.03194952,0.04140085,0.041850358,0.036890835,0.030497879,0.030122846,0.020004004,0.077387094,0.072265089,0.1837551,0.213538349,4,294.8237588,283.6693498,1.016403688,92.31886662,84.5372959,5.513776828,264.8769282,244.7294554,0.005375974,1.509978399
158.0,0.315583578,0.255153099,0.8085,0.261183916,0.253501387,0.25257457,0.9963,40.7694861,34.27801914,0.02943934,Nova_Formation,100C14h,35,S20A300A0636,EP1,168,4.673,5.655,0.982,24,0.48,3.83,0.1224,4.4,1,0.048,0.048,3,Nova_Regular,0.24,4.4,0.18,3,10/9/22,0.9107381288,0.910331768,0.8744235709,0.2410211152,0.2416367831,0.2350954712,497.6099853515625,503.8900146484375,1039.72,0.9940982501162334,0.9819536405509068,0.9986593655169947,5,436,890.2322384975987,875.2995799261519,810.0,559.0,181.9110870361328,716.3248291015625,0.04990092,0.03431663,0.1271545,0.120099336,0.13541618,0.12358996,0.152884662,0.12838262,0.052771017,0.04957284,0.062927127,0.061735973,0.066214591,0.06450361,0.076928318,0.071815014,0.050224349,0.047668099,0.056066036,0.055401757,0.054604053,0.053642571,0.053409576,0.04766348,0.045139447,0.046396822,0.050664857,0.051967531,0.053373754,0.053853601,0.061671168,0.060444653,0.034971982,0.038766876,0.045455605,0.045300812,0.050718993,0.051693767,0.063581109,0.065377861,,,,,,,,,5,302.7928189,282.6890285,0.975195431,91.23590743,81.02171472,5.496777945,260.8667221,241.0210278,0.006275491,1.354084367
158.0,0.315583578,0.255153099,0.8085,0.261183916,0.253501387,0.25257457,0.9963,40.7694861,34.27801914,0.02943934,Nova_Formation,100C14h,35,S20A300A0636,EP1,168,4.673,5.655,0.982,24,0.48,3.83,0.1224,4.4,1,0.048,0.048,3,Nova_Regular,0.24,4.4,0.18,3,10/9/22,0.897922678,0.8964520409,0.8523067551,0.2375874093,0.2379375572,0.2293133744,551.530029296875,555.969970703125,1149.28,0.9950961458923004,0.9806674952448244,0.9984197074218142,6,539,890.2322384975987,875.2995799261519,810.0,559.0,181.9110870361328,716.3248291015625,0.045235872,0.059743017,0.157967,0.15262961,0.16920719,0.15729246,0.193343878,0.16461611,0.068021879,0.062286571,0.080155522,0.078923181,0.084260553,0.084114373,0.096244127,0.092157185,0.061661497,0.062288672,0.073167473,0.072451815,0.074418128,0.072391182,0.076287299,0.069910407,0.058483496,0.06038177,0.066570684,0.067831755,0.070238382,0.07214129,0.079462409,0.080720961,0.046408981,0.050209388,0.062725753,0.064454436,0.071154743,0.073668182,0.085823327,0.091438532,,,,,,,,,6,310.6926935,281.744413,0.958805714,90.28432689,77.86131818,5.480342757,257.3499861,237.5873221,0.007153371,1.343165205
158.0,0.315583578,0.255153099,0.8085,0.261183916,0.253501387,0.25257457,0.9963,40.7694861,34.27801914,0.02943934,Nova_Formation,100C14h,35,S20A300A0636,EP1,168,4.673,5.655,0.982,24,0.48,3.83,0.1224,4.4,1,0.048,0.048,3,Nova_Regular,0.24,4.4,0.18,3,10/9/22,0.8795159488,0.8752408451,0.8117605956,0.2326687636,0.2322909921,0.2185946092,608.5599975585938,619.530029296875,1295.1,0.9998857282729048,0.9777622568661776,0.9984370544055032,7,642,890.2322384975987,875.2995799261519,810.0,559.0,181.9110870361328,716.3248291015625,0.072004795,0.07305744,0.20416334,0.19349372,0.22031143,0.19891772,0.253787458,0.21285748,0.078818098,0.076241419,0.1023314,0.100487068,0.108873844,0.105331212,0.125430971,0.119005263,0.080720976,0.071159452,0.096873105,0.094813302,0.099472821,0.096380293,0.106146157,0.098465055,0.066101894,0.075608224,0.088779047,0.088704556,0.094233125,0.09506169,0.108686924,0.109277278,0.065468162,0.070521429,0.094640404,0.096737325,0.105280668,0.112151027,0.125850171,0.139917552,,,,,,,,,7,357.6426034,281.6641736,0.995942316,88.15878592,66.40088072,5.110977073,251.8736298,232.6686762,0.008124996,1.247248278
159.0,0.312672444,0.255039551,0.8157,0.261586233,0.254308599,0.253227443,0.9957,40.9375278,34.60109007,0.032482377,Nova_Formation,100C14h,35,S20A300A0675,EP1,168,4.656,5.698,1.042,24,0.48,3.83,0.1224,4.4,1,0.048,0.048,3,Nova_Regular,0.24,4.4,0.18,3,10/9/22,0.9730506281,0.9664277206,0.9197746312,0.2581907099,0.2566981671,0.2461654968,425.1400146484375,404.8999938964844,881.98,0.9830840092764236,0.974786219112245,0.954128092198914,0,0,864.9338018529307,831.7164755317256,699.0,362.0,155.10906982421875,610.0559692382812,0.2306916,0.23389867,0.33901775,0.34574148,0.3942574,0.3956745,0.498293072,0.48305133,0.187508926,0.189407825,0.230067894,0.23245272,0.276917309,0.280788839,0.351479918,0.365468413,0.183697179,0.184956759,0.223926187,0.2255328,0.271137118,0.275986195,0.349598885,0.361017346,0.189419776,0.189405844,0.221030131,0.222356871,0.255035996,0.257590026,0.308918983,0.315888941,0.207217231,0.202119499,0.247754127,0.249285743,0.282463133,0.287077129,0.338634372,0.348305672,0.24408339,0.212924421,0.387209922,0.444475383,0.438518643,0.531425178,0.513591707,0.684533238,0,332.4475809,293.1028058,1.221957074,94.2801793,79.73633195,5.226395189,280.4002176,258.1906287,0.006224269,2.828511227
159.0,0.312672444,0.255039551,0.8157,0.261586233,0.254308599,0.253227443,0.9957,40.9375278,34.60109007,0.032482377,Nova_Formation,100C14h,35,S20A300A0675,EP1,168,4.656,5.698,1.042,24,0.48,3.83,0.1224,4.4,1,0.048,0.048,3,Nova_Regular,0.24,4.4,0.18,3,10/9/22,0.9625349576,0.9593424475,0.91418008,0.2551858933,0.2547475778,0.2447196062,393.2999877929688,404.260009765625,867.23,0.9914751879749232,0.981579101840964,0.9989721053613068,1,24,864.9338018529307,831.7164755317256,699.0,362.0,155.10906982421875,610.0559692382812,-0.000657871,-0.016510412,0.004694045,-0.000922024,0.004392505,-0.003326058,0.002613455,-0.005052209,-0.00190559,-0.003800899,-0.000924051,-0.003090844,-0.0025962,-0.00308755,-0.00251624,-0.003788948,-0.002541244,-0.003801197,-0.001535878,-0.003971249,-0.006245166,-0.008389384,-0.010803282,-0.014594913,-0.005719349,-0.006343409,-0.006293193,-0.005749241,-0.005943358,-0.005673349,-0.006991774,-0.006970465,-0.013346761,-0.001895145,-0.013211414,-0.012604237,-0.013282686,-0.013938457,-0.013822556,-0.013326496,-0.00063394,0.019716889,-0.032237589,-0.050770283,-0.02291137,-0.042274773,3.58e-06,-0.026649833,1,327.1389752,291.6966344,1.163006703,93.55013411,79.7525056,5.411687857,276.6872408,255.1858116,0.00592768,1.911069696
159.0,0.312672444,0.255039551,0.8157,0.261586233,0.254308599,0.253227443,0.9957,40.9375278,34.60109007,0.032482377,Nova_Formation,100C14h,35,S20A300A0675,EP1,168,4.656,5.698,1.042,24,0.48,3.83,0.1224,4.4,1,0.048,0.048,3,Nova_Regular,0.24,4.4,0.18,3,10/9/22,0.9386611816,0.9388330647,0.9008968429,0.248574222,0.2491237629,0.2412963202,411.3399963378906,428.6700134277344,866.24,0.9904098561498644,0.9852698746765656,0.9993696449208076,2,127,864.9338018529307,831.7164755317256,699.0,362.0,155.10906982421875,610.0559692382812,0.004278019,1.92e-05,0.025396705,0.014659911,0.027488142,0.013007402,0.031619161,0.012227953,0.004459411,0.005100638,0.00764294,0.004651263,0.007215381,0.005711973,0.008214891,0.007653624,0.006364226,0.001288429,0.005137905,0.003756836,0.000334322,-0.002672821,-0.005074114,-0.01204747,-0.002538577,-0.001255736,-0.000193641,9.57e-05,0.001005203,0.000203907,0.001302898,0.00193283,-0.007621169,-0.005068496,-0.008352876,-0.008791044,-0.005467534,-0.00757426,-0.001101673,-0.003785223,0.001278996,0.01908654,-0.022694141,-0.04736802,0.007522374,-0.018443465,0.079473674,0.059172273,2,292.9468607,285.2425327,1.073027595,93.23659634,86.52919684,5.472277784,269.0938295,248.5741406,0.004348786,1.767024478
159.0,0.312672444,0.255039551,0.8157,0.261586233,0.254308599,0.253227443,0.9957,40.9375278,34.60109007,0.032482377,Nova_Formation,100C14h,35,S20A300A0675,EP1,168,4.656,5.698,1.042,24,0.48,3.83,0.1224,4.4,1,0.048,0.048,3,Nova_Regular,0.24,4.4,0.18,3,10/9/22,0.9278693089,0.9273033334,0.8908505717,0.2456211325,0.2460179229,0.2387395424,445.25,437.3399963378906,905.66,0.9893528186996468,0.9853045456361692,0.9996839302714458,3,230,864.9338018529307,831.7164755317256,699.0,362.0,155.10906982421875,610.0559692382812,0.008860216,0.006369233,0.04858893,0.041429877,0.052060336,0.04103142,0.058431178,0.04134217,0.01462099,0.013994187,0.019002274,0.017071381,0.020491451,0.018206269,0.025444448,0.023538291,0.013347805,0.010817826,0.014835075,0.013461888,0.011251241,0.008222848,0.006352127,0.00065574,0.00508076,0.007002369,0.009849489,0.008827642,0.011704296,0.011044353,0.015249223,0.014003217,-0.000638008,0.00191614,0.000646651,0.000313848,0.005435228,0.004030347,0.012867332,0.011460572,-0.015257597,0.026070267,-0.00669831,-0.027211457,0.03914094,0.020135105,0.139615119,0.147503793,3,294.3597692,284.2191022,1.0329922,92.46509877,85.02713238,5.474127618,265.844187,245.6210505,0.004734207,1.623906679
159.0,0.312672444,0.255039551,0.8157,0.261586233,0.254308599,0.253227443,0.9957,40.9375278,34.60109007,0.032482377,Nova_Formation,100C14h,35,S20A300A0675,EP1,168,4.656,5.698,1.042,24,0.48,3.83,0.1224,4.4,1,0.048,0.048,3,Nova_Regular,0.24,4.4,0.18,3,10/9/22,0.9136973718,0.9133176109,0.8766372516000001,0.2417918643,0.2422736978,0.2351342719,477.7900085449219,478.4299926757813,969.0,0.9998671661962142,0.985888532401417,0.9992716524423266,4,333,864.9338018529307,831.7164755317256,699.0,362.0,155.10906982421875,610.0559692382812,0.008669943,0.014618322,0.07765409,0.075181425,0.08294013,0.07621822,0.096400172,0.07944772,0.02798003,0.022245347,0.034068063,0.031600296,0.035504133,0.035664052,0.045168966,0.041312754,0.023528337,0.024789661,0.028527737,0.026918858,0.025540084,0.022870958,0.024804264,0.015851706,0.017803758,0.01398474,0.022308186,0.021621659,0.026020139,0.024674445,0.03179279,0.031145424,0.011447981,0.015253916,0.015970647,0.015043363,0.020840704,0.020292878,0.031952918,0.031779021,,,,,,,,,4,301.2185721,283.1645794,0.988630762,91.37791956,81.75591764,5.461076137,261.727841,241.7917828,0.005553795,1.494285474
159.0,0.312672444,0.255039551,0.8157,0.261586233,0.254308599,0.253227443,0.9957,40.9375278,34.60109007,0.032482377,Nova_Formation,100C14h,35,S20A300A0675,EP1,168,4.656,5.698,1.042,24,0.48,3.83,0.1224,4.4,1,0.048,0.048,3,Nova_Regular,0.24,4.4,0.18,3,10/9/22,0.8965422484,0.8938606969,0.8449843014,0.237162189,0.2370458574,0.2268399041,514.1599731445312,522.4500122070312,1116.22,1.00244694126817,0.983403841094676,0.9989959285151522,5,436,864.9338018529307,831.7164755317256,699.0,362.0,155.10906982421875,610.0559692382812,0.02722241,0.024503887,0.12561125,0.11412853,0.13687316,0.120042175,0.159428805,0.12738898,0.037499934,0.029231921,0.051276609,0.048349679,0.056488305,0.05414021,0.067396492,0.064184278,0.034323856,0.033881605,0.047460943,0.042802513,0.046354204,0.042952329,0.049575329,0.042140037,0.029872492,0.029231921,0.038208768,0.037710086,0.043579429,0.043010324,0.052183688,0.051473975,0.026058644,0.019696116,0.03560847,0.03667666,0.04411155,0.045951158,0.057997376,0.062913507,,,,,,,,,5,310.6151714,282.2925874,0.95811755,89.98090953,77.78887616,5.441674978,256.9854961,237.1621071,0.007073427,1.48588546
159.0,0.312672444,0.255039551,0.8157,0.261586233,0.254308599,0.253227443,0.9957,40.9375278,34.60109007,0.032482377,Nova_Formation,100C14h,35,S20A300A0675,EP1,168,4.656,5.698,1.042,24,0.48,3.83,0.1224,4.4,1,0.048,0.048,3,Nova_Regular,0.24,4.4,0.18,3,10/9/22,0.8766322425,0.8725785291,0.8093523218,0.231826925,0.2314096164,0.2173010946,561.969970703125,584.4000244140625,1222.64,1.0051883160305022,0.9817766762591864,0.998423772942629,6,539,864.9338018529307,831.7164755317256,699.0,362.0,155.10906982421875,610.0559692382812,0.035189226,0.04804206,0.17741245,0.16160485,0.1925821,0.16917208,0.222966403,0.18146452,0.048900634,0.04000935,0.07462205,0.070451349,0.080785155,0.077569991,0.096129745,0.088917494,0.045721889,0.04191646,0.067670494,0.0651142,0.07043758,0.066171527,0.076191336,0.069853306,0.041905791,0.036833867,0.059683636,0.057808444,0.066256344,0.065113634,0.078747243,0.077487588,0.026648343,0.041914031,0.06363833,0.065571561,0.074578017,0.079944283,0.091604322,0.107351214,,,,,,,,,6,351.7278901,282.1303816,0.983905561,87.8105714,67.30304995,5.13144765,251.2009704,231.8268432,0.007968627,1.436084136
159.0,0.312672444,0.255039551,0.8157,0.261586233,0.254308599,0.253227443,0.9957,40.9375278,34.60109007,0.032482377,Nova_Formation,100C14h,35,S20A300A0675,EP1,168,4.656,5.698,1.042,24,0.48,3.83,0.1224,4.4,1,0.048,0.048,3,Nova_Regular,0.24,4.4,0.18,3,10/9/22,0.8605542415,0.8525660678,0.7654579718000001,0.2276815301,0.2263762466,0.2061664188,662.1500244140625,668.739990234375,1435.15,1.008039812151485,0.9782919078887504,1.0046277308646925,7,642,864.9338018529307,831.7164755317256,699.0,362.0,155.10906982421875,610.0559692382812,0.047556862,0.048914284,0.24985594,0.23633656,0.27307984,0.24700096,0.316296309,0.26497445,0.068585798,0.064806461,0.109852061,0.104904234,0.120158374,0.114766389,0.141804546,0.132791728,0.058415413,0.066079885,0.10203746,0.09712562,0.107120991,0.098962098,0.117470831,0.108840764,0.053328276,0.059088707,0.092613503,0.090323791,0.102263808,0.100244761,0.120023072,0.118818641,0.066034928,0.060992151,0.108689785,0.11255087,0.12474817,0.137195915,0.147501171,0.181095272,,,,,,,,,7,368.705377,279.3740229,0.978883004,87.15152597,63.27456771,4.936459327,247.0879184,227.6814476,0.007602409,2.006091561
160.0,0.306068858,0.260221786,0.8502,0.266934464,0.256770186,0.256739423,0.9999,85.3672555,34.42687891,0.005314333,Nova_Formation,100C14h,35,S20A300A0635,EP1,0,4.668,5.712,1.044,24,0.0048,3.9,0.036,4.4,1,0.048,0.048,3,Nova_Regular,0.24,4.4,0.18,3,10/9/22,1.0168157597,0.9822384262,0.9248292768,0.2701019235,0.2607590884,0.247038977,399.2099914550781,383.1799926757813,880.77,1.0067607145885524,0.965210517989679,0.9477824061322292,0,0,813.1440001074947,784.4774096224107,690.0,468.0,157.47598266601562,617.3195190429688,0.19721,0.20468275,0.27315107,0.27701953,0.3265871,0.3282568,0.431123257,0.41953588,0.157002866,0.156373471,0.197607264,0.199577704,0.242688835,0.24844715,0.316548228,0.332734138,0.153187141,0.15319325,0.192971185,0.197430402,0.239604071,0.246421024,0.315910608,0.335626334,0.154458389,0.155100197,0.186507702,0.189065665,0.220442027,0.22509104,0.272050649,0.283503145,0.162721485,0.163363621,0.209495395,0.214195624,0.244438782,0.25084275,0.300018042,0.310836047,0.219293922,0.212944195,0.325762779,0.373975784,0.369878978,0.448298961,0.430960387,0.575812042,0,305.5534217,299.4890625,1.502419242,96.89322039,91.14411683,5.436366512,294.7752908,270.1018325,0.004528633,3.801441782
160.0,0.306068858,0.260221786,0.8502,0.266934464,0.256770186,0.256739423,0.9999,85.3672555,34.42687891,0.005314333,Nova_Formation,100C14h,35,S20A300A0635,EP1,0,4.668,5.712,1.044,24,0.0048,3.9,0.036,4.4,1,0.048,0.048,3,Nova_Regular,0.24,4.4,0.18,3,10/9/22,1.00853213,0.9817264537,0.9237696457,0.2676197769,0.2605939376,0.2467444530999999,381.6799926757813,360.8299865722656,837.77,1.0109616160144468,0.975201650880416,0.9995018613782102,1,24,813.1440001074947,784.4774096224107,690.0,468.0,157.47598266601562,617.3195190429688,0.002858356,-0.013353139,0.007299006,0.006298155,0.007450789,0.002411604,0.003510982,-0.003192067,-0.010160789,-0.002546221,-0.007729664,-0.005808845,-0.00815472,-0.007565945,-0.008887082,-0.009240448,-0.004436046,-0.005088687,-0.006639481,-0.008339405,-0.007727891,-0.009689316,-0.008235544,-0.012718618,-0.006342977,-0.006360009,-0.007955134,-0.009264857,-0.008687094,-0.01080513,-0.008875161,-0.013208002,-0.003799513,-3.86e-06,-0.014552221,-0.015321836,-0.015711203,-0.016975358,-0.017136484,-0.017169476,-0.015236676,-0.016531497,-0.032903045,-0.050879389,-0.029817998,-0.053091943,-0.027297646,-0.055220366,1,301.1995516,298.0461897,1.348709993,96.17796315,91.13804631,5.438645646,290.7170629,267.6196867,0.003811009,2.825391629
160.0,0.306068858,0.260221786,0.8502,0.266934464,0.256770186,0.256739423,0.9999,85.3672555,34.42687891,0.005314333,Nova_Formation,100C14h,35,S20A300A0635,EP1,0,4.668,5.712,1.044,24,0.0048,3.9,0.036,4.4,1,0.048,0.048,3,Nova_Regular,0.24,4.4,0.18,3,10/9/22,0.9833220317,0.9656097423,0.9185314904,0.2605773639,0.2562552406,0.2455415329,385.3800048828125,381.8299865722656,824.32,1.012123153787299,0.9845517783356678,0.9996496863253704,2,127,813.1440001074947,784.4774096224107,690.0,468.0,157.47598266601562,617.3195190429688,-0.002698183,-0.001910999,0.031030148,0.026885837,0.0324288,0.0238536,0.031646311,0.019056708,8.24e-06,0.001268148,0.000500068,0.001183853,0.002013296,0.000304908,0.001927674,-0.002259195,-0.001259431,0.000632569,0.001353905,-0.00190489,-0.000907063,-0.005159542,2.26e-05,-0.0139907,-0.000746816,-0.001953706,-0.00230372,-0.002290085,-0.001933575,-0.003156856,0.00053367,-0.003227532,0.002555355,0.000632375,-0.010589495,-0.012121081,-0.010650352,-0.012312517,-0.009511739,-0.012083292,-0.027954519,-0.020978242,-0.035320044,-0.056501567,-0.01711452,-0.043935359,0.014777154,-0.013264537,2,289.6628195,292.965878,1.204339309,95.08388553,91.8562879,5.453996882,282.0518632,260.5772732,0.004031271,2.007716985
160.0,0.306068858,0.260221786,0.8502,0.266934464,0.256770186,0.256739423,0.9999,85.3672555,34.42687891,0.005314333,Nova_Formation,100C14h,35,S20A300A0635,EP1,0,4.668,5.712,1.044,24,0.0048,3.9,0.036,4.4,1,0.048,0.048,3,Nova_Regular,0.24,4.4,0.18,3,10/9/22,0.9694646899,0.9526718684,0.9105402942,0.2567555716,0.2527583396,0.2436181857,402.80999755859375,412.3999938964844,868.63,1.01107533882769,0.9855366389613104,0.999560523666478,3,230,813.1440001074947,784.4774096224107,690.0,468.0,157.47598266601562,617.3195190429688,-0.025500208,0.008257002,0.065386474,0.05895421,0.06956971,0.05797535,0.074909389,0.05465147,0.003802761,0.010165349,0.010656297,0.013791099,0.012691051,0.013205647,0.015863895,0.013870507,0.008887663,0.00889419,0.010676488,0.007689133,0.009872869,0.005458966,0.009510159,-0.004457563,0.006345257,0.006987244,0.007749274,0.006610796,0.00926441,0.008109406,0.013328582,0.009525895,0.007615849,-0.002547443,-0.001176223,-0.00272575,0.001320004,-0.001304656,0.005699754,0.003170758,-0.022262245,-0.012717023,-0.016158015,-0.035971999,0.013522536,-0.009545952,0.078146845,0.054106414,3,297.1758946,293.1425679,1.101511107,93.6707467,88.12620495,5.448686591,277.8622578,256.7554819,0.004274871,1.860930588
160.0,0.306068858,0.260221786,0.8502,0.266934464,0.256770186,0.256739423,0.9999,85.3672555,34.42687891,0.005314333,Nova_Formation,100C14h,35,S20A300A0635,EP1,0,4.668,5.712,1.044,24,0.0048,3.9,0.036,4.4,1,0.048,0.048,3,Nova_Regular,0.24,4.4,0.18,3,10/9/22,0.9575229662,0.9406529857,0.8999205759,0.253494339,0.2495269556,0.2410189109,460.8599853515625,460.1199951171875,929.59,1.0095072944462575,0.985620573119298,0.9996123376179458,4,333,813.1440001074947,784.4774096224107,690.0,468.0,157.47598266601562,617.3195190429688,0.02728279,0.017132476,0.103897035,0.095967084,0.11069891,0.09570557,0.120087624,0.094662964,0.022884548,0.02032949,0.02711992,0.027060196,0.030727655,0.028884441,0.038137585,0.032744348,0.012714416,0.015880436,0.024962693,0.021218702,0.023332462,0.020021811,0.025426984,0.011421531,0.013985693,0.016515911,0.018588424,0.021070272,0.021832526,0.021912143,0.02797094,0.025406241,0.012716517,0.015881777,0.012339666,0.011288255,0.0155202,0.015329957,0.022888243,0.02222845,-0.011440739,-0.005734041,0.012555569,-0.00230208,0.051792383,0.038092017,0.138572544,0.137985528,4,297.9534463,292.0042054,1.051700657,92.87562746,86.71849311,5.463475245,274.3343163,253.494249,0.004768019,1.752911479
160.0,0.306068858,0.260221786,0.8502,0.266934464,0.256770186,0.256739423,0.9999,85.3672555,34.42687891,0.005314333,Nova_Formation,100C14h,35,S20A300A0635,EP1,0,4.668,5.712,1.044,24,0.0048,3.9,0.036,4.4,1,0.048,0.048,3,Nova_Regular,0.24,4.4,0.18,3,10/9/22,0.9424938614,0.9242184178,0.8761108864,0.2494297951,0.2451259851,0.2348758197,499.1499938964844,487.5499877929688,1054.57,1.0068628052038784,0.9839030353324588,0.9995033437875636,5,436,813.1440001074947,784.4774096224107,690.0,468.0,157.47598266601562,617.3195190429688,0.035438374,-0.003213838,0.1283671,0.13597962,0.13807794,0.13708669,0.155580819,0.1397438,0.020340815,0.031749174,0.042323157,0.042855471,0.047624022,0.045937121,0.056819022,0.051773131,0.030514926,0.022852227,0.039595738,0.035541236,0.040043935,0.036555395,0.045772761,0.032355011,0.028608039,0.025394037,0.034627631,0.033091933,0.038762212,0.037548214,0.047132224,0.044439435,0.022251859,0.02157937,0.030049667,0.028678462,0.034736469,0.036352038,0.046398044,0.048247784,-0.001267269,0.005684182,0.063094229,0.063394189,0.118171692,0.139975101,0.244453222,0.333653986,5,314.8311449,292.6452076,1.02189044,91.25686609,80.82649095,5.402141342,270.2760746,249.4297043,0.006239491,1.820033144
160.0,0.306068858,0.260221786,0.8502,0.266934464,0.256770186,0.256739423,0.9999,85.3672555,34.42687891,0.005314333,Nova_Formation,100C14h,35,S20A300A0635,EP1,0,4.668,5.712,1.044,24,0.0048,3.9,0.036,4.4,1,0.048,0.048,3,Nova_Regular,0.24,4.4,0.18,3,10/9/22,0.9246284231,0.9052929719,0.8500766993,0.2445940987,0.240034817,0.2278758352,542.219970703125,537.8499755859375,1103.81,1.0217554704167364,0.9829463246548498,0.9991679766374016,6,539,813.1440001074947,784.4774096224107,690.0,468.0,157.47598266601562,617.3195190429688,-0.005293459,0.019033685,0.16748646,0.17176783,0.18002173,0.17566824,0.205640912,0.18106377,0.030465275,0.040014446,0.060026392,0.059506908,0.066840142,0.062124699,0.078092068,0.070845991,0.034284979,0.036839202,0.054697275,0.050661236,0.056686953,0.051882789,0.064115524,0.050156504,0.020937517,0.035567805,0.048129335,0.047596067,0.053469986,0.053214878,0.066666961,0.062240243,0.035551891,0.037473127,0.04895249,0.046517566,0.056302622,0.057103485,0.069838345,0.075582355,,,,,,,,,6,311.4016077,290.2424975,0.963447119,90.32281221,80.08059186,5.437909802,265.1553758,244.5940084,0.007254843,1.778052317
160.0,0.306068858,0.260221786,0.8502,0.266934464,0.256770186,0.256739423,0.9999,85.3672555,34.42687891,0.005314333,Nova_Formation,100C14h,35,S20A300A0635,EP1,0,4.668,5.712,1.044,24,0.0048,3.9,0.036,4.4,1,0.048,0.048,3,Nova_Regular,0.24,4.4,0.18,3,10/9/22,0.9128362684,0.8926326004,0.8054749709,0.2416352468,0.2369375144,0.2163181639,617.1900024414062,631.7899780273438,1286.89,1.0244219718653107,0.9818734122100374,0.9994531768392482,7,642,813.1440001074947,784.4774096224107,690.0,468.0,157.47598266601562,617.3195190429688,0.036507264,0.046995446,0.23353621,0.22130018,0.25172994,0.2276668,0.285615265,0.23698986,0.049552843,0.053994566,0.085146174,0.083436623,0.095972598,0.090661615,0.11499396,0.107068151,0.050190851,0.045099497,0.078697965,0.073180944,0.082253173,0.075720802,0.091927797,0.078754306,0.048284054,0.043190569,0.070627362,0.069988787,0.079071879,0.076606214,0.097206265,0.092105538,0.050825208,0.050815672,0.076924324,0.07772623,0.085249558,0.091459602,0.102543354,0.120066673,,,,,,,,,7,349.4795492,289.6560305,0.988180323,89.2872657,70.63128969,5.260558494,262.0794377,241.6351569,0.007281452,1.753267782
161.0,0.302657969,0.257575211,0.851,0.263898378,0.254716034,0.254492448,0.9991,84.4493084,34.27253508,0.005567121,Nova_Formation,100C14h,35,S20A300A0694,EP1,0,4.661,5.6844,1.0234,24,0.0048,3.9,0.036,4.4,1,0.048,0.048,3,Nova_Regular,0.24,4.4,0.18,3,10/9/22,0.9966072481,0.9666150576,0.9097828272,0.2647551221,0.2567092082,0.2433011751,425.8500061035156,418.75,916.21,1.0036347805897137,0.9668526693784204,0.9477746952088164,0,0,741.5760523819733,696.046366034068,558.0,358.0,124.70111846923828,489.2990417480469,0.21954437,0.22166428,0.3059977,0.3097142,0.36164665,0.3606181,0.467477411,0.4491289,0.171647176,0.166541204,0.211593956,0.211354762,0.258740216,0.260903955,0.335030049,0.348342061,0.166559458,0.161457956,0.207614765,0.205788836,0.252677053,0.256031275,0.333118916,0.345801443,0.167830899,0.165271878,0.200095445,0.199315101,0.234769762,0.235696331,0.287983119,0.294947177,0.188811496,0.186250433,0.227653712,0.230203882,0.263607413,0.268084854,0.319770873,0.329389662,0.222504422,0.226296604,0.376802504,0.454875588,0.42465204,0.553123772,0.490780354,0.726563811,0,301.1829216,293.3578462,1.518741251,96.93146345,90.58676913,5.487620369,288.9302428,264.7549377,0.004229044,3.502750874
161.0,0.302657969,0.257575211,0.851,0.263898378,0.254716034,0.254492448,0.9991,84.4493084,34.27253508,0.005567121,Nova_Formation,100C14h,35,S20A300A0694,EP1,0,4.661,5.6844,1.0234,24,0.0048,3.9,0.036,4.4,1,0.048,0.048,3,Nova_Regular,0.24,4.4,0.18,3,10/9/22,0.98736966,0.9653922644,0.908171173,0.2620204477,0.2563363668,0.2428587185,388.8599853515625,400.30999755859375,869.56,1.008658212681966,0.9774421257004624,0.9997762742809482,1,24,741.5760523819733,696.046366034068,558.0,358.0,124.70111846923828,489.2990417480469,0.004783452,0.000170529,0.013373584,0.010490507,0.013636738,0.007607579,0.010473102,0.005346239,-0.001296759,0.001901656,-0.000153646,-0.000174507,-0.000668079,-0.001734495,-0.001952887,-0.005100161,0.00188604,0.001897976,-0.001273453,-0.001201138,-0.002069652,-0.003631175,-0.005762458,-0.009553313,-0.001292318,-9.09e-06,-0.003157571,-0.002009198,-0.00436765,-0.003864437,-0.003849894,-0.005736798,-0.007651299,-0.005732805,-0.009229362,-0.010345444,-0.010707766,-0.01132679,-0.012117147,-0.014025599,0.003148302,-0.010182366,-0.035098553,-0.071097106,-0.029655993,-0.073045135,-0.016590029,-0.081401169,1,297.6845335,291.7863106,1.355069731,96.15383973,90.16886255,5.544748323,284.5975744,262.0202631,0.003690365,2.364661758
161.0,0.302657969,0.257575211,0.851,0.263898378,0.254716034,0.254492448,0.9991,84.4493084,34.27253508,0.005567121,Nova_Formation,100C14h,35,S20A300A0694,EP1,0,4.661,5.6844,1.0234,24,0.0048,3.9,0.036,4.4,1,0.048,0.048,3,Nova_Regular,0.24,4.4,0.18,3,10/9/22,0.9612829234,0.9461561451,0.8986565602,0.2547501093,0.2511417417,0.2404514106,410.9100036621094,425.4800109863281,858.01,1.0082618950865057,0.9851607907555529,0.999934129491728,2,127,741.5760523819733,696.046366034068,558.0,358.0,124.70111846923828,489.2990417480469,0.016696692,0.016073585,0.041020215,0.034173578,0.043266505,0.03365305,0.046544045,0.03270334,0.006968781,0.00572449,0.007933632,0.006495133,0.006319344,0.005060822,0.008221656,0.003364235,0.005068392,0.008900777,0.004457921,0.005166218,0.003344446,0.000102758,-0.00321573,-0.012078136,-1.89e-05,0.004449219,0.001250744,0.00360094,0.002097011,0.003501534,0.003781438,0.003177643,-0.007650971,-0.005085617,-0.007150799,-0.009485602,-0.006203383,-0.008959293,-0.00375849,-0.005201131,-0.01019536,-0.012713522,-0.03222388,-0.069584996,-0.002632111,-0.048878849,0.063509107,0.003176689,2,326.4211467,292.6145353,1.155842059,93.05583927,79.76208787,5.367984424,276.0678245,254.7499601,0.005681327,1.83744883
161.0,0.302657969,0.257575211,0.851,0.263898378,0.254716034,0.254492448,0.9991,84.4493084,34.27253508,0.005567121,Nova_Formation,100C14h,35,S20A300A0694,EP1,0,4.661,5.6844,1.0234,24,0.0048,3.9,0.036,4.4,1,0.048,0.048,3,Nova_Regular,0.24,4.4,0.18,3,10/9/22,0.9471155481,0.9327466092,0.887597638,0.2508830931,0.2475510225,0.2376560951,452.2999877929688,437.3699951171875,900.88,1.0060275977010935,0.9856718607831394,0.999916190112725,3,230,741.5760523819733,696.046366034068,558.0,358.0,124.70111846923828,489.2990417480469,-0.001330033,0.010967165,0.07174575,0.06455147,0.07617247,0.065559715,0.083147496,0.06507471,0.009509504,0.010157958,0.019496009,0.016585201,0.019788176,0.017140687,0.024109095,0.017764151,0.013329923,0.015241206,0.014177024,0.013951957,0.014266849,0.010115832,0.008859992,-0.001303434,0.010149583,0.010789692,0.012024716,0.011787578,0.012763351,0.012586623,0.016616344,0.014591157,-0.001294479,0.001887426,0.003527626,0.001523823,0.005453944,0.005085588,0.012037843,0.01192838,0.00632903,-0.015910953,-0.00806722,-0.040815771,0.033682287,-0.003696322,0.130247355,0.103536069,3,294.5870368,286.9760241,1.101043795,93.54536993,86.89171156,5.479411514,271.6963156,250.883016,0.00413299,1.845170005
161.0,0.302657969,0.257575211,0.851,0.263898378,0.254716034,0.254492448,0.9991,84.4493084,34.27253508,0.005567121,Nova_Formation,100C14h,35,S20A300A0694,EP1,0,4.661,5.6844,1.0234,24,0.0048,3.9,0.036,4.4,1,0.048,0.048,3,Nova_Regular,0.24,4.4,0.18,3,10/9/22,0.9344654575,0.9198802948,0.87158359,0.247466295,0.2441319584,0.2336164028,492.760009765625,495.2000122070313,986.34,1.0029360520137889,0.9850138198553472,0.9994992171691812,4,333,741.5760523819733,696.046366034068,558.0,358.0,124.70111846923828,489.2990417480469,0.020335168,0.005876705,0.115202725,0.10737607,0.12097263,0.107866615,0.137240678,0.11079171,0.022210926,0.022865087,0.03488788,0.033291221,0.037751436,0.035005391,0.045062929,0.0393686,0.019675419,0.024132878,0.029243693,0.029375121,0.030236602,0.025496125,0.028543621,0.017753273,0.019037589,0.019049779,0.025481105,0.024771914,0.02815029,0.027872011,0.034905821,0.031110406,0.010133401,0.008876055,0.020087406,0.019131482,0.024226189,0.02360186,0.034262478,0.034125328,0.017754495,0.000608802,0.034065455,0.013299286,0.092728615,0.08425194,0.219830751,0.282114744,4,294.4016792,285.5832202,1.05571103,92.81100422,85.73131362,5.520723023,268.1606855,247.4661104,0.004851395,1.820285542
161.0,0.302657969,0.257575211,0.851,0.263898378,0.254716034,0.254492448,0.9991,84.4493084,34.27253508,0.005567121,Nova_Formation,100C14h,35,S20A300A0694,EP1,0,4.661,5.6844,1.0234,24,0.0048,3.9,0.036,4.4,1,0.048,0.048,3,Nova_Regular,0.24,4.4,0.18,3,10/9/22,0.9117291435,0.8953226855,0.8328694785,0.2413155468,0.2375237338,0.2233581358,544.2999877929688,525.6099853515625,1119.21,1.0185247643754354,0.9834538331997776,0.9999230161189316,5,436,741.5760523819733,696.046366034068,558.0,358.0,124.70111846923828,489.2990417480469,0.015691295,0.0293791,0.16429487,0.15369979,0.17680329,0.15753198,0.20379141,0.16535363,0.038744047,0.036836475,0.057217866,0.053388536,0.061738849,0.058059096,0.073675781,0.064347655,0.035310611,0.034926757,0.049869284,0.048074767,0.053280264,0.048663855,0.05625838,0.045698881,0.031754941,0.033655018,0.045196787,0.045158356,0.049401999,0.049126163,0.059108168,0.056511968,0.022850946,0.025387317,0.047061354,0.045284078,0.053141385,0.055869192,0.0666866,0.074185997,,,,,,,,,5,310.4882234,285.2471026,0.989115,90.71353875,79.28633523,5.487905998,261.8288265,241.3153622,0.006853609,1.788285879
161.0,0.302657969,0.257575211,0.851,0.263898378,0.254716034,0.254492448,0.9991,84.4493084,34.27253508,0.005567121,Nova_Formation,100C14h,35,S20A300A0694,EP1,0,4.661,5.6844,1.0234,24,0.0048,3.9,0.036,4.4,1,0.048,0.048,3,Nova_Regular,0.24,4.4,0.18,3,10/9/22,0.8928591946,0.87202735,0.7601669562,0.2364288822,0.2316284717,0.2043815321,650.1300048828125,644.72998046875,1395.54,1.021687751438418,0.9790933675678338,0.996333629413506,6,539,741.5760523819733,696.046366034068,558.0,358.0,124.70111846923828,489.2990417480469,0.051640943,0.03253454,0.25015345,0.23514849,0.2718526,0.24219304,0.311557621,0.25690922,0.063527599,0.059056729,0.09840247,0.092642426,0.107029825,0.101649404,0.126421124,0.11874494,0.060988143,0.049527749,0.085760817,0.083615974,0.092217594,0.086716712,0.098457247,0.092233866,0.051453948,0.055881619,0.08063373,0.080019236,0.088760912,0.088529214,0.102859229,0.105415672,0.049539268,0.046341822,0.088090897,0.090262339,0.098337114,0.108735174,0.115223587,0.141514242,,,,,,,,,6,320.5409048,282.0508164,0.959943117,90.02297575,75.36616827,5.46289881,256.9875484,236.4288041,0.007482228,2.073583251
161.0,0.302657969,0.257575211,0.851,0.263898378,0.254716034,0.254492448,0.9991,84.4493084,34.27253508,0.005567121,Nova_Formation,100C14h,35,S20A300A0694,EP1,0,4.661,5.6844,1.0234,24,0.0048,3.9,0.036,4.4,1,0.048,0.048,3,Nova_Regular,0.24,4.4,0.18,3,10/9/22,0.8558849996,0.8204395754,0.6379204613,0.2267035805,0.2185101615,0.1725098568,811.1900024414062,813.6400146484375,1694.17,1.0186609538498406,0.9631724873568166,1.004708001772744,7,642,741.5760523819733,696.046366034068,558.0,358.0,124.70111846923828,489.2990417480469,0.06869437,0.069366544,0.37367353,0.35693508,0.40444297,0.3688196,0.454931825,0.39156064,0.079986855,0.085728422,0.159715265,0.153787047,0.17500788,0.17003265,0.205092937,0.205125272,0.08825171,0.085726231,0.139621601,0.136062488,0.149724513,0.145721227,0.16315943,0.167733103,0.074907109,0.080008,0.129102677,0.130522639,0.140792876,0.143693015,0.163179725,0.177183151,0.065999672,0.069196329,0.149696052,0.156822518,0.164171636,0.185703397,0.186674356,0.249496847,,,,,,,,,7,375.1543698,278.3036317,0.943077352,87.37721642,62.12647901,4.901754789,246.7119624,226.7034313,0.00623507,2.828773647
162.0,0.300853538,0.255262296,0.8485,0.261882673,0.252665151,0.252504176,0.9994,83.8482639,34.42931885,0.005741654,Nova_Formation,100C14h,35,S20A300A0683,EP1,0,4.616,5.629,1.013,24,0.0048,3.9,0.036,4.4,1,0.048,0.048,3,Nova_Regular,0.24,4.4,0.18,3,10/9/22,0.9748898169,0.9566677831,0.9036901213,0.2589322068,0.2541462174,0.2420042791,415.010009765625,425.5,930.95,0.9854720552341568,0.961806226269642,0.9472950615580884,0,0,783.2678960230645,744.1682206377683,593.0,469.0,132.0847930908203,519.6303100585938,0.21387987,0.2033866,0.31011528,0.31773373,0.36621022,0.36855555,0.470681101,0.4569833,0.170990273,0.17224364,0.214710161,0.217051387,0.260746151,0.266594112,0.336259812,0.354020864,0.1646339,0.168430224,0.209696576,0.211414665,0.256125867,0.262413263,0.334986538,0.350205451,0.173453361,0.172877222,0.205064371,0.205903068,0.240268722,0.242001504,0.292955071,0.30062893,0.184974283,0.193215489,0.232615262,0.238331079,0.268206954,0.276707649,0.324816346,0.339398742,0.245995417,0.235165149,0.393888235,0.486259282,0.445925027,0.597102821,0.51932323,0.799561918,0,297.0181638,287.0269771,1.448400032,96.74664312,89.65855358,5.465962489,281.9909764,258.9321301,0.004138186,3.068048231
162.0,0.300853538,0.255262296,0.8485,0.261882673,0.252665151,0.252504176,0.9994,83.8482639,34.42931885,0.005741654,Nova_Formation,100C14h,35,S20A300A0683,EP1,0,4.616,5.629,1.013,24,0.0048,3.9,0.036,4.4,1,0.048,0.048,3,Nova_Regular,0.24,4.4,0.18,3,10/9/22,0.965296734,0.9547231837,0.9012282648,0.2561821481,0.2536275953,0.2413913393,419.4100036621094,427.3900146484375,901.54,0.990521210624236,0.9718688657716232,0.9983192407224748,1,24,783.2678960230645,744.1682206377683,593.0,469.0,132.0847930908203,519.6303100585938,0.023851484,0.049604654,0.03517881,0.032435954,0.033929974,0.030431777,0.032762855,0.027093261,0.029244706,0.025446385,0.026942462,0.025543079,0.025883853,0.024496198,0.025438458,0.022206366,0.023527384,0.027988508,0.023163989,0.024235368,0.021431983,0.019783974,0.017178714,0.012118995,0.022333935,0.023539513,0.022474468,0.023138225,0.021625921,0.022924036,0.021068186,0.020509601,0.027977988,0.016551808,0.016335607,0.015093207,0.015727431,0.01438266,0.014635563,0.012755364,0.002554193,0.000663653,-0.010275364,-0.045857579,-0.001182884,-0.046704471,0.019729972,-0.050758481,1,294.8866494,285.651252,1.32237008,96.01640327,89.02425384,5.479027827,278.1715509,256.1820709,0.003698009,2.439075564
