Repository: cx26/formation-analysis

# ***Data-Driven Analysis of Battery Formation*** 

This repository contains half cell measurement data and code (for plotting, simulation and experiment design) accompanying the paper *Data-Driven Analysis of Battery Formation Reveals the Role of Electrode Utilization in Extending Cycle Life* by Xiao Cui et al (2024).  

- **[data](data)**: 
    - extracted summary information from [aging cycles, diagnostic cycles](data/rpt_summary_041524.csv) and [formation cycles](data/formation_cycle_info_042124.csv); [resistances](data/delta_features_041524.csv); [electrode-specifics](data/electrode_info_04152024.csv) fitted using differential voltage analysis; [formation parameters](data/Formation_2022

File: data/df_all.csv (part 15 of 43)
seq_num,1st_ch_cap,1st_disch_cap,1st_CE,disch_cap_with_cv,last_ch_cap,last_disch_cap,last_CE,formation_time,temperature_exp,cv_hold_cap,formation_file_name,formation_drying_date,formation_temperature,cell_id,electrolyte,ocv_time,cell_mass_before,cell_mass_after,electrolyte_mass,wetting_hold_time,formation_charge_current_1,formation_cutoff_voltage_1,formation_charge_current_2,formation_cutoff_voltage_2,charge_hold_time,formation_discharge_current,formation_verification_current,formation_verification_repeat,regular_project_name,regular_charge_current,regular_charge_cutoff_voltage,regular_discharge_current,regular_discharge_cutoff_voltage,date,rpt_low_energy,rpt_med_energy,regu_energy,rpt_low_cap,rpt_med_cap,regu_cap,rpt_low_cv_t,rpt_med_cv_t,regu_cv_t,rpt_low_ce,rpt_med_ce,regu_ce,diag_pos_x,cycle_index,rpt_low_life,rpt_med_life,regu_life,regu_knee,q_throughput,e_throughput,r_c_0_0s,r_d_0_0s,r_c_0_3s,r_d_0_3s,r_c_0_10s,r_d_0_10s,r_c_0_30s,r_d_0_30s,r_c_1_0s,r_d_1_0s,r_c_1_3s,r_d_1_3s,r_c_1_10s,r_d_1_10s,r_c_1_30s,r_d_1_30s,r_c_2_0s,r_d_2_0s,r_c_2_3s,r_d_2_3s,r_c_2_10s,r_d_2_10s,r_c_2_30s,r_d_2_30s,r_c_3_0s,r_d_3_0s,r_c_3_3s,r_d_3_3s,r_c_3_10s,r_d_3_10s,r_c_3_30s,r_d_3_30s,r_c_4_0s,r_d_4_0s,r_c_4_3s,r_d_4_3s,r_c_4_10s,r_d_4_10s,r_c_4_30s,r_d_4_30s,r_c_5_0s,r_d_5_0s,r_c_5_3s,r_d_5_3s,r_c_5_10s,r_d_5_10s,r_c_5_30s,r_d_5_30s,diag_pos_y,Q_ne,Q_pe,SOC_ne_0,SOC_pe_0,SOC_ne_100,SOC_pe_100,Q_li,Q_full,error,Q_offset
162.0,0.300853538,0.255262296,0.8485,0.261882673,0.252665151,0.252504176,0.9994,83.8482639,34.42931885,0.005741654,Nova_Formation,100C14h,35,S20A300A0683,EP1,0,4.616,5.629,1.013,24,0.0048,3.9,0.036,4.4,1,0.048,0.048,3,Nova_Regular,0.24,4.4,0.18,3,10/9/22,0.9390884421,0.9346569343,0.8899150622,0.2489060097,0.2482345639,0.2386775302,425.3200073242188,454.3800048828125,910.76,0.9891015042794143,0.9789886027491428,0.998256638912408,2,127,783.2678960230645,744.1682206377683,593.0,469.0,132.0847930908203,519.6303100585938,0.043923005,0.06613529,0.07772526,0.06927717,0.077781856,0.0680047,0.082066327,0.06744042,0.048947856,0.046425819,0.048781767,0.049109489,0.049648643,0.048532099,0.050853699,0.04835701,0.050854683,0.047694623,0.044941947,0.044679016,0.041671187,0.038124651,0.034330815,0.025472909,0.040761948,0.041342646,0.042168871,0.042787209,0.040717408,0.042988688,0.043306619,0.043902308,0.04322727,0.033715501,0.033929765,0.031637758,0.036133289,0.032145441,0.04005146,0.035643965,0.016531125,0.027364552,0.01313296,-0.031600744,0.045510203,-0.007242322,0.121930242,0.054772973,2,291.5293089,282.3455981,1.154837425,94.31920633,87.18113173,5.494778767,269.6728168,248.9059328,0.003806483,1.885928505
162.0,0.300853538,0.255262296,0.8485,0.261882673,0.252665151,0.252504176,0.9994,83.8482639,34.42931885,0.005741654,Nova_Formation,100C14h,35,S20A300A0683,EP1,0,4.616,5.629,1.013,24,0.0048,3.9,0.036,4.4,1,0.048,0.048,3,Nova_Regular,0.24,4.4,0.18,3,10/9/22,0.9255068578,0.9218151241,0.8788389233,0.2452035624,0.2447849912,0.2358992351,471.6400146484375,467.510009765625,962.6,0.9863290218959836,0.9791548342453128,0.9983404907595717,3,230,783.2678960230645,744.1682206377683,593.0,469.0,132.0847930908203,519.6303100585938,0.06560214,0.064198285,0.110376984,0.09937632,0.11319691,0.09897223,0.120906562,0.099796385,0.055933177,0.052343994,0.060191348,0.060198367,0.063909203,0.061768532,0.068004072,0.063788325,0.055933267,0.056570545,0.057209894,0.055483013,0.05449003,0.050669521,0.049574822,0.039413601,0.047747448,0.052123547,0.051912412,0.054138258,0.054571673,0.055219501,0.05855161,0.057846487,0.050212339,0.041319042,0.045053214,0.041874141,0.048721522,0.045680493,0.056566894,0.053398222,0.033051565,0.035597682,0.037650079,-0.001171529,0.085522205,0.043087363,0.197042346,0.174804509,3,291.8590122,280.5812947,1.102579578,93.51706878,85.70846241,5.510527141,265.6093802,245.203485,0.004115164,1.726408923
162.0,0.300853538,0.255262296,0.8485,0.261882673,0.252665151,0.252504176,0.9994,83.8482639,34.42931885,0.005741654,Nova_Formation,100C14h,35,S20A300A0683,EP1,0,4.616,5.629,1.013,24,0.0048,3.9,0.036,4.4,1,0.048,0.048,3,Nova_Regular,0.24,4.4,0.18,3,10/9/22,0.9118206407,0.9084928489,0.8673067504,0.2414993489,0.2412342505,0.2330559481,489.1199951171875,507.0799865722656,1034.09,0.9971537921029784,0.9799966736030452,0.9983403128348404,4,333,783.2678960230645,744.1682206377683,593.0,469.0,132.0847930908203,519.6303100585938,0.06489508,0.07627544,0.1518586,0.1411637,0.15780324,0.14275396,0.172302812,0.14556065,0.069910198,0.069283217,0.079351202,0.077729672,0.08308354,0.080245465,0.092781484,0.085812956,0.071817294,0.068647519,0.073990449,0.071232647,0.071112394,0.067861319,0.068632305,0.057161808,0.061726615,0.062929347,0.068192676,0.069208577,0.070253,0.072133154,0.076976389,0.075713784,0.064189136,0.049582541,0.060810506,0.059554428,0.066752017,0.065871507,0.075626433,0.076282799,,,,,,,,,4,299.2101774,279.4562276,1.031879215,92.4461841,82.2331949,5.504983024,261.4341063,241.4992722,0.005232017,1.463328539
162.0,0.300853538,0.255262296,0.8485,0.261882673,0.252665151,0.252504176,0.9994,83.8482639,34.42931885,0.005741654,Nova_Formation,100C14h,35,S20A300A0683,EP1,0,4.616,5.629,1.013,24,0.0048,3.9,0.036,4.4,1,0.048,0.048,3,Nova_Regular,0.24,4.4,0.18,3,10/9/22,0.895755735,0.8895515379,0.8393508633,0.2371594671,0.2361596728,0.2256560107,545.239990234375,564.8800048828125,1137.41,0.9992147905130296,0.977371564699838,0.9982408580321256,5,436,783.2678960230645,744.1682206377683,593.0,469.0,132.0847930908203,519.6303100585938,0.08308463,0.08196691,0.19197273,0.18142536,0.20318627,0.18441641,0.226117522,0.19125745,0.085816398,0.081969276,0.097812101,0.096845031,0.10435316,0.101937354,0.11633414,0.108659267,0.083913162,0.081334025,0.091485128,0.090796083,0.092642933,0.087813169,0.093454301,0.083123475,0.072551057,0.076251507,0.084989294,0.086691424,0.088876054,0.091643751,0.098033488,0.099120587,0.074378997,0.065446079,0.084559262,0.082365423,0.091822952,0.090515047,0.104260147,0.108014941,,,,,,,,,5,305.1017146,278.8009724,0.998213872,91.13783829,79.26419957,5.488616084,257.138747,237.1593894,0.006356676,1.631474944
162.0,0.300853538,0.255262296,0.8485,0.261882673,0.252665151,0.252504176,0.9994,83.8482639,34.42931885,0.005741654,Nova_Formation,100C14h,35,S20A300A0683,EP1,0,4.616,5.629,1.013,24,0.0048,3.9,0.036,4.4,1,0.048,0.048,3,Nova_Regular,0.24,4.4,0.18,3,10/9/22,0.8832949081,0.8748948881,0.7835572811,0.2339480105,0.2324344657,0.2110305576999999,612.6599731445312,631.3499755859375,1319.62,1.0043159896890064,0.975343373616255,1.0004029300234425,6,539,783.2678960230645,744.1682206377683,593.0,469.0,132.0847930908203,519.6303100585938,0.101360634,0.09849182,0.25030917,0.23634097,0.2685964,0.24384445,0.302788764,0.2548168,0.103567615,0.095951959,0.127167448,0.124189883,0.136721492,0.132436275,0.155021697,0.144870371,0.097213149,0.094681188,0.117319301,0.114867926,0.119769126,0.114814639,0.125151455,0.116277993,0.083309382,0.076888144,0.109532639,0.111118749,0.116695061,0.117787182,0.131592602,0.131534159,0.09021914,0.082608402,0.115450948,0.116158903,0.125024408,0.131257802,0.139770418,0.156954378,,,,,,,,,6,320.2818146,277.3876042,0.980866792,90.41070994,74.56033847,5.453176353,253.9296402,233.9479327,0.007115801,1.713734333
162.0,0.300853538,0.255262296,0.8485,0.261882673,0.252665151,0.252504176,0.9994,83.8482639,34.42931885,0.005741654,Nova_Formation,100C14h,35,S20A300A0683,EP1,0,4.616,5.629,1.013,24,0.0048,3.9,0.036,4.4,1,0.048,0.048,3,Nova_Regular,0.24,4.4,0.18,3,10/9/22,0.8607620808,0.8360380745,0.6588340483,0.2281151539,0.2228694989,0.1782834536,763.760009765625,761.6400146484375,1637.26,1.003285553787591,0.959041716528851,0.9954384153328528,7,642,783.2678960230645,744.1682206377683,593.0,469.0,132.0847930908203,519.6303100585938,0.12241213,0.070518285,0.36164248,0.33951727,0.389413,0.34998554,0.438889414,0.37299684,0.126453415,0.12708129,0.181387559,0.174027979,0.195173174,0.189151436,0.223036498,0.22111544,0.132811785,0.121997699,0.165537074,0.162029535,0.174542069,0.16736412,0.185540944,0.186800808,0.113823444,0.115644187,0.156449214,0.154664293,0.165479496,0.168125004,0.186261326,0.195703298,0.123273849,0.10738045,0.172537118,0.178086877,0.185396582,0.202569306,0.204799533,0.251627088,,,,,,,,,7,364.945881,275.0461219,1.005054338,88.81960345,64.13376564,5.057058447,247.9627792,228.1150752,0.006525608,2.27055641
163.0,0.32585569,0.253542403,0.7781,0.260015014,,,,8.4347834,39.12639754,0.073767554,Nova_Formation,100C14h,40,S20A300A0011,EP1,0,,,,24,0.1032,3.67,0.4728,4.4,1,0.048,0.048,0,Nova_Regular,0.24,4.4,0.18,3,10/18/22,0.9633800229,0.9537994739,0.9084305005,0.2554318849,0.253460116,0.2437641904,454.760009765625,424.6799926757813,939.3,0.9899216081852228,0.9810224103823152,0.959110669327982,0,0,1109.0285003746835,1097.7016651183417,995.0,571.0,220.1667633056641,869.3630981445312,0.28374177,0.2847652,0.36673138,0.37143704,0.42254773,0.4232566,0.525921226,0.5135952,0.242179438,0.240271285,0.282760531,0.28274712,0.328951031,0.33357349,0.406152427,0.420340657,0.238363668,0.235821888,0.276243299,0.276255757,0.322789401,0.322857201,0.398546696,0.40680775,0.242815077,0.240271285,0.273792148,0.27353248,0.308702201,0.310174435,0.365493864,0.369941324,0.263155282,0.261247009,0.298496366,0.301015437,0.334876299,0.338511527,0.392826021,0.402993977,0.303200036,0.302562803,0.443015039,0.504418314,0.50543201,0.603870213,0.614663243,0.79391104,0,302.3459103,291.0440927,1.116732625,94.17029251,86.46636948,5.506360509,277.4534689,255.4317038,0.004833659,2.619432665
163.0,0.32585569,0.253542403,0.7781,0.260015014,,,,8.4347834,39.12639754,0.073767554,Nova_Formation,100C14h,40,S20A300A0011,EP1,0,,,,24,0.1032,3.67,0.4728,4.4,1,0.048,0.048,0,Nova_Regular,0.24,4.4,0.18,3,10/18/22,0.9546424287,0.9472834034,0.9039619995,0.2529679398,0.251653357,0.2425857468,426.010009765625,426.3500061035156,891.78,0.9974315543867814,0.98669359088383,0.99910923930831,1,24,1109.0285003746835,1097.7016651183417,995.0,571.0,220.1667633056641,869.3630981445312,-0.001190871,-0.001253635,0.001584023,-0.001033723,-0.000868887,-0.004089683,-0.005612791,-0.008867502,-0.00251478,-0.001256421,-0.00440529,-0.003339589,-0.004229069,-0.006868333,-0.006925881,-0.009747297,-0.003148943,-0.002528027,-0.006303191,-0.004897356,-0.011059672,-0.007091492,-0.016482174,-0.015230775,-0.005057529,-0.005706102,-0.006891519,-0.006921709,-0.008462816,-0.008290112,-0.011400372,-0.011419028,-0.00886941,-0.010790139,-0.012174964,-0.014679134,-0.012482613,-0.014378846,-0.012668639,-0.016414911,-0.014586121,-0.015237242,-0.035760731,-0.060865611,-0.026486099,-0.058588862,-0.009464383,-0.053346753,1,301.1865031,289.0922136,1.090009455,93.70236394,85.74112797,5.509831716,274.1691995,252.9677941,0.004462595,1.98994958
163.0,0.32585569,0.253542403,0.7781,0.260015014,,,,8.4347834,39.12639754,0.073767554,Nova_Formation,100C14h,40,S20A300A0011,EP1,0,,,,24,0.1032,3.67,0.4728,4.4,1,0.048,0.048,0,Nova_Regular,0.24,4.4,0.18,3,10/18/22,0.9400634426,0.9330995217,0.8984278539999999,0.2489326247,0.2477442778,0.2412388845,416.9599914550781,404.8699951171875,877.46,0.996998164019584,0.9877052848978548,0.999633614188058,2,127,1109.0285003746835,1097.7016651183417,995.0,571.0,220.1667633056641,869.3630981445312,0.012111932,0.012643814,0.013875574,0.009479344,0.012474239,0.007327944,0.010226965,0.003134847,0.007650375,0.009563431,0.007673919,0.007379144,0.007288814,0.005247533,0.005778104,0.004315972,0.007016316,0.008291513,0.007782608,0.005781204,0.003203928,0.003631204,-0.002506405,-0.007579178,0.003077433,0.007020622,0.002839893,0.003818184,0.003270209,0.001708716,0.000696868,0.001314372,-0.008239955,-0.005690992,-0.006134987,-0.009703189,-0.005611181,-0.008345991,-0.002506912,-0.007508099,-0.003784478,-0.010771781,-0.037292391,-0.072349787,-0.012983501,-0.055069029,0.03374964,-0.01262182,2,298.8021738,286.7051059,1.045868586,92.87754743,84.87282334,5.513647064,269.4097488,248.9324437,0.004573992,1.544319365
163.0,0.32585569,0.253542403,0.7781,0.260015014,,,,8.4347834,39.12639754,0.073767554,Nova_Formation,100C14h,40,S20A300A0011,EP1,0,,,,24,0.1032,3.67,0.4728,4.4,1,0.048,0.048,0,Nova_Regular,0.24,4.4,0.18,3,10/18/22,0.9314515873,0.9241187545,0.8898031665999999,0.2466057539,0.2453662629,0.2391760166,433.9400024414063,441.1700134277344,927.96,0.995483400201258,0.9874489758042309,0.9996888010307454,3,230,1109.0285003746835,1097.7016651183417,995.0,571.0,220.1667633056641,869.3630981445312,0.010795504,0.02352494,0.04912266,0.043001294,0.048297137,0.04058698,0.05150044,0.03878528,0.028626874,0.024795249,0.029941499,0.029277414,0.030632854,0.027613968,0.030568004,0.027794629,0.02989991,0.027337715,0.02779749,0.027348518,0.023395419,0.024695724,0.021012217,0.015264243,0.0216344,0.024795249,0.02220723,0.02266857,0.023068428,0.022824287,0.022916406,0.023526788,0.013372213,0.013354123,0.013363361,0.011215687,0.014234662,0.01397559,0.020376027,0.017171085,0.014647067,-0.005712211,-0.00805068,-0.042110205,0.023854315,-0.009426117,0.094621599,0.07629621,3,299.4638758,285.3664727,1.022221514,92.42887442,83.83088702,5.529373979,266.8222029,246.6056081,0.004996102,1.376431127
163.0,0.32585569,0.253542403,0.7781,0.260015014,,,,8.4347834,39.12639754,0.073767554,Nova_Formation,100C14h,40,S20A300A0011,EP1,0,,,,24,0.1032,3.67,0.4728,4.4,1,0.048,0.048,0,Nova_Regular,0.24,4.4,0.18,3,10/18/22,0.9231322728,0.9153897218,0.8798580751,0.2443974549,0.2430809585,0.236728173,475.1199951171875,491.1799926757813,981.24,0.99326515320442,0.9864052771325033,0.9996311242740148,4,333,1109.0285003746835,1097.7016651183417,995.0,571.0,220.1667633056641,869.3630981445312,0.052434742,0.035590142,0.085498095,0.07976425,0.088858396,0.07755467,0.096945107,0.078808546,0.040696397,0.040675774,0.047047406,0.046463192,0.048496157,0.046537906,0.052807152,0.048753262,0.042605147,0.041311458,0.04453221,0.044089675,0.041269064,0.042011291,0.04006955,0.033681393,0.034339756,0.038133308,0.037666857,0.038416833,0.039138794,0.039312094,0.04133904,0.041309386,0.024805874,0.026693851,0.02884835,0.027753919,0.031557977,0.033851296,0.040704906,0.038132757,0.018453479,0.019701421,0.024160534,-0.002280235,0.06858331,0.048827887,0.166583538,0.193219364,4,301.375836,283.960411,1.006936698,92.07300387,82.53109379,5.548932015,264.4855441,244.3972739,0.005406557,1.296836115
163.0,0.32585569,0.253542403,0.7781,0.260015014,,,,8.4347834,39.12639754,0.073767554,Nova_Formation,100C14h,40,S20A300A0011,EP1,0,,,,24,0.1032,3.67,0.4728,4.4,1,0.048,0.048,0,Nova_Regular,0.24,4.4,0.18,3,10/18/22,0.912817745,0.9055378808,0.8703760388,0.2416039246,0.240455325,0.2343988414999999,496.3200073242188,519.2000122070312,1036.4,1.0065959595209577,0.9873556253091104,0.999767550762979,5,436,1109.0285003746835,1097.7016651183417,995.0,571.0,220.1667633056641,869.3630981445312,0.044142783,0.044479847,0.115257114,0.11253303,0.12002799,0.11328557,0.129927337,0.11375046,0.053391382,0.056558147,0.063612819,0.062165469,0.066385537,0.062886328,0.072383821,0.068444103,0.052757755,0.052744731,0.059590548,0.059244007,0.057093441,0.058215111,0.057841897,0.051466197,0.046399474,0.050202116,0.051609486,0.053595215,0.054505348,0.055830181,0.058475733,0.058540821,0.033688784,0.033675611,0.04396987,0.044634074,0.049515545,0.050521672,0.057226151,0.058457971,,,,,,,,,5,308.1555571,283.3058518,0.978497292,91.21401677,79.74100596,5.54298461,261.4299409,241.6037435,0.006092398,1.107303904
163.0,0.32585569,0.253542403,0.7781,0.260015014,,,,8.4347834,39.12639754,0.073767554,Nova_Formation,100C14h,40,S20A300A0011,EP1,0,,,,24,0.1032,3.67,0.4728,4.4,1,0.048,0.048,0,Nova_Regular,0.24,4.4,0.18,3,10/18/22,0.9037405724,0.896087074,0.8583321486,0.2391595099,0.2379624405,0.2313365969,519.7100219726562,537.739990234375,1103.8,1.007270067474859,0.9871458918777576,0.9996800047841532,6,539,1109.0285003746835,1097.7016651183417,995.0,571.0,220.1667633056641,869.3630981445312,0.06738314,0.055318832,0.14309356,0.14134273,0.15020981,0.14280728,0.166547656,0.14684111,0.064839825,0.068639979,0.078324109,0.078061849,0.083513379,0.078731954,0.092199177,0.086249828,0.068019971,0.065462038,0.073862582,0.072321653,0.072037905,0.072666109,0.073711783,0.066957384,0.057212114,0.059107795,0.066109687,0.064934731,0.069942057,0.068546861,0.07564795,0.074994832,0.048949122,0.049571097,0.060363501,0.058295876,0.066001534,0.0682621,0.076290011,0.079443276,,,,,,,,,6,314.901025,282.9564602,0.961789861,90.43109686,77.26237248,5.516507297,258.9093167,239.1593287,0.006577243,1.111988073
163.0,0.32585569,0.253542403,0.7781,0.260015014,,,,8.4347834,39.12639754,0.073767554,Nova_Formation,100C14h,40,S20A300A0011,EP1,0,,,,24,0.1032,3.67,0.4728,4.4,1,0.048,0.048,0,Nova_Regular,0.24,4.4,0.18,3,10/18/22,0.8923081884,0.8833921066,0.8376547856000001,0.2360850622,0.234578971,0.2259209428,575.760009765625,587.969970703125,1204.66,1.008773411809368,0.986354049743301,0.9994351706325842,7,642,1109.0285003746835,1097.7016651183417,995.0,571.0,220.1667633056641,869.3630981445312,0.066506326,0.04764968,0.16230342,0.16931066,0.17223606,0.17137286,0.192979634,0.17729753,0.07626079,0.076253995,0.091390163,0.090790123,0.098554432,0.0940997,0.108056962,0.100846946,0.077534154,0.073711947,0.087116063,0.085918427,0.088381082,0.087907434,0.092781067,0.086414129,0.071813524,0.066720232,0.079411507,0.079767346,0.084514529,0.083838582,0.092782646,0.091513216,0.059098572,0.060484111,0.07701093,0.077248961,0.086374432,0.086243927,0.099087685,0.104329944,,,,,,,,,7,329.0301269,282.566969,0.959454044,89.36172786,73.03068318,5.439655335,255.6636188,236.0848809,0.007390957,1.051175791
165.0,0.333297108,0.254978855,0.765,0.260123397,,,,8.4539084,39.18186497,0.092022528,Nova_Formation,100C14h,40,S20A300A0009,EP1,0,,,,24,0.1032,3.67,0.4728,4.4,1,0.048,0.048,0,Nova_Regular,0.24,4.4,0.18,3,10/18/22,0.9616643827,0.9537950218,0.9155704792,0.2548090211,0.2531905858,0.2449280691,406.0400085449219,395.4200134277344,830.98,0.9902558939253802,0.9833191273324892,0.9638705222854568,0,0,1171.0467651057834,1161.0543255209402,1014.0,675.0,224.3585357666016,880.5982055664062,0.21156418,0.21166983,0.29385704,0.29968515,0.35049343,0.34984854,0.453115165,0.43877363,0.167175949,0.172260568,0.209077209,0.21473676,0.253620386,0.26483658,0.331813276,0.352692991,0.164637327,0.168446764,0.201928124,0.206348389,0.247053325,0.253558069,0.321009219,0.334349036,0.166544273,0.173529848,0.198175803,0.203784004,0.233762279,0.240761966,0.289860368,0.302048922,0.185627684,0.190691948,0.222368255,0.230639502,0.259641171,0.268874824,0.318480521,0.332505673,0.238372728,0.231372476,0.36241585,0.420755416,0.425343215,0.515448868,0.540310442,0.699206471,0,301.9243479,291.5294315,1.082416449,93.65564483,86.294707,5.404983038,276.3018477,254.8089149,0.004949351,2.467737718
165.0,0.333297108,0.254978855,0.765,0.260123397,,,,8.4539084,39.18186497,0.092022528,Nova_Formation,100C14h,40,S20A300A0009,EP1,0,,,,24,0.1032,3.67,0.4728,4.4,1,0.048,0.048,0,Nova_Regular,0.24,4.4,0.18,3,10/18/22,0.9527348627,0.9457072441,0.9106527697,0.2523228274,0.2509124557,0.2435801417,359.1199951171875,344.44000244140625,783.78,0.9971194071865924,0.9864737285417432,0.998967565693904,1,24,1171.0467651057834,1161.0543255209402,1014.0,675.0,224.3585357666016,880.5982055664062,0.001018763,-0.001272842,-0.006931245,-0.010581464,-0.010203391,-0.011817336,-0.014309227,-0.016076744,-0.010790169,-0.008900076,-0.011592492,-0.010890707,-0.010833055,-0.012825787,-0.014599681,-0.015170306,-0.010154724,-0.010808915,-0.010637656,-0.011260107,-0.015094995,-0.015088141,-0.018403143,-0.020978242,-0.010156512,-0.013985112,-0.012723967,-0.013123274,-0.014242113,-0.014716595,-0.014591992,-0.01728341,-0.0152542,-0.017161399,-0.019797817,-0.02177994,-0.019801974,-0.021672949,-0.021597862,-0.022313029,-0.03239724,-0.02224873,-0.041374058,-0.065486789,-0.03310138,-0.060416341,-0.017109454,-0.053398013,1,324.337936,292.3055407,1.072204052,92.27619314,79.46933617,5.287886455,273.2059898,252.3227205,0.00543673,1.948919689
165.0,0.333297108,0.254978855,0.765,0.260123397,,,,8.4539084,39.18186497,0.092022528,Nova_Formation,100C14h,40,S20A300A0009,EP1,0,,,,24,0.1032,3.67,0.4728,4.4,1,0.048,0.048,0,Nova_Regular,0.24,4.4,0.18,3,10/18/22,0.9375799174,0.9320712485,0.9036299881,0.2481365572,0.2471412254,0.2417083134,366.510009765625,373.6600036621094,768.67,0.9959636625816122,0.988134301524917,0.9991110974142114,2,127,1171.0467651057834,1161.0543255209402,1014.0,675.0,224.3585357666016,880.5982055664062,-0.014570564,-0.024788156,-0.007626087,-0.01084888,-0.01002875,-0.011939943,-0.010591716,-0.014154166,-0.008884951,-0.006987095,-0.009699687,-0.008829236,-0.00822565,-0.010933369,-0.009505957,-0.012615234,-0.008249477,-0.008258507,-0.009948641,-0.008712277,-0.014229685,-0.013297528,-0.019042522,-0.022237986,-0.01206553,-0.01461488,-0.013924137,-0.012675241,-0.014411643,-0.013655439,-0.01459536,-0.016637236,-0.018434808,-0.020335242,-0.023002654,-0.025532499,-0.023090705,-0.024252117,-0.019694358,-0.022303551,-0.029221222,-0.028597519,-0.052701473,-0.080214828,-0.02842775,-0.059614927,0.019757152,-0.008878529,2,302.7875036,287.4306826,1.016873275,92.22234711,83.46715304,5.366921121,268.1542871,248.1364504,0.004806974,1.51269344
165.0,0.333297108,0.254978855,0.765,0.260123397,,,,8.4539084,39.18186497,0.092022528,Nova_Formation,100C14h,40,S20A300A0009,EP1,0,,,,24,0.1032,3.67,0.4728,4.4,1,0.048,0.048,0,Nova_Regular,0.24,4.4,0.18,3,10/18/22,0.9291059786,0.923348274,0.894667674,0.2458325561,0.2448060427,0.2394244718,365.5199890136719,377.989990234375,797.99,0.9944093261242234,0.9878479103818184,0.9992484320547186,3,230,1171.0467651057834,1161.0543255209402,1014.0,675.0,224.3585357666016,880.5982055664062,0.002964661,-0.005708084,0.020154864,0.013474762,0.019543499,0.011499286,0.022690296,0.01256153,-0.001258284,1.06e-05,-0.000782192,0.001463279,0.003107011,1.62e-05,0.001933128,0.0007447,1.29e-05,-0.001896694,3.93e-06,-0.001252741,-0.00363192,-0.003961399,-0.006331801,-0.011421621,-0.005074516,-0.00698176,-0.005083948,-0.00432995,-0.004781187,-0.004486606,-0.003155738,-0.005186051,-0.010172531,-0.013973102,-0.014351353,-0.015829995,-0.014175594,-0.014216602,-0.007619292,-0.009578258,-0.02477558,-0.02223435,-0.032143921,-0.059520811,0.002969503,-0.020278156,0.077599764,0.07632345,3,304.2030812,286.4399983,0.995760076,91.67106655,82.2539773,5.373761003,265.6117343,245.8324495,0.005160609,1.357551061
165.0,0.333297108,0.254978855,0.765,0.260123397,,,,8.4539084,39.18186497,0.092022528,Nova_Formation,100C14h,40,S20A300A0009,EP1,0,,,,24,0.1032,3.67,0.4728,4.4,1,0.048,0.048,0,Nova_Regular,0.24,4.4,0.18,3,10/18/22,0.9215414348,0.9155491131,0.8859176705,0.2437979025,0.2427450334,0.237225632,398.30999755859375,404.3500061035156,842.75,0.993122774589976,0.9876836627108536,0.999284231745602,4,333,1171.0467651057834,1161.0543255209402,1014.0,675.0,224.3585357666016,880.5982055664062,-0.000337183,0.000629187,0.04733929,0.040852934,0.04972425,0.04025951,0.055606306,0.042394042,0.011159435,0.008893371,0.011720493,0.01195097,0.016198903,0.012608886,0.018790871,0.014695823,0.008267105,0.006986648,0.011217788,0.010336369,0.009430915,0.007301837,0.006363422,0.003167897,0.001908526,0.000630349,0.004457816,0.005918935,0.006496653,0.006112456,0.010812432,0.007499009,-0.00509727,-0.005724326,-0.003088191,-0.00453575,-0.000745386,-0.001329035,0.006347477,0.005646884,-0.017157868,-0.014626145,-0.009130001,-0.029473484,0.039694279,0.028886914,0.141766369,0.187486827,4,305.4983386,285.5637143,0.98004139,91.22186926,81.22204216,5.37833701,263.4905683,243.7977954,0.005495733,1.340183784
165.0,0.333297108,0.254978855,0.765,0.260123397,,,,8.4539084,39.18186497,0.092022528,Nova_Formation,100C14h,40,S20A300A0009,EP1,0,,,,24,0.1032,3.67,0.4728,4.4,1,0.048,0.048,0,Nova_Regular,0.24,4.4,0.18,3,10/18/22,0.9108252584,0.9049280345,0.8755954448,0.2409251968,0.239925183,0.2346318305,423.75,455.1400146484375,901.71,1.006696530659251,0.9882626027747836,0.999286616370598,5,436,1171.0467651057834,1161.0543255209402,1014.0,675.0,224.3585357666016,880.5982055664062,0.005722523,0.006985351,0.07320982,0.067215085,0.07687724,0.06919983,0.087723851,0.07226795,0.019706592,0.017156377,0.02398169,0.023312598,0.029551953,0.024157226,0.033692271,0.029318959,0.016528293,0.014612049,0.019843921,0.020931289,0.019802541,0.018947512,0.019707769,0.01587823,0.013983712,0.008895338,0.014413014,0.014674529,0.016451344,0.017106622,0.022885829,0.02084893,0.00380145,0.002536684,0.007254139,0.006243899,0.01047045,0.010701984,0.018422544,0.020899683,,,,,,,,,5,312.43752,284.4751975,0.956121863,90.47197766,78.45360558,5.356924276,260.3576206,240.9250893,0.006042368,1.206126928
165.0,0.333297108,0.254978855,0.765,0.260123397,,,,8.4539084,39.18186497,0.092022528,Nova_Formation,100C14h,40,S20A300A0009,EP1,0,,,,24,0.1032,3.67,0.4728,4.4,1,0.048,0.048,0,Nova_Regular,0.24,4.4,0.18,3,10/18/22,0.9014692859,0.8949309215,0.8630643335,0.2383987132,0.2372622152,0.2314035375,460.989990234375,473.6099853515625,965.26,1.0076270722591305,0.9877083922963498,0.9992654971089132,6,539,1171.0467651057834,1161.0543255209402,1014.0,675.0,224.3585357666016,880.5982055664062,0.008984223,0.028596833,0.09593448,0.09417009,0.101540595,0.09560278,0.116411746,0.10087198,0.022884861,0.023513004,0.034307092,0.033435374,0.040425599,0.035328925,0.048312306,0.042667866,0.023520485,0.021604285,0.029948831,0.029437184,0.029206246,0.029000878,0.032420844,0.028591454,0.015255004,0.017158806,0.024712607,0.0243285,0.027364746,0.027366519,0.033757478,0.031714827,0.012698621,0.004444033,0.018985927,0.017741203,0.023813218,0.023643434,0.034313887,0.037428558,,,,,,,,,6,318.6124252,284.0109315,0.942732996,89.68926373,76.14125597,5.329187689,257.7309778,238.3986068,0.006518367,1.193230965
165.0,0.333297108,0.254978855,0.765,0.260123397,,,,8.4539084,39.18186497,0.092022528,Nova_Formation,100C14h,40,S20A300A0009,EP1,0,,,,24,0.1032,3.67,0.4728,4.4,1,0.048,0.048,0,Nova_Regular,0.24,4.4,0.18,3,10/18/22,0.8919053079,0.8844012718,0.8461863677,0.2358353664,0.2344682081,0.2269983681,486.4100036621094,488.8999938964844,1042.21,1.0090351921778418,0.9872859861735004,0.9991998741643529,7,642,1171.0467651057834,1161.0543255209402,1014.0,675.0,224.3585357666016,880.5982055664062,0.01761508,0.032413915,0.1271551,0.11751488,0.13548261,0.12116504,0.156674862,0.12884688,0.034949914,0.03305009,0.045538604,0.043731958,0.052714705,0.048013777,0.062522829,0.056657076,0.026687041,0.030505657,0.040217713,0.041825205,0.04271403,0.040982336,0.047653973,0.042582184,0.029251248,0.023515701,0.035738796,0.034318909,0.040563598,0.038096398,0.048376679,0.045641601,0.020949483,0.017796829,0.03218995,0.031215891,0.038955301,0.040175706,0.052087545,0.057138056,,,,,,,,,7,330.3057925,283.5758629,0.943316195,88.83589693,72.68390646,5.273310596,255.0329893,235.83526,0.007215585,1.12806521
166.0,0.304425823,0.258914728,0.8505,0.264470489,0.256456526,0.256296497,0.9994,79.6938472,39.09887848,0.008822064,Nova_Formation,100C14h,40,S20A300A0573,EP1,0,,,,24,0.0048,3.81,0.0792,4.4,1,0.048,0.048,3,Nova_Regular,0.24,4.4,0.18,3,10/18/22,1.0042179663,0.9739109887,0.9155083108,0.2668239244,0.2588340791,0.2455340665,438.4500122070313,428.8200073242188,965.87,1.0028890748816544,0.9672727881076292,0.9480796451664134,0,0,872.8600169122986,818.137848401708,683.0,458.0,154.10684204101562,608.4010009765625,0.28882283,0.28221923,0.3640976,0.36821067,0.42079505,0.41925493,0.526085198,0.51122123,0.243464082,0.240264356,0.282783985,0.283422947,0.327582568,0.331571162,0.403647959,0.418241918,0.239014417,0.236454606,0.277468234,0.27776593,0.323152751,0.32858175,0.403018236,0.418879539,0.238378748,0.238997087,0.270062715,0.272025496,0.30365172,0.307614237,0.357250303,0.366758674,0.252363414,0.253616333,0.29543376,0.298723519,0.330746979,0.336024463,0.385855258,0.397904068,0.304488033,0.29810974,0.425846606,0.489389658,0.472808421,0.580182016,0.53651011,0.737966716,0,305.4188673,295.5052575,1.536753493,96.99337855,90.04154696,5.51942644,291.3140681,266.8238379,0.00410498,3.486499802
166.0,0.304425823,0.258914728,0.8505,0.264470489,0.256456526,0.256296497,0.9994,79.6938472,39.09887848,0.008822064,Nova_Formation,100C14h,40,S20A300A0573,EP1,0,,,,24,0.0048,3.81,0.0792,4.4,1,0.048,0.048,3,Nova_Regular,0.24,4.4,0.18,3,10/18/22,0.9958922005,0.9719812132,0.9135795587,0.2643022618,0.2582840562,0.2450885671,430.6099853515625,437.1700134277344,932.57,1.0092541489930262,0.9773983803163976,0.9994939714605272,1,24,872.8600169122986,818.137848401708,683.0,458.0,154.10684204101562,608.4010009765625,-0.002414793,0.003818363,0.011106789,0.007816285,0.009051412,0.005159378,0.003780782,0.000469089,-6.12e-06,0.002550378,-0.001560479,0.001851887,-0.002093971,-0.000383943,-0.006346792,-0.003167391,0.001265287,0.003181979,0.000668406,0.004142046,0.000929475,-0.000246942,-0.001928985,-0.006349534,-5.99e-06,0.000639498,0.001481056,0.000477165,0.000115514,-0.000513434,-0.001119405,-0.00380981,0.003807545,0.00127539,-0.006415576,-0.007443964,-0.008396894,-0.009674013,-0.009488821,-0.011434913,-0.008271128,-0.008258373,-0.032663256,-0.061098009,-0.027614981,-0.068827391,-0.020354271,-0.084528863,1,299.8659718,294.3138693,1.359897479,96.18980259,90.34408161,5.52697074,287.1777997,264.3021754,0.003550297,2.53111306
166.0,0.304425823,0.258914728,0.8505,0.264470489,0.256456526,0.256296497,0.9994,79.6938472,39.09887848,0.008822064,Nova_Formation,100C14h,40,S20A300A0573,EP1,0,,,,24,0.0048,3.81,0.0792,4.4,1,0.048,0.048,3,Nova_Regular,0.24,4.4,0.18,3,10/18/22,0.9703958114,0.9537147716,0.9030594348,0.2572166831,0.253422793,0.2426288321,451.7699890136719,392.4299926757813,951.84,1.009503878251154,0.98524230784871,0.999780719255807,2,127,872.8600169122986,818.137848401708,683.0,458.0,154.10684204101562,608.4010009765625,0.020207375,0.03307885,0.055901885,0.049999,0.053598464,0.04707524,0.05438292,0.04039246,0.02480337,0.027358204,0.025447667,0.027250618,0.026739597,0.027798951,0.024802059,0.025466204,0.024795353,0.027989596,0.025674015,0.027117044,0.023412168,0.021306902,0.017805636,0.008299083,0.023523971,0.026082769,0.02420193,0.024603635,0.024190545,0.023543894,0.026068658,0.022279531,0.023524195,0.01972729,0.01433146,0.013120085,0.014963746,0.013482779,0.019076705,0.01465407,0.006999463,0.006381899,-0.008062065,-0.041996628,0.014862806,-0.030838847,0.068028271,0.001331627,2,295.5203894,290.715498,1.182344902,94.66548488,88.84847808,5.55042222,278.701306,257.2165964,0.003745597,1.854701757
166.0,0.304425823,0.258914728,0.8505,0.264470489,0.256456526,0.256296497,0.9994,79.6938472,39.09887848,0.008822064,Nova_Formation,100C14h,40,S20A300A0573,EP1,0,,,,24,0.0048,3.81,0.0792,4.4,1,0.048,0.048,3,Nova_Regular,0.24,4.4,0.18,3,10/18/22,0.9564641684,0.940719084,0.8925031756,0.253407064,0.2499552057,0.2400839495,481.3800048828125,486.1700134277344,1003.0,1.007601780481007,0.9861495954655378,0.9995855252329688,3,230,872.8600169122986,818.137848401708,683.0,458.0,154.10684204101562,608.4010009765625,0.04535365,0.05277285,0.09720221,0.090642005,0.096414715,0.09050545,0.101180494,0.08566308,0.043856561,0.04641825,0.047232896,0.049368203,0.050549537,0.050959677,0.052761257,0.049605221,0.044494271,0.047049731,0.046646982,0.047478855,0.04508695,0.042018712,0.040042192,0.02862677,0.042585328,0.043235973,0.043776721,0.04491809,0.045822203,0.045364797,0.04718408,0.047691792,0.042587101,0.040060431,0.035705477,0.035092622,0.039010346,0.037931055,0.043856382,0.041974425,0.017158061,0.023535669,0.021669388,-0.010146499,0.055572987,0.013494253,0.136024237,0.08457768,3,296.7578314,289.0350998,1.119324852,93.80686926,87.05862234,5.57135885,274.4564623,253.4069773,0.004215078,1.624618244
166.0,0.304425823,0.258914728,0.8505,0.264470489,0.256456526,0.256296497,0.9994,79.6938472,39.09887848,0.008822064,Nova_Formation,100C14h,40,S20A300A0573,EP1,0,,,,24,0.0048,3.81,0.0792,4.4,1,0.048,0.048,3,Nova_Regular,0.24,4.4,0.18,3,10/18/22,0.9448527929,0.9292093579,0.8814478112999999,0.2502796143,0.246914062,0.237438663,535.780029296875,536.9000244140625,1076.75,1.0057267454224093,0.9858799392138732,0.9996140097423188,4,333,872.8600169122986,818.137848401708,683.0,458.0,154.10684204101562,608.4010009765625,0.06466961,0.057198495,0.1410085,0.13621044,0.14443287,0.13509306,0.153506517,0.1320203,0.064200997,0.066737443,0.07108587,0.071245372,0.074979097,0.074926883,0.081371188,0.077538937,0.062931657,0.064828724,0.06703949,0.068581909,0.067545861,0.063505888,0.062907159,0.051477075,0.062294021,0.062284276,0.065952957,0.065405965,0.067706823,0.06678766,0.073099792,0.071180016,0.05593732,0.056563497,0.058072567,0.057706624,0.061975807,0.061620772,0.071830362,0.069272518,0.044497132,0.043216795,0.060958356,0.035936952,0.104540825,0.077767849,0.211512804,0.199566483,4,298.624883,287.7313033,1.080329563,93.12816616,85.41921111,5.596193281,271.1850191,250.2795285,0.00467821,1.57735787
166.0,0.304425823,0.258914728,0.8505,0.264470489,0.256456526,0.256296497,0.9994,79.6938472,39.09887848,0.008822064,Nova_Formation,100C14h,40,S20A300A0573,EP1,0,,,,24,0.0048,3.81,0.0792,4.4,1,0.048,0.048,3,Nova_Regular,0.24,4.4,0.18,3,10/18/22,0.930005946,0.9142255136,0.8647801432,0.2462519874,0.2429151991,0.2332445169999999,573.3800048828125,560.2100219726562,1168.54,1.01582867890955,0.9862821195238688,0.999640259906817,5,436,872.8600169122986,818.137848401708,683.0,458.0,154.10684204101562,608.4010009765625,0.08111715,0.08645284,0.18582243,0.17876881,0.19179335,0.18024388,0.207461953,0.18099684,0.086448997,0.083277673,0.094656795,0.094743907,0.100679487,0.099226266,0.108338833,0.104257703,0.07882303,0.082639962,0.089942992,0.089293212,0.091021419,0.086799532,0.090264201,0.078830332,0.079456732,0.079461828,0.087120295,0.085586548,0.089853466,0.089436948,0.097890347,0.09535566,0.077549666,0.077555269,0.081222385,0.081985891,0.087390155,0.088571548,0.097906142,0.099170178,,,,,,,,,5,302.6224656,286.7321671,1.01663415,92.01056589,82.90108211,5.588195548,266.9004529,246.2519014,0.005801029,1.548833978
166.0,0.304425823,0.258914728,0.8505,0.264470489,0.256456526,0.256296497,0.9994,79.6938472,39.09887848,0.008822064,Nova_Formation,100C14h,40,S20A300A0573,EP1,0,,,,24,0.0048,3.81,0.0792,4.4,1,0.048,0.048,3,Nova_Regular,0.24,4.4,0.18,3,10/18/22,0.9118912384,0.8931717523,0.8303883642,0.2414289071,0.237316759,0.2241166414,623.010009765625,630.469970703125,1294.3,1.020607206663167,0.9827230163919072,0.9997485348516288,6,539,872.8600169122986,818.137848401708,683.0,458.0,154.10684204101562,608.4010009765625,0.09572363,0.101028085,0.22574055,0.21937537,0.23585942,0.22244063,0.26018554,0.22730505,0.097236037,0.100400805,0.119115114,0.116618901,0.125111073,0.123692453,0.136643052,0.129614055,0.091517657,0.099757701,0.111920923,0.111000806,0.115092278,0.109692693,0.119475186,0.107367545,0.097873971,0.094037458,0.108012259,0.105887145,0.113921523,0.111772299,0.123927385,0.120717615,0.094059318,0.090222657,0.109758675,0.109602392,0.11721918,0.120472521,0.133052826,0.139782995,,,,,,,,,6,317.1314411,285.9072806,0.987824684,90.58758419,77.64614599,5.55734692,262.1292012,241.4288205,0.007322724,1.678818559
166.0,0.304425823,0.258914728,0.8505,0.264470489,0.256456526,0.256296497,0.9994,79.6938472,39.09887848,0.008822064,Nova_Formation,100C14h,40,S20A300A0573,EP1,0,,,,24,0.0048,3.81,0.0792,4.4,1,0.048,0.048,3,Nova_Regular,0.24,4.4,0.18,3,10/18/22,0.9018773074,0.8816939234,0.7935799734,0.2389219224,0.2345302003,0.2146013633,686.5999755859375,708.7899780273438,1443.18,1.022765179757096,0.9816102165043552,1.0001609726954623,7,642,872.8600169122986,818.137848401708,683.0,458.0,154.10684204101562,608.4010009765625,0.117387116,0.121383965,0.28776962,0.27846336,0.30412903,0.28394625,0.33582443,0.29534566,0.106733769,0.122661531,0.151322782,0.149139017,0.160133123,0.156155437,0.179166377,0.170319974,0.12452805,0.121384621,0.14452529,0.143603802,0.149837971,0.144693285,0.156276643,0.145746678,0.120714858,0.11884214,0.139861256,0.139008075,0.147513688,0.146108687,0.161369175,0.160147637,0.115627944,0.118205726,0.145882577,0.14910832,0.156494051,0.163929164,0.174710751,0.190655798,,,,,,,,,7,355.0499447,285.3957956,1.013861746,89.63989151,68.7704144,5.346567487,259.4281971,238.9218349,0.007216022,1.647767827
167.0,0.302312797,0.257998954,0.8534,0.263936945,0.256325479,0.255936422,0.9985,79.4452861,39.18655586,0.009191567,Nova_Formation,100C14h,40,S20A300A0010,EP1,0,,,,24,0.0048,3.81,0.0792,4.4,1,0.048,0.048,3,Nova_Regular,0.24,4.4,0.18,3,10/18/22,0.9789644404,0.965637288,0.9140007426,0.2601037073,0.2565199147,0.2444871136,391.6600036621094,361.0799865722656,845.15,0.9851576387033656,0.9660638560271468,0.9480540390124595,0,0,841.3178399595363,805.89716841042,703.0,634.0,158.76319885253906,623.0040283203125,0.2259897,0.22294024,0.29518026,0.29917392,0.34899604,0.3498494,0.451649636,0.43907475,0.182435706,0.178625539,0.22450386,0.222248942,0.270517021,0.271279573,0.346437544,0.357445747,0.181164399,0.175451115,0.221760631,0.218353435,0.26726526,0.267743617,0.344528615,0.355349988,0.180526763,0.177991837,0.214410916,0.212304547,0.248539403,0.247384056,0.301302373,0.305765122,0.196420014,0.198333547,0.237489015,0.23638086,0.272465676,0.274428189,0.328637332,0.336357117,0.239642277,0.227576718,0.370923996,0.435586482,0.423537999,0.535701811,0.494542152,0.712607026,0,302.1604192,287.9082712,1.48468175,96.89833984,88.6035458,5.466883671,283.4644557,260.1036232,0.004187621,3.135101631
167.0,0.302312797,0.257998954,0.8534,0.263936945,0.256325479,0.255936422,0.9985,79.4452861,39.18655586,0.009191567,Nova_Formation,100C14h,40,S20A300A0010,EP1,0,,,,24,0.0048,3.81,0.0792,4.4,1,0.048,0.048,3,Nova_Regular,0.24,4.4,0.18,3,10/18/22,0.9715612057,0.9633864104,0.9118391188,0.2579062222,0.2558970328,0.2439216886,381.5899963378906,354.1499938964844,823.67,0.9910208697281514,0.9745758843170084,0.9988814280345756,1,24,841.3178399595363,805.89716841042,703.0,634.0,158.76319885253906,623.0040283203125,-0.005695909,-0.014444843,0.008783937,0.004974067,0.007611245,0.002122879,0.003200173,-0.001568556,-0.005091473,-0.001276731,-0.00591439,-0.005148515,-0.007484227,-0.006891161,-0.009543091,-0.009446234,-0.006996393,-0.006367669,-0.00746572,-0.010036826,-0.009023607,-0.012548208,-0.0127213,-0.020359337,-0.006358758,-0.005094528,-0.00913617,-0.008429497,-0.008149385,-0.008598223,-0.009538531,-0.010186434,-0.008265898,-0.012723342,-0.011309579,-0.012872338,-0.012571365,-0.014634311,-0.013988376,-0.016623914,-0.012715951,-0.004461497,-0.034224212,-0.064209163,-0.030730873,-0.071154892,-0.024160832,-0.085215926,1,297.8447034,286.6997474,1.35306726,96.26880624,88.75735643,5.466826746,280.0324635,257.906138,0.003731058,2.422907869
167.0,0.302312797,0.257998954,0.8534,0.263936945,0.256325479,0.255936422,0.9985,79.4452861,39.18655586,0.009191567,Nova_Formation,100C14h,40,S20A300A0010,EP1,0,,,,24,0.0048,3.81,0.0792,4.4,1,0.048,0.048,3,Nova_Regular,0.24,4.4,0.18,3,10/18/22,0.9493734495,0.948153249,0.9056789648,0.2517268915,0.2518033249,0.2424747625,382.7099914550781,398.9700012207031,823.65,0.9907031072457416,0.9821325917821044,0.9989779025702592,2,127,841.3178399595363,805.89716841042,703.0,634.0,158.76319885253906,623.0040283203125,-0.011159301,0.002093196,0.031157255,0.029248327,0.03336519,0.027647048,0.03460297,0.023705631,0.002535507,0.000639185,0.002209038,0.001600549,0.001524955,0.001795113,0.001261473,-0.00126034,-0.00254561,0.001268923,-0.000178546,-0.0005389,-0.002086222,-0.004952997,-0.008269131,-0.017166138,0.002539515,0.001270905,-0.000377059,0.0004206,-0.000202835,0.000579417,0.000630558,-7.75e-07,-0.003819138,-0.006990969,-0.008235544,-0.00899145,-0.006823808,-0.009065062,-0.004456997,-0.007706434,-0.012716845,-0.004450306,-0.029932976,-0.064595789,-0.007964581,-0.05497548,0.045124084,-0.025428891,2,294.1331486,283.4360307,1.200949535,94.93082675,87.40349626,5.474922256,272.6005579,251.7268074,0.003868058,1.823457474
167.0,0.302312797,0.257998954,0.8534,0.263936945,0.256325479,0.255936422,0.9985,79.4452861,39.18655586,0.009191567,Nova_Formation,100C14h,40,S20A300A0010,EP1,0,,,,24,0.0048,3.81,0.0792,4.4,1,0.048,0.048,3,Nova_Regular,0.24,4.4,0.18,3,10/18/22,0.9368020396,0.9365568112,0.8966850868,0.2482757291,0.2486797866,0.2402799238,421.7699890136719,418.1600036621094,860.04,0.9891642491358228,0.9833006400879064,0.9989904285506778,3,230,841.3178399595363,805.89716841042,703.0,634.0,158.76319885253906,623.0040283203125,0.004081413,0.010268599,0.062283486,0.06235242,0.0668585,0.061194807,0.07272324,0.05982253,0.014614299,0.012061059,0.016758353,0.017367616,0.018020362,0.017262965,0.020326316,0.018206984,0.010164917,0.012691066,0.012388453,0.01234673,0.009703606,0.008132428,0.003805876,-0.003854364,0.012071833,0.006336689,0.009820327,0.01055181,0.01102902,0.012371376,0.014610887,0.013952047,-0.003819436,0.001249596,0.004414782,0.004278496,0.007315844,0.006421506,0.013974488,0.010689259,0.003173262,0.003788844,-0.005689621,-0.036596984,0.025454819,-0.01126498,0.105504721,0.058398366,3,293.6000141,281.8968955,1.134836969,94.1413597,86.2572263,5.485063359,268.7134519,248.2756446,0.00418476,1.64370245
