Repository: cx26/formation-analysis

# ***Data-Driven Analysis of Battery Formation*** 

This repository contains half cell measurement data and code (for plotting, simulation and experiment design) accompanying the paper *Data-Driven Analysis of Battery Formation Reveals the Role of Electrode Utilization in Extending Cycle Life* by Xiao Cui et al (2024).  

- **[data](data)**: 
    - extracted summary information from [aging cycles, diagnostic cycles](data/rpt_summary_041524.csv) and [formation cycles](data/formation_cycle_info_042124.csv); [resistances](data/delta_features_041524.csv); [electrode-specifics](data/electrode_info_04152024.csv) fitted using differential voltage analysis; [formation parameters](data/Formation_2022

File: data/df_all.csv (part 16 of 43)
seq_num,1st_ch_cap,1st_disch_cap,1st_CE,disch_cap_with_cv,last_ch_cap,last_disch_cap,last_CE,formation_time,temperature_exp,cv_hold_cap,formation_file_name,formation_drying_date,formation_temperature,cell_id,electrolyte,ocv_time,cell_mass_before,cell_mass_after,electrolyte_mass,wetting_hold_time,formation_charge_current_1,formation_cutoff_voltage_1,formation_charge_current_2,formation_cutoff_voltage_2,charge_hold_time,formation_discharge_current,formation_verification_current,formation_verification_repeat,regular_project_name,regular_charge_current,regular_charge_cutoff_voltage,regular_discharge_current,regular_discharge_cutoff_voltage,date,rpt_low_energy,rpt_med_energy,regu_energy,rpt_low_cap,rpt_med_cap,regu_cap,rpt_low_cv_t,rpt_med_cv_t,regu_cv_t,rpt_low_ce,rpt_med_ce,regu_ce,diag_pos_x,cycle_index,rpt_low_life,rpt_med_life,regu_life,regu_knee,q_throughput,e_throughput,r_c_0_0s,r_d_0_0s,r_c_0_3s,r_d_0_3s,r_c_0_10s,r_d_0_10s,r_c_0_30s,r_d_0_30s,r_c_1_0s,r_d_1_0s,r_c_1_3s,r_d_1_3s,r_c_1_10s,r_d_1_10s,r_c_1_30s,r_d_1_30s,r_c_2_0s,r_d_2_0s,r_c_2_3s,r_d_2_3s,r_c_2_10s,r_d_2_10s,r_c_2_30s,r_d_2_30s,r_c_3_0s,r_d_3_0s,r_c_3_3s,r_d_3_3s,r_c_3_10s,r_d_3_10s,r_c_3_30s,r_d_3_30s,r_c_4_0s,r_d_4_0s,r_c_4_3s,r_d_4_3s,r_c_4_10s,r_d_4_10s,r_c_4_30s,r_d_4_30s,r_c_5_0s,r_d_5_0s,r_c_5_3s,r_d_5_3s,r_c_5_10s,r_d_5_10s,r_c_5_30s,r_d_5_30s,diag_pos_y,Q_ne,Q_pe,SOC_ne_0,SOC_pe_0,SOC_ne_100,SOC_pe_100,Q_li,Q_full,error,Q_offset
167.0,0.302312797,0.257998954,0.8534,0.263936945,0.256325479,0.255936422,0.9985,79.4452861,39.18655586,0.009191567,Nova_Formation,100C14h,40,S20A300A0010,EP1,0,,,,24,0.0048,3.81,0.0792,4.4,1,0.048,0.048,3,Nova_Regular,0.24,4.4,0.18,3,10/18/22,0.9262821595,0.9257270527,0.8866029148,0.2454254842,0.2458128676,0.2378200858,451.3800048828125,440.7799987792969,921.17,0.9873874313261578,0.9832207931246778,0.9990395701144782,4,333,841.3178399595363,805.89716841042,703.0,634.0,158.76319885253906,623.0040283203125,0.02380398,0.003341183,0.102618545,0.09791598,0.107747406,0.09936455,0.117218941,0.100566745,0.023505032,0.024138272,0.032082871,0.030573189,0.03454271,0.032367587,0.040015668,0.036005288,0.017149061,0.01994954,0.025985196,0.025029883,0.024534106,0.021550655,0.021587163,0.012303174,0.020327136,0.019051477,0.021866173,0.022432476,0.024998173,0.025046661,0.03048861,0.028572112,0.01142557,0.01015076,0.017240554,0.017277494,0.021840364,0.022191495,0.030512571,0.029760659,0.002528086,0.012052521,0.025025606,0.001874626,0.068418086,0.044710159,0.171584278,0.163914144,4,294.7713747,280.7070842,1.093221618,93.49164844,84.88291746,5.503830459,265.6601847,245.4253995,0.004616966,1.562638815
167.0,0.302312797,0.257998954,0.8534,0.263936945,0.256325479,0.255936422,0.9985,79.4452861,39.18655586,0.009191567,Nova_Formation,100C14h,40,S20A300A0010,EP1,0,,,,24,0.0048,3.81,0.0792,4.4,1,0.048,0.048,3,Nova_Regular,0.24,4.4,0.18,3,10/18/22,0.9108526009,0.9094773511,0.8676430017,0.2412427594,0.2414478857,0.2329374691,470.9100036621094,490.30999755859375,1021.81,0.997961831887145,0.9831050090467424,0.9986724299160802,5,436,841.3178399595363,805.89716841042,703.0,634.0,158.76319885253906,623.0040283203125,0.026530415,-0.00620167,0.14447063,0.13728252,0.15302914,0.13934076,0.170675009,0.14312935,0.033661664,0.032392755,0.047961548,0.046285838,0.051503807,0.050318658,0.058431208,0.055692643,0.024767652,0.033022851,0.040042907,0.039694205,0.04103896,0.039164633,0.041274697,0.031091839,0.027312025,0.031119704,0.036510304,0.037464589,0.040613964,0.042170718,0.048338413,0.048261851,0.024765968,0.020311773,0.035169065,0.035570189,0.040796071,0.042230338,0.052081347,0.053898215,,,,,,,,,5,298.3348598,279.4178886,1.02352928,92.3786947,82.39834567,5.494692532,261.1761429,241.2426751,0.005846926,1.52676928
167.0,0.302312797,0.257998954,0.8534,0.263936945,0.256325479,0.255936422,0.9985,79.4452861,39.18655586,0.009191567,Nova_Formation,100C14h,40,S20A300A0010,EP1,0,,,,24,0.0048,3.81,0.0792,4.4,1,0.048,0.048,3,Nova_Regular,0.24,4.4,0.18,3,10/18/22,0.8941945127,0.8914615949,0.8418854451,0.2367228743,0.2365819806,0.2260264887,507.5,532.0900268554688,1092.61,0.9997633788326744,0.9813276293995142,0.9989496462250144,6,539,841.3178399595363,805.89716841042,703.0,634.0,158.76319885253906,623.0040283203125,-0.004946545,0.03445977,0.17976424,0.17353705,0.19121206,0.17705375,0.215507179,0.18303716,0.044430017,0.044454992,0.063943669,0.06103763,0.069118291,0.065154493,0.079972297,0.072826654,0.039985985,0.043178603,0.055913568,0.054188445,0.057636887,0.053808749,0.06218341,0.051405251,0.039988145,0.038095698,0.051012442,0.050517455,0.056180343,0.055054292,0.066645473,0.064144343,0.017740116,0.02983135,0.052700132,0.055634543,0.061277539,0.064129025,0.076168239,0.083744586,,,,,,,,,6,319.6551454,279.8810203,1.001613757,90.49744129,75.48640008,5.427559883,256.4868719,236.7227897,0.007082809,1.371662299
167.0,0.302312797,0.257998954,0.8534,0.263936945,0.256325479,0.255936422,0.9985,79.4452861,39.18655586,0.009191567,Nova_Formation,100C14h,40,S20A300A0010,EP1,0,,,,24,0.0048,3.81,0.0792,4.4,1,0.048,0.048,3,Nova_Regular,0.24,4.4,0.18,3,10/18/22,0.8863492748,0.8808740164,0.8166549843,0.2347566768,0.2339719363,0.2196179387,584.6500244140625,585.3900146484375,1276.11,1.0031985054328885,0.9790417369758742,1.0011879752506634,7,642,841.3178399595363,805.89716841042,703.0,634.0,158.76319885253906,623.0040283203125,0.04462436,0.045900792,0.24049097,0.22793022,0.25622934,0.23372722,0.287985057,0.24415189,0.060973942,0.059709147,0.089210615,0.086873949,0.097681731,0.092850029,0.116231859,0.105424285,0.055254489,0.05843474,0.079249352,0.078705952,0.083893508,0.080260932,0.092082292,0.081913382,0.04763031,0.055894017,0.074049428,0.074172959,0.081251845,0.081633493,0.095906049,0.095271975,0.048896208,0.045085534,0.082060367,0.086110398,0.092084765,0.100487888,0.10860911,0.125059098,,,,,,,,,7,336.1298727,278.5823144,1.012483115,90.12867838,71.28844981,5.335601036,254.4858164,234.7565924,0.007115383,1.461924959
168.0,0.306525908,0.261217745,0.8522,0.268003147,0.259045034,0.259019771,0.9999,80.3127666,38.99522767,0.009117658,Nova_Formation,100C14h,40,S20A300A0685,EP1,0,,,,24,0.0048,3.81,0.0792,4.4,1,0.048,0.048,3,Nova_Regular,0.24,4.4,0.18,3,10/18/22,0.9960089078,0.9771324993,0.9226626369,0.264585367,0.2594644491,0.2466754543,420.6700134277344,385.3599853515625,890.95,0.988745042063447,0.9635509938393872,0.9465011419667289,0,0,803.3901905656677,773.2985928992739,649.0,536.0,146.83216857910156,576.5742797851562,0.21837106,0.19195451,0.301526,0.30608404,0.35777834,0.35499728,0.462452948,0.44568914,0.173528105,0.174157768,0.219074219,0.219777808,0.264290601,0.267550915,0.339428782,0.352681309,0.168443158,0.171615377,0.214700371,0.215429917,0.261646837,0.26635918,0.340698034,0.358483136,0.177341834,0.174155787,0.207740337,0.207770959,0.242381603,0.244488657,0.294460684,0.303184122,0.194501564,0.193859324,0.231881961,0.233661652,0.266960204,0.27070111,0.322263092,0.331235826,0.232005104,0.233903959,0.352731109,0.403507292,0.398003101,0.485598713,0.458823949,0.619576752,0,295.4069031,291.2091363,1.677365145,97.47587028,92.30731087,5.539497894,288.8136923,264.5852887,0.004325815,3.141827245
168.0,0.306525908,0.261217745,0.8522,0.268003147,0.259045034,0.259019771,0.9999,80.3127666,38.99522767,0.009117658,Nova_Formation,100C14h,40,S20A300A0685,EP1,0,,,,24,0.0048,3.81,0.0792,4.4,1,0.048,0.048,3,Nova_Regular,0.24,4.4,0.18,3,10/18/22,0.9872841186,0.9756650506,0.9208831596,0.2619704327,0.2590318914,0.2462079697,380.0899963378906,374.6300048828125,868.19,0.9944397060645156,0.9741060410907554,0.9988883629013476,1,24,803.3901905656677,773.2985928992739,649.0,536.0,146.83216857910156,576.5742797851562,-0.007062584,0.020369276,0.001920313,0.001175791,0.000949115,0.000415921,-0.00262174,-0.004513681,-0.003823474,-0.003153712,-0.010359779,-0.005840972,-0.011572927,-0.006140083,-0.013998717,-0.007498711,-0.004454941,-0.002518386,-0.005823061,-0.004693374,-0.007209063,-0.007630169,-0.009545594,-0.013298571,-0.006997645,-0.005696461,-0.007632285,-0.008258283,-0.008054554,-0.009452939,-0.007166475,-0.010763645,-0.0114474,-0.011412874,-0.013244241,-0.01455985,-0.01545611,-0.015208155,-0.01590097,-0.017199963,-0.040686175,-0.016496658,-0.033750355,-0.052641273,-0.031088352,-0.057685316,-0.02343148,-0.058891952,1,291.291655,291.3641821,1.37192179,96.30770585,92.21791237,5.484328886,284.6024532,261.970354,0.003563894,2.65643546
168.0,0.306525908,0.261217745,0.8522,0.268003147,0.259045034,0.259019771,0.9999,80.3127666,38.99522767,0.009117658,Nova_Formation,100C14h,40,S20A300A0685,EP1,0,,,,24,0.0048,3.81,0.0792,4.4,1,0.048,0.048,3,Nova_Regular,0.24,4.4,0.18,3,10/18/22,0.9608711019,0.9568838809,0.9128701154,0.2545740458,0.2539504183,0.2442630997,408.9700012207031,412.9500122070313,853.53,0.9953469063387694,0.9830624206028395,0.9990846686974576,2,127,803.3901905656677,773.2985928992739,649.0,536.0,146.83216857910156,576.5742797851562,-0.004761085,0.013981491,0.030912876,0.029671758,0.030709982,0.029508501,0.030291766,0.024657398,0.001282707,0.005718932,0.001460493,0.00318414,0.000966847,0.001296848,0.00192526,0.001983374,0.004458681,0.001267821,0.001744255,0.000832483,-0.001987189,-0.004028231,-0.004429281,-0.017799497,-0.003802344,0.000634193,-0.002159551,-0.001111969,-0.001581222,-0.002449006,0.000637084,-0.003180414,-0.006367698,-0.008264273,-0.010205045,-0.010648072,-0.009435982,-0.010270983,-0.006359339,-0.00835076,-0.015240654,-0.028603554,-0.029872805,-0.052769363,-0.00742504,-0.038183182,0.039542377,0.005220771,2,325.41769,292.9241869,1.209766008,92.91127533,80.08369815,5.288013245,276.0963904,254.5739674,0.006222603,2.095760581
168.0,0.306525908,0.261217745,0.8522,0.268003147,0.259045034,0.259019771,0.9999,80.3127666,38.99522767,0.009117658,Nova_Formation,100C14h,40,S20A300A0685,EP1,0,,,,24,0.0048,3.81,0.0792,4.4,1,0.048,0.048,3,Nova_Regular,0.24,4.4,0.18,3,10/18/22,0.9468547853,0.9434540403,0.9029526325,0.2507269871,0.2503383265,0.2418013436999999,425.8200073242188,438.7200012207031,903.42,0.9935319842824372,0.9837692831877414,0.9988954417695204,3,230,803.3901905656677,773.2985928992739,649.0,536.0,146.83216857910156,576.5742797851562,-0.022753745,0.03623052,0.07115674,0.06301391,0.07231203,0.063868314,0.078305304,0.06152904,0.005718261,0.014619946,0.014771149,0.015827879,0.015890837,0.017063648,0.018702447,0.017242938,0.013343662,0.007626325,0.01263395,0.012663752,0.010901302,0.007468015,0.006985307,-0.006699383,0.006351814,0.005721524,0.009497702,0.009372473,0.010416895,0.009918928,0.015085995,0.010902494,0.0012687,-0.002539203,0.001133144,0.001473293,0.003575832,0.004373461,0.009069175,0.008817106,-0.010174766,-0.013346151,-0.008245677,-0.031255156,0.024414241,-0.002676398,0.101157576,0.077054799,3,289.714442,287.1110869,1.096413087,93.44038097,88.25709312,5.489378967,271.4541605,250.7269086,0.004244947,1.790169188
168.0,0.306525908,0.261217745,0.8522,0.268003147,0.259045034,0.259019771,0.9999,80.3127666,38.99522767,0.009117658,Nova_Formation,100C14h,40,S20A300A0685,EP1,0,,,,24,0.0048,3.81,0.0792,4.4,1,0.048,0.048,3,Nova_Regular,0.24,4.4,0.18,3,10/18/22,0.9352192528,0.9320530024,0.8914106394,0.2475888087,0.2473242714,0.2389665440999999,462.9400024414063,485.0700073242188,976.3,0.991380710282566,0.9838037509425565,0.999023101644459,4,333,803.3901905656677,773.2985928992739,649.0,536.0,146.83216857910156,576.5742797851562,0.004064351,0.026054531,0.10959086,0.10128513,0.11234641,0.103174865,0.12350297,0.1008966,0.024122089,0.024354756,0.030664653,0.029343039,0.034982949,0.031792939,0.039979666,0.03522709,0.016494676,0.019063577,0.026663557,0.025535598,0.024928272,0.022040725,0.024729013,0.009448081,0.012044638,0.015885606,0.022994548,0.023456231,0.025318623,0.023947954,0.031016082,0.028594315,-0.003842071,0.008258149,0.014816359,0.016029224,0.019855201,0.020221263,0.027277976,0.02914387,-0.011476249,-0.013352588,0.024542391,0.008716136,0.066622406,0.053242832,0.169078141,0.180634558,4,291.1780229,285.7950136,1.053492231,92.74759521,86.68053233,5.507751767,268.1355402,247.5887302,0.004749719,1.738392268
168.0,0.306525908,0.261217745,0.8522,0.268003147,0.259045034,0.259019771,0.9999,80.3127666,38.99522767,0.009117658,Nova_Formation,100C14h,40,S20A300A0685,EP1,0,,,,24,0.0048,3.81,0.0792,4.4,1,0.048,0.048,3,Nova_Regular,0.24,4.4,0.18,3,10/18/22,0.9167049008,0.9114675414,0.8614839833000001,0.2425907202,0.2417743432,0.2311536307,513.1199951171875,520.3499755859375,1111.59,1.0032289277327098,0.9817502740647948,0.9988843753833236,5,436,803.3901905656677,773.2985928992739,649.0,536.0,146.83216857910156,576.5742797851562,0.0241867,0.036293104,0.1487971,0.14079511,0.1570253,0.14561826,0.177327693,0.14988762,0.02984798,0.03747125,0.048484504,0.047438517,0.054298848,0.052055329,0.062878519,0.057302475,0.022223905,0.026032403,0.044272453,0.042233899,0.04273209,0.040018499,0.046596378,0.033632874,0.026036233,0.031753629,0.038624763,0.039440691,0.042384654,0.042561561,0.051344216,0.048894733,0.018409759,0.013956621,0.036000505,0.036726266,0.042979777,0.045326412,0.055895269,0.060244679,,,,,,,,,5,299.571182,285.0345958,0.990937517,91.23237812,82.57027446,5.492546004,263.0124035,242.5906413,0.006480597,1.79754262
168.0,0.306525908,0.261217745,0.8522,0.268003147,0.259045034,0.259019771,0.9999,80.3127666,38.99522767,0.009117658,Nova_Formation,100C14h,40,S20A300A0685,EP1,0,,,,24,0.0048,3.81,0.0792,4.4,1,0.048,0.048,3,Nova_Regular,0.24,4.4,0.18,3,10/18/22,0.9056324558,0.8999145145,0.83889701,0.2396884227,0.238844399,0.2252440767,566.6500244140625,564.4299926757812,1194.99,1.0049776397523558,0.981453779034713,0.9986816124956188,6,539,803.3901905656677,773.2985928992739,649.0,536.0,146.83216857910156,576.5742797851562,-0.001018688,0.07245995,0.17930654,0.18532377,0.19195,0.1920138,0.219482183,0.19882333,0.054628342,0.047671348,0.071849078,0.06811817,0.077983797,0.073457569,0.092102289,0.084187895,0.048913196,0.045128912,0.063643336,0.061722383,0.066032141,0.061263919,0.070110679,0.056572974,0.032388121,0.043224111,0.057193637,0.058844253,0.062672377,0.062731624,0.075425625,0.073733896,0.031752259,0.033054605,0.05892019,0.060951859,0.06699267,0.07193014,0.081944019,0.090903282,,,,,,,,,6,315.4672235,284.6054602,0.981174476,90.2959413,77.52220971,5.45502556,260.0824632,239.6883438,0.00701198,1.773534907
168.0,0.306525908,0.261217745,0.8522,0.268003147,0.259045034,0.259019771,0.9999,80.3127666,38.99522767,0.009117658,Nova_Formation,100C14h,40,S20A300A0685,EP1,0,,,,24,0.0048,3.81,0.0792,4.4,1,0.048,0.048,3,Nova_Regular,0.24,4.4,0.18,3,10/18/22,0.8868403995,0.8777056453,0.7332319482,0.2347939843,0.2332154873,0.1974425227,699.7000122070312,689.8200073242188,1446.77,1.0079554384602631,0.979012182889632,0.9966245976695725,7,642,803.3901905656677,773.2985928992739,649.0,536.0,146.83216857910156,576.5742797851562,0.04183811,0.074931785,0.27069032,0.26488525,0.29056433,0.27322066,0.332781076,0.28952003,0.071649596,0.046973288,0.11220181,0.106299177,0.124871463,0.117796183,0.148480266,0.139784068,0.048871726,0.046340495,0.099074006,0.095678613,0.106087923,0.09916833,0.114423752,0.104118824,0.059670821,0.064771399,0.092511684,0.091458932,0.101213455,0.099694222,0.119833916,0.11811465,0.027896613,0.052057639,0.102221653,0.10565418,0.112567425,0.123097241,0.13142705,0.157420933,,,,,,,,,7,349.9689521,283.4641777,0.992389182,88.78603631,68.65443043,5.249506699,255.1496618,234.7939057,0.006901663,2.002231034
169.0,0.310697937,0.260830742,0.8395,0.270704492,,,,71.9198639,39.20865665,0.001195196,Nova_Formation,100C14h,40,S20A300A0588,EP1,0,,,,24,0.0048,3.88,0.0048,4.4,1,0.048,0.048,0,Nova_Regular,0.24,4.4,0.18,3,10/18/22,1.006252793,0.9802182188,0.9202509789,0.2673613165,0.2606821401,0.2474123679,495.55999755859375,475.1400146484375,1094.14,1.0004045452020696,0.9695061424640472,0.9439908070635938,0,0,879.4296990120583,833.7286000917145,651.0,364.0,146.3136444091797,580.1919555664062,0.31600976,0.31060678,0.38553,0.3919661,0.44041672,0.4417574,0.54423815,0.5324529,0.269550353,0.273333788,0.309354544,0.314412743,0.354657739,0.363993496,0.431027889,0.44969511,0.266371757,0.268884242,0.307405651,0.312845439,0.354155123,0.362716228,0.434204519,0.452486008,0.272093266,0.276512057,0.302588075,0.307595372,0.338562042,0.344028085,0.390975386,0.403644204,0.291164935,0.295581579,0.328330874,0.334537029,0.363937289,0.372930348,0.42085433,0.435426742,0.341389,0.322914571,0.44999823,0.499212295,0.495180249,0.577309966,0.558174372,0.7087605,0,306.4936871,296.4714511,1.495416578,96.89077922,89.86204229,5.536914163,291.8368565,267.3612373,0.004215672,3.476892029
169.0,0.310697937,0.260830742,0.8395,0.270704492,,,,71.9198639,39.20865665,0.001195196,Nova_Formation,100C14h,40,S20A300A0588,EP1,0,,,,24,0.0048,3.88,0.0048,4.4,1,0.048,0.048,0,Nova_Regular,0.24,4.4,0.18,3,10/18/22,0.9962066055,0.9772208608,0.9157655725,0.2644109744,0.2598778086,0.2463599676,468.2200012207031,449.3900146484375,1021.73,1.006749962719148,0.9797846157299518,0.999692902383245,1,24,879.4296990120583,833.7286000917145,651.0,364.0,146.3136444091797,580.1919555664062,0.008552849,0.025544196,0.03591433,0.03240207,0.03296268,0.030932546,0.029515207,0.02491051,0.027952135,0.023521692,0.02669403,0.022465259,0.025578588,0.019291401,0.022855997,0.014977634,0.028587997,0.03051585,0.026090264,0.025329709,0.022336632,0.023754895,0.019679368,0.016636342,0.023504168,0.023521721,0.022061944,0.021634907,0.019753218,0.020483106,0.019680232,0.017801911,0.017144114,0.018438637,0.013661295,0.013617933,0.012230664,0.010910749,0.010143071,0.007633686,0.007605612,0.023325473,-0.009495407,-0.026571989,-0.005789638,-0.026420355,-0.001928031,-0.028794944,1,301.9870294,294.7094029,1.342963061,96.12600218,89.71739633,5.569228903,287.3479413,264.4108949,0.003591989,2.468430899
169.0,0.310697937,0.260830742,0.8395,0.270704492,,,,71.9198639,39.20865665,0.001195196,Nova_Formation,100C14h,40,S20A300A0588,EP1,0,,,,24,0.0048,3.88,0.0048,4.4,1,0.048,0.048,0,Nova_Regular,0.24,4.4,0.18,3,10/18/22,0.967940224,0.9554664715,0.9047010473,0.2565435381,0.2540366402,0.2437506692,495.0,495.7699890136719,1045.27,1.0072516442047152,0.987294945267706,1.0003480746200388,2,127,879.4296990120583,833.7286000917145,651.0,364.0,146.3136444091797,580.1919555664062,0.054205507,0.046619773,0.08420047,0.075684816,0.086101264,0.07469776,0.084921598,0.070765436,0.04065147,0.050840139,0.051031977,0.052848786,0.051817477,0.050209105,0.048849165,0.049280316,0.048915297,0.045755267,0.049117297,0.047356635,0.04455322,0.044053495,0.039361686,0.029327482,0.043195754,0.042576849,0.044253111,0.045803517,0.043253869,0.044447482,0.046360701,0.042695314,0.03619948,0.036221862,0.034115553,0.032595366,0.034111559,0.032270163,0.036184937,0.032490343,0.013308436,0.028593332,0.012744039,-0.007775009,0.034945011,0.010172606,0.086386025,0.055911124,2,297.2912385,290.9989842,1.159677674,94.3656537,88.0543594,5.592053257,278.0507138,256.5434584,0.003800964,1.786817137
169.0,0.310697937,0.260830742,0.8395,0.270704492,,,,71.9198639,39.20865665,0.001195196,Nova_Formation,100C14h,40,S20A300A0588,EP1,0,,,,24,0.0048,3.88,0.0048,4.4,1,0.048,0.048,0,Nova_Regular,0.24,4.4,0.18,3,10/18/22,0.9534827699,0.941149316,0.8915460193000001,0.2525860658,0.250190429,0.2404524196,515.780029296875,530.0700073242188,1093.41,1.0052987512022136,0.9874892833381932,0.9999358962081892,3,230,879.4296990120583,833.7286000917145,651.0,364.0,146.3136444091797,580.1919555664062,0.07219124,0.07714829,0.12354308,0.11664337,0.12648824,0.11499122,0.131970108,0.11032802,0.070524275,0.068653941,0.072597265,0.074903667,0.074868202,0.074483067,0.076225638,0.075365961,0.067982078,0.066748887,0.067548066,0.066342175,0.065206438,0.062369823,0.058427155,0.050327033,0.062898189,0.064204365,0.063520253,0.064103395,0.063432485,0.064540803,0.069240332,0.06484136,0.049545348,0.053400367,0.054890215,0.054584712,0.055317014,0.055745184,0.059773564,0.059758425,0.033012509,0.05594328,0.044538409,0.028917819,0.080828369,0.061571538,0.16075331,0.150660396,3,296.9204324,289.2316978,1.09999999,93.49183269,86.70255047,5.613683458,273.6741397,252.5859858,0.004288392,1.58547724
169.0,0.310697937,0.260830742,0.8395,0.270704492,,,,71.9198639,39.20865665,0.001195196,Nova_Formation,100C14h,40,S20A300A0588,EP1,0,,,,24,0.0048,3.88,0.0048,4.4,1,0.048,0.048,0,Nova_Regular,0.24,4.4,0.18,3,10/18/22,0.9412296755,0.928560554,0.8765707135,0.2493031238,0.2468852584,0.2367771428,558.6300048828125,562.0399780273438,1175.56,1.0029835151079511,0.986935570734711,1.000164814602703,4,333,879.4296990120583,833.7286000917145,651.0,364.0,146.3136444091797,580.1919555664062,0.08631003,0.10128474,0.1758911,0.16642058,0.18209204,0.1683332,0.193064749,0.16610849,0.09403196,0.094695777,0.103806645,0.103342384,0.105583519,0.104631305,0.110533834,0.107372642,0.096574932,0.09279108,0.095635176,0.093706846,0.096539825,0.090782762,0.092737794,0.080410212,0.076871634,0.085163265,0.090775341,0.091567785,0.09156242,0.093179077,0.09910059,0.096598864,0.080046892,0.078170568,0.08528319,0.083218098,0.08743301,0.08695665,0.095282316,0.094054967,0.045711517,0.078805,0.09408018,0.083953708,0.141236782,0.13986522,0.247811913,0.284733772,4,297.7227912,287.4846275,1.063365655,92.89919647,85.33694628,5.624388545,270.2367908,249.3030444,0.004935999,1.598612041
169.0,0.310697937,0.260830742,0.8395,0.270704492,,,,71.9198639,39.20865665,0.001195196,Nova_Formation,100C14h,40,S20A300A0588,EP1,0,,,,24,0.0048,3.88,0.0048,4.4,1,0.048,0.048,0,Nova_Regular,0.24,4.4,0.18,3,10/18/22,0.9213463091,0.9065879232,0.8416350152000001,0.2439507362,0.2409932287,0.2276978491,609.6599731445312,644.0800170898438,1371.53,1.014715318878422,0.9844541024011728,0.99974108524901,5,436,879.4296990120583,833.7286000917145,651.0,364.0,146.3136444091797,580.1919555664062,0.09396312,0.08358866,0.21953964,0.22461647,0.23070875,0.22967812,0.249015927,0.23090082,0.126439095,0.118815929,0.138528556,0.136200726,0.142898321,0.140591115,0.149928272,0.14647001,0.120085508,0.124534607,0.131143898,0.129162133,0.132510155,0.128249496,0.132770181,0.124246806,0.11309278,0.113729,0.12397027,0.124074399,0.12765643,0.128770471,0.136589438,0.135320365,0.097834766,0.105464011,0.12074995,0.12280944,0.126791924,0.129030585,0.137466133,0.142309099,,,,,,,,,5,320.938364,287.7202825,1.015128345,90.86893209,77.47402343,5.582651633,264.7062844,243.9506563,0.007048692,1.435270717
169.0,0.310697937,0.260830742,0.8395,0.270704492,,,,71.9198639,39.20865665,0.001195196,Nova_Formation,100C14h,40,S20A300A0588,EP1,0,,,,24,0.0048,3.88,0.0048,4.4,1,0.048,0.048,0,Nova_Regular,0.24,4.4,0.18,3,10/18/22,0.9021080539,0.8861473199,0.8098186595,0.2387710698,0.2355445886,0.2192824494,688.1400146484375,683.8499755859375,1453.87,1.0181813284124597,0.9827818025616444,0.9998853190677252,6,539,879.4296990120583,833.7286000917145,651.0,364.0,146.3136444091797,580.1919555664062,0.12892124,0.13785124,0.28201944,0.28345776,0.29543695,0.29021427,0.321474671,0.29733747,0.149956256,0.150584161,0.170507193,0.168646842,0.178265542,0.172793657,0.190201461,0.181633711,0.13788417,0.145498514,0.160834372,0.158603489,0.164161026,0.159503013,0.16836375,0.15749833,0.13788116,0.139141798,0.155561626,0.155502081,0.16030246,0.160463363,0.174091846,0.170898438,0.137242198,0.13214767,0.159060866,0.160427153,0.166383952,0.172255993,0.181713939,0.194410473,,,,,,,,,6,355.9741511,287.7657676,1.019042805,88.79860915,68.47587583,5.352655607,259.1595282,238.7709892,0.007750536,1.357899518
169.0,0.310697937,0.260830742,0.8395,0.270704492,,,,71.9198639,39.20865665,0.001195196,Nova_Formation,100C14h,40,S20A300A0588,EP1,0,,,,24,0.0048,3.88,0.0048,4.4,1,0.048,0.048,0,Nova_Regular,0.24,4.4,0.18,3,10/18/22,0.8912007264,0.8753928777,0.7424837736,0.2359261704,0.2329718926,0.2017382433,757.6900024414062,782.8300170898438,1660.5,1.0188627045066363,0.9847917441628532,0.9985453383205578,7,642,879.4296990120583,833.7286000917145,651.0,364.0,146.3136444091797,580.1919555664062,0.14310455,0.16542462,0.38785106,0.37230098,0.40572968,0.37997887,0.441111445,0.3916459,0.177877963,0.179817975,0.219128966,0.216112703,0.230376989,0.224326879,0.25155431,0.241790116,0.179149926,0.177910089,0.207870543,0.203004867,0.212607801,0.20699057,0.218505323,0.211033255,0.175968587,0.17536664,0.198662549,0.20017755,0.205903322,0.20663026,0.222966462,0.223648965,0.166430026,0.165832281,0.207548738,0.209853232,0.218833297,0.225999653,0.235033154,0.258598715,,,,,,,,,7,368.4529106,286.1733794,1.020618183,88.23808438,65.47570327,5.2511072,256.2744054,235.9260903,0.007216255,1.560546749
170.0,0.306695947,0.257037149,0.8381,0.265975251,,,,71.0037611,39.2790761,0.001198432,Nova_Formation,100C14h,40,S20A300A0015,EP1,0,,,,24,0.0048,3.88,0.0048,4.4,1,0.048,0.048,0,Nova_Regular,0.24,4.4,0.18,3,10/18/22,0.9915626503,0.9675762115,0.9124531997,0.2634447908,0.2570051514,0.2440956454,402.8800048828125,388.3500061035156,879.32,1.0003717568112325,0.9697246995629066,0.9482338383346256,0,0,995.2559238338932,930.0029328910384,724.0,637.0,163.3991241455078,641.80908203125,0.22422448,0.21930839,0.28843108,0.29035982,0.34282452,0.34172553,0.446712762,0.43289578,0.183076784,0.183071509,0.223684147,0.224385753,0.269488126,0.275397867,0.345176488,0.362333,0.17926079,0.17862384,0.220489919,0.222367525,0.26603961,0.273896128,0.344507039,0.363606304,0.185617477,0.18561615,0.214840397,0.216700166,0.249720782,0.253133714,0.303218335,0.31224063,0.20278056,0.205323756,0.238985911,0.241477206,0.274931043,0.279821694,0.331823438,0.341993719,0.255543113,0.232657343,0.372424841,0.433624804,0.421047628,0.528090596,0.488837779,0.694791734,0,303.3930938,292.0120529,1.482775476,96.87065078,89.47599521,5.447934152,287.3726144,263.4446095,0.004488769,3.520742167
170.0,0.306695947,0.257037149,0.8381,0.265975251,,,,71.0037611,39.2790761,0.001198432,Nova_Formation,100C14h,40,S20A300A0015,EP1,0,,,,24,0.0048,3.88,0.0048,4.4,1,0.048,0.048,0,Nova_Regular,0.24,4.4,0.18,3,10/18/22,0.9835632983,0.9666424045,0.9120302888,0.2610535962,0.2567490433,0.2439926392,377.1300048828125,353.4599914550781,836.01,1.0058891786433606,0.9802146462139784,1.000283706645794,1,24,995.2559238338932,930.0029328910384,724.0,637.0,163.3991241455078,641.80908203125,0.002268627,-0.001281679,0.010463357,0.008654714,0.00868535,0.005795896,0.00418359,0.00124678,-0.003175944,-0.000640348,-0.004604802,-0.002696186,-0.005862653,-0.00659585,-0.008251756,-0.00954774,-0.001900733,-0.00191538,-0.00203833,-0.005826607,-0.00296244,-0.010093778,-0.006950587,-0.019125998,-0.00571464,-0.004458234,-0.004863366,-0.005145013,-0.005007163,-0.006241232,-0.006981879,-0.007767588,-0.007619128,-0.012724414,-0.010140747,-0.011339664,-0.011663169,-0.014009148,-0.013971448,-0.016544729,-0.015247554,-0.000646666,-0.03580007,-0.060044348,-0.030152649,-0.066029757,-0.022869557,-0.07885164,1,299.5222384,290.6535465,1.347386769,96.16961597,89.36501981,5.466306885,283.5561225,261.0534147,0.003789968,2.578969981
170.0,0.306695947,0.257037149,0.8381,0.265975251,,,,71.0037611,39.2790761,0.001198432,Nova_Formation,100C14h,40,S20A300A0015,EP1,0,,,,24,0.0048,3.88,0.0048,4.4,1,0.048,0.048,0,Nova_Regular,0.24,4.4,0.18,3,10/18/22,0.9606125593,0.95116803,0.9069214879,0.2546468391,0.2525750052,0.2428827114,375.5499877929688,377.7699890136719,824.82,1.006038654769206,0.9884403388923408,1.000321633916606,2,127,995.2559238338932,930.0029328910384,724.0,637.0,163.3991241455078,641.80908203125,0.015065774,0.010802656,0.041283846,0.039135873,0.04303482,0.03698972,0.04050535,0.031140238,0.007633895,0.006357625,0.008772299,0.010019943,0.008301854,0.007166624,0.008277953,0.0038082,0.008275345,0.009533986,0.007457018,0.006076917,0.004493415,-0.000653923,-0.001857549,-0.014625818,0.003823787,0.005082309,0.005094707,0.004799739,0.004520386,0.003641069,0.005101234,0.002412528,-0.001260951,-0.003181517,-0.003239706,-0.004062086,-0.002900153,-0.004690379,-0.001890004,-0.004997313,-0.016515091,-0.01271677,-0.029058218,-0.060185492,-0.005538732,-0.049291492,0.047702849,-0.021623254,2,295.2602661,287.3347839,1.189977985,94.7618989,88.07479677,5.480558283,275.7974296,254.6466579,0.003864062,1.889689225
170.0,0.306695947,0.257037149,0.8381,0.265975251,,,,71.0037611,39.2790761,0.001198432,Nova_Formation,100C14h,40,S20A300A0015,EP1,0,,,,24,0.0048,3.88,0.0048,4.4,1,0.048,0.048,0,Nova_Regular,0.24,4.4,0.18,3,10/18/22,0.9473938493,0.9388471344,0.8979097688,0.2510185048,0.2492747127,0.2407308917,411.5199890136719,418.5199890136719,879.77,1.0043177562728156,0.9895075236278544,1.000462224469649,3,230,995.2559238338932,930.0029328910384,724.0,637.0,163.3991241455078,641.80908203125,0.020464286,0.02349861,0.08002636,0.075699925,0.0840469,0.07342318,0.086573571,0.06999493,0.0241552,0.019056454,0.024774924,0.027581975,0.02718246,0.024550498,0.027965039,0.02465421,0.022885844,0.022230923,0.021455541,0.021529958,0.021032363,0.014023304,0.014016092,-0.000684887,0.013984501,0.017783031,0.019143313,0.018348426,0.019647837,0.018194318,0.021612376,0.019553781,0.011443779,0.005700767,0.010988846,0.010740802,0.012943476,0.012413919,0.016528994,0.01585871,-0.010170996,0.00887844,-0.001720697,-0.030101806,0.031550497,-0.005913138,0.111167967,0.061596155,3,295.2670406,286.0091738,1.119141178,93.86733295,86.71396499,5.501879549,271.7736384,251.0183588,0.004169689,1.714944371
170.0,0.306695947,0.257037149,0.8381,0.265975251,,,,71.0037611,39.2790761,0.001198432,Nova_Formation,100C14h,40,S20A300A0015,EP1,0,,,,24,0.0048,3.88,0.0048,4.4,1,0.048,0.048,0,Nova_Regular,0.24,4.4,0.18,3,10/18/22,0.9367086041,0.9280095327,0.8879421598,0.2481220078,0.2464075081,0.2383155354,451.1199951171875,446.9200134277344,942.02,1.002454013991138,0.9892548926251176,1.000394058202487,4,333,995.2559238338932,930.0029328910384,724.0,637.0,163.3991241455078,641.80908203125,0.026139468,0.0330164,0.114548385,0.11496228,0.11885169,0.11537954,0.12909928,0.11306578,0.035584971,0.037474841,0.043667093,0.04291065,0.047617286,0.043927789,0.050826907,0.046345681,0.038765326,0.036200404,0.037982315,0.037516564,0.036732286,0.031719118,0.033700615,0.01833877,0.026050329,0.026667804,0.034876004,0.033275008,0.036208838,0.033982515,0.039391875,0.036778003,0.019694999,0.020307139,0.026637211,0.02730684,0.029996037,0.030574232,0.038120985,0.037446827,0.001256615,0.024116427,0.030479133,0.007652611,0.075955868,0.050350487,0.179858148,0.167687058,4,321.696929,287.7273527,1.095420829,92.18821367,78.71015874,5.410148968,268.7746419,248.1218262,0.005655428,1.562402092
170.0,0.306695947,0.257037149,0.8381,0.265975251,,,,71.0037611,39.2790761,0.001198432,Nova_Formation,100C14h,40,S20A300A0015,EP1,0,,,,24,0.0048,3.88,0.0048,4.4,1,0.048,0.048,0,Nova_Regular,0.24,4.4,0.18,3,10/18/22,0.9219342462,0.9132941956,0.8713122757,0.2441207713,0.2424687104,0.2340748711,483.4100036621094,505.6300048828125,1023.74,1.012434768143775,0.9896755398159596,1.000432893738098,5,436,995.2559238338932,930.0029328910384,724.0,637.0,163.3991241455078,641.80908203125,0.050891638,0.04381995,0.15886799,0.15477079,0.16587055,0.15446886,0.180535644,0.15691751,0.046382621,0.04891409,0.060076281,0.058822498,0.064827174,0.060602099,0.071152449,0.064775348,0.044478118,0.048275247,0.053323209,0.052514821,0.0540241,0.047910839,0.052755564,0.039348543,0.038755059,0.040649354,0.048876449,0.048761874,0.052790165,0.051240861,0.058448076,0.055758089,0.036211029,0.030475244,0.044945344,0.045574233,0.049659401,0.049772948,0.059718668,0.060291797,,,,,,,,,5,300.3873187,283.5798917,1.018731371,92.15571278,82.81120128,5.515505071,264.3952104,244.1206253,0.005624333,1.573581919
170.0,0.306695947,0.257037149,0.8381,0.265975251,,,,71.0037611,39.2790761,0.001198432,Nova_Formation,100C14h,40,S20A300A0015,EP1,0,,,,24,0.0048,3.88,0.0048,4.4,1,0.048,0.048,0,Nova_Regular,0.24,4.4,0.18,3,10/18/22,0.9048883131,0.8941053192,0.8416194628,0.2394968303,0.2372695003,0.2261159449,541.1400146484375,524.1900024414062,1115.36,1.0165621011532662,0.987352023898099,1.0002015673203428,6,539,995.2559238338932,930.0029328910384,724.0,637.0,163.3991241455078,641.80908203125,0.048257053,0.051462516,0.19892055,0.18946889,0.20882803,0.19270152,0.231909007,0.19635928,0.05272378,0.059732854,0.076719269,0.076071784,0.083247423,0.078621149,0.094649553,0.084503949,0.059086069,0.054008901,0.071017355,0.06796208,0.071444005,0.064641982,0.073075652,0.058440149,0.053364962,0.054643825,0.065305844,0.06345582,0.070151269,0.068098128,0.079407424,0.075483233,0.044464439,0.043201044,0.063485131,0.065411851,0.070908457,0.073980838,0.084488094,0.090488523,,,,,,,,,6,310.5332199,283.1383766,0.983166687,90.63638358,78.6141129,5.494312823,259.6794442,239.4966133,0.006845297,1.573263618
170.0,0.306695947,0.257037149,0.8381,0.265975251,,,,71.0037611,39.2790761,0.001198432,Nova_Formation,100C14h,40,S20A300A0015,EP1,0,,,,24,0.0048,3.88,0.0048,4.4,1,0.048,0.048,0,Nova_Regular,0.24,4.4,0.18,3,10/18/22,0.8977648816,0.8859933613,0.8271978334,0.2376720699,0.2352880077,0.2225382113,579.0800170898438,579.6400146484375,1221.26,1.0175850214508797,0.987029393088169,1.0003714773178165,7,642,995.2559238338932,930.0029328910384,724.0,637.0,163.3991241455078,641.80908203125,0.07342821,0.08002989,0.2459844,0.23746714,0.26112497,0.24112236,0.290139407,0.24776804,0.078791961,0.071779713,0.100472823,0.098915949,0.108650655,0.102134347,0.123482794,0.113877058,0.076252013,0.071143165,0.092718929,0.089389414,0.095754445,0.08475095,0.100414783,0.083256215,0.062268198,0.064786389,0.085158035,0.084367961,0.090882182,0.089180261,0.104203433,0.100223869,0.065444127,0.056518286,0.088160321,0.091313764,0.09702459,0.103003293,0.111757696,0.124083638,,,,,,,,,7,330.370302,282.9626984,0.98973231,89.93284891,73.37194429,5.423712666,257.7461976,237.6718883,0.006972725,1.457444009
171.0,0.309172117,0.257740929,0.8336,0.268226298,,,,71.5347834,39.25412748,0.001207468,Nova_Formation,100C14h,40,S20A300A0593,EP1,0,,,,24,0.0048,3.88,0.0048,4.4,1,0.048,0.048,0,Nova_Regular,0.24,4.4,0.18,3,10/18/22,1.007507114,0.9765628619,0.9190023975,0.2676079679,0.2593227394,0.2458382361,430.9299926757813,414.25,913.62,1.0030736259439503,0.9657156306475828,0.9475683815158212,0,0,885.6364937751772,862.9947487084793,678.0,563.0,153.28395080566406,602.56689453125,0.21798731,0.22883342,0.3104922,0.31204233,0.3658918,0.3635925,0.47160995,0.45448864,0.190694705,0.192602083,0.230461672,0.234498531,0.277788728,0.28550446,0.354692698,0.374032855,0.183067068,0.186243728,0.224744916,0.229165137,0.272181213,0.28030017,0.351470828,0.372489452,0.184973985,0.189421922,0.219703525,0.222326085,0.254188746,0.259667784,0.307018042,0.319729567,0.203405425,0.20277229,0.245136902,0.250236511,0.280714631,0.287151158,0.336890936,0.34897086,0.259343356,0.250445098,0.375307173,0.433995306,0.420782924,0.517879546,0.486269295,0.664886594,0,305.2346804,297.068623,1.467314946,96.73519376,90.30607325,5.454365372,291.8486622,267.60788,0.004432475,3.558819971
171.0,0.309172117,0.257740929,0.8336,0.268226298,,,,71.5347834,39.25412748,0.001207468,Nova_Formation,100C14h,40,S20A300A0593,EP1,0,,,,24,0.0048,3.88,0.0048,4.4,1,0.048,0.048,0,Nova_Regular,0.24,4.4,0.18,3,10/18/22,0.997231677,0.9746677017,0.9177112999,0.2645853249,0.2587911587,0.2454990696,404.2200012207031,382.3900146484375,869.09,1.0079869118371874,0.9766880130080448,0.9993214719889127,1,24,885.6364937751772,862.9947487084793,678.0,563.0,153.28395080566406,602.56689453125,0.013016045,-0.006349355,-0.00048551,-0.000323862,-0.001186252,-0.003448874,-0.009202003,-0.008249164,-0.012721732,-0.008257464,-0.015650675,-0.00971815,-0.019386262,-0.013780773,-0.023531854,-0.019383699,-0.006363347,-0.005715027,-0.006960422,-0.007404119,-0.008715659,-0.011415094,-0.010773748,-0.019753218,-0.006997034,-0.00698626,-0.008793637,-0.008838549,-0.010345906,-0.010907218,-0.01081419,-0.013338715,-0.017803043,-0.008892804,-0.016290665,-0.019439235,-0.017064363,-0.018901736,-0.0197137,-0.021601319,-0.030516982,-0.019697472,-0.041887909,-0.066263527,-0.035523087,-0.069105417,-0.030523419,-0.076259851,1,300.0651505,295.1301681,1.324070047,95.98220816,90.36348331,5.453933424,287.2455251,264.585237,0.003719454,2.59101242
171.0,0.309172117,0.257740929,0.8336,0.268226298,,,,71.5347834,39.25412748,0.001207468,Nova_Formation,100C14h,40,S20A300A0593,EP1,0,,,,24,0.0048,3.88,0.0048,4.4,1,0.048,0.048,0,Nova_Regular,0.24,4.4,0.18,3,10/18/22,0.9700689227,0.9552373009,0.9085825639,0.2570119796,0.2535423766,0.2432787157,410.1799926757813,419.5199890136719,865.82,1.0087624709188807,0.9852371987071836,0.9994823982496732,2,127,885.6364937751772,862.9947487084793,678.0,563.0,153.28395080566406,602.56689453125,0.0185159,-0.000709638,0.031948596,0.031428516,0.03219351,0.027816772,0.031340301,0.022305667,-0.003169492,-2.1e-06,0.000606596,0.000442386,-0.002196074,-0.00151673,-0.004457057,-0.005363256,0.001913488,0.001906842,0.00067389,-0.001061216,-0.004427105,-0.007044643,-0.008843303,-0.022251129,-0.001262769,-0.001908973,-0.001080379,-0.002366185,-0.00262028,-0.003965586,-0.000623435,-0.005724192,-0.005075902,-0.008265421,-0.012068272,-0.013986602,-0.011877924,-0.013188511,-0.010155052,-0.010809541,-0.024778917,-0.021616161,-0.036797583,-0.063108951,-0.011213899,-0.045645893,0.041340768,-0.003821075,2,291.1036407,291.0030432,1.158871433,94.48647531,90.12670814,5.487883105,278.3320355,257.0118915,0.003840212,1.97672025
171.0,0.309172117,0.257740929,0.8336,0.268226298,,,,71.5347834,39.25412748,0.001207468,Nova_Formation,100C14h,40,S20A300A0593,EP1,0,,,,24,0.0048,3.88,0.0048,4.4,1,0.048,0.048,0,Nova_Regular,0.24,4.4,0.18,3,10/18/22,0.9565085853,0.9416289202,0.8987428181,0.2532777356,0.2498699166,0.2408414116,434.3999938964844,446.8399963378906,915.11,1.0076243921165469,0.9858703224584836,0.999234491871903,3,230,885.6364937751772,862.9947487084793,678.0,563.0,153.28395080566406,602.56689453125,0.016545385,0.020919591,0.06701666,0.06510982,0.06942886,0.062725246,0.073120892,0.059052765,0.00763014,0.008259431,0.014638603,0.015123382,0.015473485,0.012877852,0.016527265,0.011159956,0.015893415,0.013638526,0.013546035,0.012455851,0.008586645,0.005357713,0.003865987,-0.008613914,0.011443928,0.00825949,0.010512754,0.010064423,0.011085272,0.009815425,0.015259326,0.009103149,0.000640213,0.000631735,0.000293121,-0.00128001,0.002720922,0.002465487,0.007071823,0.006985188,-0.023515522,-0.011446074,-0.013862222,-0.036199242,0.022525012,-0.006513178,0.101709187,0.075628638,3,295.8641826,290.4236769,1.092935064,93.29495317,87.29553853,5.477516638,274.1842367,253.2776479,0.004128204,1.76498023
171.0,0.309172117,0.257740929,0.8336,0.268226298,,,,71.5347834,39.25412748,0.001207468,Nova_Formation,100C14h,40,S20A300A0593,EP1,0,,,,24,0.0048,3.88,0.0048,4.4,1,0.048,0.048,0,Nova_Regular,0.24,4.4,0.18,3,10/18/22,0.9442669419,0.9293201822,0.8861551712,0.2499781128,0.246653105,0.2379141709,483.1199951171875,489.9800109863281,1001.89,1.0052292712607485,0.9856017729033252,0.9995282973776216,4,333,885.6364937751772,862.9947487084793,678.0,563.0,153.28395080566406,602.56689453125,0.057226762,0.036851004,0.12614608,0.12520221,0.12926233,0.12337974,0.139233112,0.12137216,0.038506016,0.042573571,0.049567476,0.050134689,0.051249295,0.050505042,0.055669248,0.052462131,0.043865174,0.041304737,0.047563046,0.044468254,0.044507265,0.040441036,0.040733278,0.025401562,0.040051296,0.038126543,0.04259488,0.04326497,0.045382798,0.044241965,0.050328434,0.046381503,0.026705086,0.034945771,0.03574045,0.034233838,0.038546264,0.03870067,0.047685325,0.046377778,0.008906364,0.020324111,0.039051443,0.020771921,0.087678194,0.071898878,0.193063438,0.202082574,4,322.1961053,292.0848472,1.072562569,91.54964448,79.13714019,5.437327738,270.858394,249.9780251,0.005572677,1.543003645
171.0,0.309172117,0.257740929,0.8336,0.268226298,,,,71.5347834,39.25412748,0.001207468,Nova_Formation,100C14h,40,S20A300A0593,EP1,0,,,,24,0.0048,3.88,0.0048,4.4,1,0.048,0.048,0,Nova_Regular,0.24,4.4,0.18,3,10/18/22,0.93002605,0.9139416402,0.8688315378,0.246123099,0.2425451242,0.2334834542,528.4600219726562,544.9000244140625,1087.87,1.0156323061033652,0.9850039684843124,0.9994821429495686,5,436,885.6364937751772,862.9947487084793,678.0,563.0,153.28395080566406,602.56689453125,0.053689852,0.04574357,0.16947097,0.16486543,0.17773664,0.16459113,0.192273498,0.16585094,0.055309743,0.052737966,0.067952946,0.06719017,0.070775509,0.067305177,0.078712314,0.07215625,0.05530946,0.04892695,0.063211113,0.06105125,0.062168092,0.057523549,0.062914044,0.048276216,0.053402543,0.049562275,0.058940083,0.058439925,0.061944902,0.059642524,0.069934398,0.065488994,0.047684297,0.04638128,0.052888379,0.052711427,0.058650404,0.058966964,0.069301873,0.071157247,,,,,,,,,5,303.5736854,288.3122892,0.999999994,91.43544456,82.61150825,5.503948547,266.6553602,246.1230117,0.005637015,1.628051611
