Repository: cx26/formation-analysis

# ***Data-Driven Analysis of Battery Formation*** 

This repository contains half cell measurement data and code (for plotting, simulation and experiment design) accompanying the paper *Data-Driven Analysis of Battery Formation Reveals the Role of Electrode Utilization in Extending Cycle Life* by Xiao Cui et al (2024).  

- **[data](data)**: 
    - extracted summary information from [aging cycles, diagnostic cycles](data/rpt_summary_041524.csv) and [formation cycles](data/formation_cycle_info_042124.csv); [resistances](data/delta_features_041524.csv); [electrode-specifics](data/electrode_info_04152024.csv) fitted using differential voltage analysis; [formation parameters](data/Formation_2022

File: data/df_all.csv (part 17 of 43)
seq_num,1st_ch_cap,1st_disch_cap,1st_CE,disch_cap_with_cv,last_ch_cap,last_disch_cap,last_CE,formation_time,temperature_exp,cv_hold_cap,formation_file_name,formation_drying_date,formation_temperature,cell_id,electrolyte,ocv_time,cell_mass_before,cell_mass_after,electrolyte_mass,wetting_hold_time,formation_charge_current_1,formation_cutoff_voltage_1,formation_charge_current_2,formation_cutoff_voltage_2,charge_hold_time,formation_discharge_current,formation_verification_current,formation_verification_repeat,regular_project_name,regular_charge_current,regular_charge_cutoff_voltage,regular_discharge_current,regular_discharge_cutoff_voltage,date,rpt_low_energy,rpt_med_energy,regu_energy,rpt_low_cap,rpt_med_cap,regu_cap,rpt_low_cv_t,rpt_med_cv_t,regu_cv_t,rpt_low_ce,rpt_med_ce,regu_ce,diag_pos_x,cycle_index,rpt_low_life,rpt_med_life,regu_life,regu_knee,q_throughput,e_throughput,r_c_0_0s,r_d_0_0s,r_c_0_3s,r_d_0_3s,r_c_0_10s,r_d_0_10s,r_c_0_30s,r_d_0_30s,r_c_1_0s,r_d_1_0s,r_c_1_3s,r_d_1_3s,r_c_1_10s,r_d_1_10s,r_c_1_30s,r_d_1_30s,r_c_2_0s,r_d_2_0s,r_c_2_3s,r_d_2_3s,r_c_2_10s,r_d_2_10s,r_c_2_30s,r_d_2_30s,r_c_3_0s,r_d_3_0s,r_c_3_3s,r_d_3_3s,r_c_3_10s,r_d_3_10s,r_c_3_30s,r_d_3_30s,r_c_4_0s,r_d_4_0s,r_c_4_3s,r_d_4_3s,r_c_4_10s,r_d_4_10s,r_c_4_30s,r_d_4_30s,r_c_5_0s,r_d_5_0s,r_c_5_3s,r_d_5_3s,r_c_5_10s,r_d_5_10s,r_c_5_30s,r_d_5_30s,diag_pos_y,Q_ne,Q_pe,SOC_ne_0,SOC_pe_0,SOC_ne_100,SOC_pe_100,Q_li,Q_full,error,Q_offset
171.0,0.309172117,0.257740929,0.8336,0.268226298,,,,71.5347834,39.25412748,0.001207468,Nova_Formation,100C14h,40,S20A300A0593,EP1,0,,,,24,0.0048,3.88,0.0048,4.4,1,0.048,0.048,0,Nova_Regular,0.24,4.4,0.18,3,10/18/22,0.9148987497,0.8976146593,0.8435320624,0.2420788727,0.2381949794,0.2267674217,565.8800048828125,578.72998046875,1153.29,1.0185106998429976,0.9831976840446436,0.9993536936910812,6,539,885.6364937751772,862.9947487084793,678.0,563.0,153.28395080566406,602.56689453125,0.06487344,0.06797193,0.1934736,0.20378909,0.20649195,0.20680875,0.226760268,0.20956868,0.061020032,0.064799234,0.085225567,0.083244175,0.089897305,0.086295664,0.102967203,0.09205097,0.06737639,0.062895447,0.080001503,0.076525986,0.080219805,0.0754444,0.082940787,0.06731838,0.065469474,0.059717253,0.073037356,0.073237941,0.077641606,0.076132447,0.08898744,0.083851963,0.059115067,0.049544632,0.071243569,0.072300613,0.07788977,0.082460284,0.09153381,0.099097133,,,,,,,,,6,320.4681975,288.2225637,0.981703479,90.01815576,77.03189151,5.459659132,262.5986838,242.0787842,0.006572207,1.63788259
171.0,0.309172117,0.257740929,0.8336,0.268226298,,,,71.5347834,39.25412748,0.001207468,Nova_Formation,100C14h,40,S20A300A0593,EP1,0,,,,24,0.0048,3.88,0.0048,4.4,1,0.048,0.048,0,Nova_Regular,0.24,4.4,0.18,3,10/18/22,0.8988564169,0.8809105026,0.7712141914,0.2378856508,0.2339097752,0.2077188242,657.5900268554688,661.8599853515625,1338.72,1.0225899274292072,0.982255083569886,0.997771346533222,7,642,885.6364937751772,862.9947487084793,678.0,563.0,153.28395080566406,602.56689453125,0.073517725,0.08256586,0.26530495,0.25584498,0.28398108,0.26194268,0.319408059,0.273807,0.068594322,0.078760639,0.114810869,0.111849308,0.12353909,0.116616488,0.141642779,0.131194115,0.080034986,0.076857492,0.105811745,0.101587117,0.109068692,0.102882862,0.115631521,0.101599962,0.079399049,0.076856822,0.098311901,0.099032685,0.105549395,0.10603106,0.122587651,0.117675573,0.068593666,0.074309945,0.10377188,0.105735183,0.113642514,0.122005969,0.128549188,0.149269581,,,,,,,,,7,356.4188391,287.5514548,0.992521499,88.54722772,68.22138506,5.217329349,258.1563751,237.8855627,0.006962111,1.730772346
172.0,0.309058355,0.263458509,0.8525,0.26553412,0.257965034,0.257598639,0.9986,66.2638194,39.15090144,0.001281575,Nova_Formation,100C14h,40,S20A300A0725,EP1,72,,,,24,0.0264,3.98,0.0048,4.4,1,0.048,0.048,3,Nova_Regular,0.24,4.4,0.18,3,10/18/22,0.9975127932,0.9828272543,0.9310389552,0.2648217194,0.2609150473,0.2487263174,397.05999755859375,364.4200134277344,856.42,0.9832411006360012,0.9649497684664998,0.9486727674481954,0,0,875.31908700646,850.3101716122061,579.0,361.0,132.172119140625,518.1428833007812,0.18939373,0.195777,0.2758097,0.2793182,0.32939613,0.3288256,0.430296183,0.4159025,0.15636155,0.158275023,0.19648084,0.201902851,0.241025612,0.249717876,0.313366681,0.33243674,0.155727923,0.157637417,0.195030853,0.198802188,0.239529938,0.247123733,0.317812026,0.336252511,0.157001138,0.161451176,0.187369689,0.192094341,0.221681044,0.227433205,0.272683263,0.284764737,0.176067635,0.174163714,0.208255634,0.212867424,0.242139935,0.249151766,0.296836674,0.307744652,0.198951811,0.201495662,0.313203782,0.351656526,0.357214242,0.422677875,0.420785785,0.538342059,0,300.5209633,294.5481479,1.379148047,96.41892656,90.57067948,5.418778919,288.1447914,264.8216332,0.004373542,3.217616239
172.0,0.309058355,0.263458509,0.8525,0.26553412,0.257965034,0.257598639,0.9986,66.2638194,39.15090144,0.001281575,Nova_Formation,100C14h,40,S20A300A0725,EP1,72,,,,24,0.0264,3.98,0.0048,4.4,1,0.048,0.048,3,Nova_Regular,0.24,4.4,0.18,3,10/18/22,0.9862717811,0.9777615986,0.9267306287,0.2615700757,0.2595313514,0.2476293928,370.8999938964844,387.8699951171875,827.49,0.9906467453906572,0.974071806889826,0.9980859805374118,1,24,875.31908700646,850.3101716122061,579.0,361.0,132.172119140625,518.1428833007812,0.008959562,-0.020398647,0.012804925,0.013202846,0.012889028,0.011757046,0.011034518,0.009282529,0.001920611,0.000636533,0.002241939,0.000823498,0.00161013,-4.23e-05,0.00256595,-0.000693321,-0.001257807,-0.001904011,-0.000761747,-0.000642449,4.07e-05,-0.001669124,-0.001877427,-0.006990045,-0.003800377,-0.003183201,-0.001944363,-0.002765894,-0.003083616,-0.003129199,-0.001247644,-0.004453748,-0.006341413,-0.003810823,-0.005544022,-0.007090047,-0.0054795,-0.007161349,-0.007447302,-0.006449908,0.003195643,0.002543658,-0.013603956,-0.022183508,-0.009531826,-0.016883522,-0.004844189,-0.003133357,1,296.6869008,292.3302616,1.304686105,95.72916618,90.11701502,5.593254579,283.7161547,261.5699892,0.003966363,1.924556953
172.0,0.309058355,0.263458509,0.8525,0.26553412,0.257965034,0.257598639,0.9986,66.2638194,39.15090144,0.001281575,Nova_Formation,100C14h,40,S20A300A0725,EP1,72,,,,24,0.0264,3.98,0.0048,4.4,1,0.048,0.048,3,Nova_Regular,0.24,4.4,0.18,3,10/18/22,0.9600722506,0.9566320152,0.9145894246,0.2542777548,0.2537883327,0.2446011099,414.2699890136719,399.4800109863281,855.0,0.9924268533121298,0.9802915971620976,0.9979945973020168,2,127,875.31908700646,850.3101716122061,579.0,361.0,132.172119140625,518.1428833007812,0.003734306,0.009542376,0.054135233,0.048999697,0.05670896,0.04838583,0.060362309,0.046223998,0.008912846,0.012083516,0.013003394,0.011544913,0.01399143,0.011721566,0.016542494,0.012725949,0.007001877,0.005726978,0.007659823,0.007782534,0.005952269,0.004991487,0.001926661,-0.008252412,0.00445734,0.00445582,0.007732838,0.006854609,0.007063553,0.006071344,0.009551764,0.007003218,-0.001896039,0.002549365,0.001941726,0.001716569,0.003824964,0.003027022,0.005739301,0.006906748,-0.008253172,-0.006346717,-0.003301859,-0.011056632,0.021062344,0.013766319,0.071853191,0.076342762,2,325.6528104,293.7430213,1.132108744,92.49640847,79.79459909,5.288682014,275.3884888,254.2776683,0.005981212,1.888942235
172.0,0.309058355,0.263458509,0.8525,0.26553412,0.257965034,0.257598639,0.9986,66.2638194,39.15090144,0.001281575,Nova_Formation,100C14h,40,S20A300A0725,EP1,72,,,,24,0.0264,3.98,0.0048,4.4,1,0.048,0.048,3,Nova_Regular,0.24,4.4,0.18,3,10/18/22,0.9471711505,0.9435672498,0.9041988983,0.2507368702,0.2502591857,0.2419853114,444.489990234375,431.3800048828125,894.41,0.9912618556036048,0.9804835032588812,0.9983525312810416,3,230,875.31908700646,850.3101716122061,579.0,361.0,132.172119140625,518.1428833007812,0.029843047,0.027333751,0.083378375,0.08159754,0.088975966,0.080402136,0.096583962,0.081169575,0.016530678,0.020341501,0.023530588,0.024604559,0.02680023,0.024680421,0.031722575,0.028606117,0.010806143,0.008264482,0.017031372,0.01784499,0.016411811,0.014401034,0.013349235,0.001563966,0.010077164,0.009535775,0.016502991,0.015099794,0.017959088,0.016500458,0.022277534,0.019071251,0.001907557,0.005724072,0.010818258,0.011433154,0.014143467,0.013898522,0.019705355,0.020882964,-0.001270458,0.008900464,0.016668379,0.007876724,0.052112222,0.045405388,0.127762973,0.143065214,3,295.0737973,288.8148334,1.056815617,92.86126116,86.62580032,5.437893908,271.3154827,250.7367833,0.004465111,1.754869175
172.0,0.309058355,0.263458509,0.8525,0.26553412,0.257965034,0.257598639,0.9986,66.2638194,39.15090144,0.001281575,Nova_Formation,100C14h,40,S20A300A0725,EP1,72,,,,24,0.0264,3.98,0.0048,4.4,1,0.048,0.048,3,Nova_Regular,0.24,4.4,0.18,3,10/18/22,0.9356772026,0.9316171423,0.8905572747,0.2476316836,0.2470813662,0.2385535495,460.3900146484375,476.9800109863281,967.11,0.9893660501203873,0.9800885551681924,0.9982416274077668,4,333,875.31908700646,850.3101716122061,579.0,361.0,132.172119140625,518.1428833007812,0.030379191,0.006356716,0.12917563,0.121810794,0.13564104,0.12273654,0.150498748,0.12629622,0.027965024,0.026061103,0.040119454,0.038324848,0.045294121,0.040891305,0.053375691,0.047915161,0.019062728,0.02478984,0.031572729,0.031092584,0.031930774,0.028854087,0.030498087,0.019069552,0.021603093,0.019704819,0.02983503,0.0282958,0.031994924,0.03078872,0.038762331,0.036231428,0.013705194,0.017797962,0.026628554,0.025848672,0.030732989,0.031579345,0.041031808,0.041854769,0.017152533,0.01970689,0.049299985,0.050481528,0.095879704,0.10657388,0.198927462,0.253152013,4,296.3271088,287.6512623,1.023510499,92.14993764,85.17580935,5.45952224,268.1033979,247.6315974,0.004933291,1.734476794
172.0,0.309058355,0.263458509,0.8525,0.26553412,0.257965034,0.257598639,0.9986,66.2638194,39.15090144,0.001281575,Nova_Formation,100C14h,40,S20A300A0725,EP1,72,,,,24,0.0264,3.98,0.0048,4.4,1,0.048,0.048,3,Nova_Regular,0.24,4.4,0.18,3,10/18/22,0.9147626552,0.908059814,0.8522559247,0.2419870729,0.2407432891,0.2284647756,527.969970703125,536.27001953125,1121.55,1.0027726769916334,0.9777933289587516,0.9979904968854691,5,436,875.31908700646,850.3101716122061,579.0,361.0,132.172119140625,518.1428833007812,0.00018312,0.03109686,0.16985041,0.16247436,0.18162644,0.1670591,0.206080794,0.17574656,0.032397032,0.027291998,0.058895379,0.056177542,0.066032812,0.061656281,0.076865464,0.071107268,0.033668205,0.024752155,0.05124706,0.049185827,0.053288162,0.050766125,0.055526406,0.046953857,0.033666089,0.031741723,0.046665937,0.044494569,0.051385328,0.048961192,0.061678022,0.057770282,0.024768397,0.015851736,0.049092785,0.04893057,0.056429893,0.058931738,0.069882095,0.077219248,,,,,,,,,5,304.3095787,286.4280553,0.969275847,90.55524018,81.07623981,5.447248828,262.3252126,241.986986,0.006911237,1.786178511
172.0,0.309058355,0.263458509,0.8525,0.26553412,0.257965034,0.257598639,0.9986,66.2638194,39.15090144,0.001281575,Nova_Formation,100C14h,40,S20A300A0725,EP1,72,,,,24,0.0264,3.98,0.0048,4.4,1,0.048,0.048,3,Nova_Regular,0.24,4.4,0.18,3,10/18/22,0.9008090964,0.892916857,0.8126148585,0.2383145569,0.2368640546,0.2180435643,590.5,593.5599975585938,1230.54,1.0053644505811308,0.976989214240206,0.9984849465871396,6,539,875.31908700646,850.3101716122061,579.0,361.0,132.172119140625,518.1428833007812,0.034932345,0.04190764,0.22097954,0.22274643,0.23863763,0.23030788,0.274451733,0.24059105,0.048896343,0.053989217,0.08789745,0.082495734,0.097439423,0.089688048,0.114946336,0.104801953,0.033647105,0.05017826,0.075645044,0.072183177,0.079070598,0.073989436,0.08465907,0.074928284,0.047625259,0.033016816,0.068529472,0.067632571,0.075424597,0.075442821,0.088907033,0.087647974,0.039361805,0.043206453,0.077455178,0.079923853,0.087452292,0.093922257,0.103781611,0.118712217,,,,,,,,,6,331.1746617,286.4051161,0.970414188,89.14703525,73.44048813,5.348768844,258.5354357,238.3144703,0.007607025,1.688051888
172.0,0.309058355,0.263458509,0.8525,0.26553412,0.257965034,0.257598639,0.9986,66.2638194,39.15090144,0.001281575,Nova_Formation,100C14h,40,S20A300A0725,EP1,72,,,,24,0.0264,3.98,0.0048,4.4,1,0.048,0.048,3,Nova_Regular,0.24,4.4,0.18,3,10/18/22,0.8791677183,0.8699683567,0.6603356723,0.2326337591,0.2310832805,0.1779154854,728.1099853515625,739.0599975585938,1503.0,1.006589308041554,0.976620917206108,0.9955566544509812,7,642,875.31908700646,850.3101716122061,579.0,361.0,132.172119140625,518.1428833007812,0.023541719,0.059701145,0.33140624,0.31846434,0.36069202,0.33203906,0.40921694,0.35561597,0.078127995,0.067965776,0.138336271,0.130884811,0.15192835,0.142759874,0.177853584,0.17216444,0.079397082,0.073689431,0.119205222,0.11425893,0.127596468,0.123345569,0.13909328,0.137842327,0.060966387,0.060980558,0.110221252,0.107853457,0.120624587,0.121119022,0.140224218,0.146751076,0.059055373,0.055894107,0.124647155,0.133373156,0.140984237,0.157164156,0.160066634,0.20511815,,,,,,,,,7,362.7394236,284.7305286,0.993920481,87.56914163,65.74213282,5.081572285,252.9414213,232.6336721,0.007311575,2.23362011
173.0,0.308165654,0.261063684,0.8472,0.264863672,0.257347162,0.256726983,0.9976,66.0955583,39.2932294,0.001261861,Nova_Formation,100C14h,40,S20A300A0736,EP1,72,,,,24,0.0264,3.98,0.0048,4.4,1,0.048,0.048,3,Nova_Regular,0.24,4.4,0.18,3,10/18/22,1.0052733798,0.9798267157,0.9240787348,0.266930893,0.2603250604,0.2476354147,431.4200134277344,417.1499938964844,931.08,1.0005897848480136,0.9723224952219376,0.9500342176328151,0,0,869.8610027051884,820.5365926470199,705.0,466.0,160.0513916015625,630.7410888671875,0.27187127,0.2542461,0.34147397,0.34513766,0.39378622,0.3944249,0.493090957,0.47988996,0.224394113,0.228821889,0.263726652,0.268805414,0.308092952,0.315224469,0.38141039,0.397896856,0.221219689,0.225643858,0.261646777,0.265657187,0.307332128,0.31381622,0.385226429,0.402344108,0.225669429,0.226277471,0.255115211,0.258568197,0.289660305,0.294086635,0.341364712,0.350222498,0.240925685,0.242805198,0.275383383,0.28007552,0.30983907,0.316015005,0.365520447,0.375648707,0.287965804,0.28157711,0.384662271,0.423205882,0.429515272,0.496391863,0.493293583,0.619723141,0,304.9847666,296.8745967,1.377330456,96.44567567,89.91897083,5.485210126,290.5233588,266.9308094,0.004301344,3.107705844
173.0,0.308165654,0.261063684,0.8472,0.264863672,0.257347162,0.256726983,0.9976,66.0955583,39.2932294,0.001261861,Nova_Formation,100C14h,40,S20A300A0736,EP1,72,,,,24,0.0264,3.98,0.0048,4.4,1,0.048,0.048,3,Nova_Regular,0.24,4.4,0.18,3,10/18/22,0.9941557631,0.975362951,0.9203089722,0.2637260374,0.2591313326,0.2467214814,408.7200012207031,412.4400024414063,910.63,1.007497688268448,0.9813934927654668,0.9999863969917556,1,24,869.8610027051884,820.5365926470199,705.0,466.0,160.0513916015625,630.7410888671875,0.003120542,0.012095928,0.011883169,0.011196733,0.013824761,0.010230929,0.013286144,0.007662773,0.004448548,0.005101889,0.004447669,0.003940791,0.005074382,0.004444748,0.004441053,0.004478574,0.004444659,0.001287743,0.003823996,0.003765732,0.002118558,0.001524597,0.000626981,-0.004761904,-0.00064075,0.000652149,0.000685513,-4.98e-06,-0.000523031,-0.000677794,-7.72e-06,2.55e-05,-0.001278743,-0.001253605,-0.002473384,-0.003096282,-0.003175348,-0.004384816,-0.003824204,-0.005057842,-0.015262395,-0.006335974,-0.014803737,-0.0235717,-0.008682519,-0.01984781,-0.003189445,-0.010760963,1,301.0690399,295.2242561,1.265198796,95.64800357,89.66858002,5.494431984,286.1852289,263.7259535,0.003804327,2.429257579
173.0,0.308165654,0.261063684,0.8472,0.264863672,0.257347162,0.256726983,0.9976,66.0955583,39.2932294,0.001261861,Nova_Formation,100C14h,40,S20A300A0736,EP1,72,,,,24,0.0264,3.98,0.0048,4.4,1,0.048,0.048,3,Nova_Regular,0.24,4.4,0.18,3,10/18/22,0.969322642,0.9565238564,0.9107641268,0.25680329,0.2540295698,0.2444396524,431.0499877929688,440.3999938964844,922.09,1.0085130860648748,0.9881063253201616,0.9999743976081272,2,127,869.8610027051884,820.5365926470199,705.0,466.0,160.0513916015625,630.7410888671875,0.009770006,0.016538441,0.05248928,0.04538864,0.054699153,0.04501748,0.060084194,0.045152634,0.017171055,0.018444151,0.020401746,0.019494832,0.02219826,0.020720631,0.022870868,0.022901535,0.017167032,0.015901461,0.015284449,0.015851706,0.013427764,0.012167275,0.008269995,1.89e-05,0.013988674,0.013994589,0.014398336,0.01456818,0.013500959,0.014718831,0.016533226,0.017178595,0.00826773,0.007003382,0.010016382,0.009261608,0.010213614,0.010639876,0.012719482,0.012094676,-0.001902521,-0.001893669,-0.000844181,-0.011673838,0.023404002,0.010590702,0.073111773,0.062788069,2,296.3350838,291.2108819,1.142961274,94.25374143,88.33978854,5.522582259,277.8641469,256.8032063,0.004046193,1.591584852
173.0,0.308165654,0.261063684,0.8472,0.264863672,0.257347162,0.256726983,0.9976,66.0955583,39.2932294,0.001261861,Nova_Formation,100C14h,40,S20A300A0736,EP1,72,,,,24,0.0264,3.98,0.0048,4.4,1,0.048,0.048,3,Nova_Regular,0.24,4.4,0.18,3,10/18/22,0.95581366,0.9435457585,0.9005075594999999,0.2531021714,0.250544962,0.2419381239,466.760009765625,476.5,971.39,1.0068071789477622,0.9884202240233306,1.0002610972922863,3,230,869.8610027051884,820.5365926470199,705.0,466.0,160.0513916015625,630.7410888671875,0.017151088,0.039407223,0.08786234,0.08544472,0.0919196,0.08654904,0.101679057,0.086529106,0.034316063,0.028601959,0.039204329,0.037917495,0.042098016,0.03968522,0.04574886,0.044491887,0.034947932,0.030508772,0.033851177,0.032725394,0.031586111,0.030395448,0.027946711,0.017160892,0.027955636,0.027332723,0.030057549,0.031074822,0.031777799,0.032119542,0.035715878,0.035595447,0.022869632,0.022245899,0.025235474,0.024877638,0.027603298,0.028262198,0.03239727,0.033686608,0.005706668,0.013983011,0.028057963,0.017810345,0.060993612,0.053715974,0.13723129,0.140175939,3,324.3083679,293.8554761,1.090416011,92.07559796,79.62230948,5.405271005,274.1054972,253.1020874,0.005764781,1.583414562
173.0,0.308165654,0.261063684,0.8472,0.264863672,0.257347162,0.256726983,0.9976,66.0955583,39.2932294,0.001261861,Nova_Formation,100C14h,40,S20A300A0736,EP1,72,,,,24,0.0264,3.98,0.0048,4.4,1,0.048,0.048,3,Nova_Regular,0.24,4.4,0.18,3,10/18/22,0.9447438793,0.9327084069,0.8900555607,0.2501244516,0.2476772353,0.2394002541,499.739990234375,512.6799926757812,1039.55,1.004761192614418,0.9882286753835272,1.0002987422031753,4,333,869.8610027051884,820.5365926470199,705.0,466.0,160.0513916015625,630.7410888671875,0.04791847,0.06293771,0.13272029,0.12698913,0.14045599,0.1268163,0.155963451,0.12905237,0.0489344,0.047045901,0.055824697,0.055374295,0.061213017,0.059511721,0.067993969,0.06485039,0.042574257,0.042596355,0.049385041,0.048499405,0.04758656,0.046254784,0.045742422,0.035613537,0.039395794,0.042191178,0.046950132,0.045986414,0.048092157,0.047910601,0.054644018,0.053637534,0.033674106,0.035605118,0.043355554,0.0429084,0.048623294,0.048137933,0.055913836,0.057221889,0.01714465,0.026072234,0.057656705,0.055034876,0.101677865,0.106214076,0.200833559,0.237119257,4,322.4590705,292.2204357,1.055666644,91.52398215,79.12507525,5.376040871,270.8558723,250.1243682,0.005858701,1.617521146
173.0,0.308165654,0.261063684,0.8472,0.264863672,0.257347162,0.256726983,0.9976,66.0955583,39.2932294,0.001261861,Nova_Formation,100C14h,40,S20A300A0736,EP1,72,,,,24,0.0264,3.98,0.0048,4.4,1,0.048,0.048,3,Nova_Regular,0.24,4.4,0.18,3,10/18/22,0.9335354095,0.921011873,0.8740725215999999,0.2471256748,0.244579793,0.2353293199,543.5800170898438,547.739990234375,1107.83,1.0031443672728295,0.9876288662782814,0.9996976527142576,5,436,869.8610027051884,820.5365926470199,705.0,466.0,160.0513916015625,630.7410888671875,0.057280928,0.07434732,0.17215922,0.16634881,0.18305543,0.16847917,0.201348513,0.1734834,0.057189822,0.05909507,0.074224919,0.073643386,0.081276357,0.078614116,0.090228111,0.085779458,0.057823747,0.05337511,0.066943288,0.064717799,0.066645235,0.064705133,0.06670782,0.054638296,0.055914506,0.054648221,0.062655419,0.06230104,0.066185981,0.065584123,0.073081821,0.073072731,0.044859305,0.047018453,0.060224354,0.061139882,0.066819817,0.068583965,0.076629221,0.080698133,0.029214889,0.0381203,0.097559303,0.103629559,0.157136828,0.181339711,0.289169371,0.384492576,5,301.4368098,288.2391722,1.00682757,91.86834055,83.54948077,5.546298112,267.8354932,247.1255907,0.005593331,1.688349836
173.0,0.308165654,0.261063684,0.8472,0.264863672,0.257347162,0.256726983,0.9976,66.0955583,39.2932294,0.001261861,Nova_Formation,100C14h,40,S20A300A0736,EP1,72,,,,24,0.0264,3.98,0.0048,4.4,1,0.048,0.048,3,Nova_Regular,0.24,4.4,0.18,3,10/18/22,0.9098913262,0.8954810094,0.8386607211,0.2407089672,0.2376685554,0.2259377856,595.0,592.9099731445312,1253.63,1.0179884907878338,0.985695825121151,1.0004746438333036,6,539,869.8610027051884,820.5365926470199,705.0,466.0,160.0513916015625,630.7410888671875,0.050851554,0.0717662,0.21168855,0.20366287,0.2268019,0.20838466,0.255519241,0.21968547,0.080717474,0.062353417,0.095779926,0.091388494,0.102308601,0.099137336,0.117575645,0.111256808,0.074359298,0.067960218,0.086211681,0.084297329,0.08878538,0.086356223,0.092783481,0.082545608,0.069273904,0.064784646,0.081361294,0.079609811,0.08660534,0.084653765,0.098506719,0.09653759,0.066730455,0.062235788,0.085070699,0.08565712,0.094670862,0.097594142,0.109946877,0.117500424,,,,,,,,,6,325.0686688,288.195177,0.962100463,89.49612871,75.46876109,5.456620336,261.0510137,240.7088834,0.007432957,1.488926504
173.0,0.308165654,0.261063684,0.8472,0.264863672,0.257347162,0.256726983,0.9976,66.0955583,39.2932294,0.001261861,Nova_Formation,100C14h,40,S20A300A0736,EP1,72,,,,24,0.0264,3.98,0.0048,4.4,1,0.048,0.048,3,Nova_Regular,0.24,4.4,0.18,3,10/18/22,0.8967179168,0.8793935208,0.8060313199,0.2372811976,0.2335307226,0.217225166,632.9299926757812,660.6199951171875,1330.26,1.0207935328809103,0.9826325462946464,0.9986634195077796,7,642,869.8610027051884,820.5365926470199,705.0,466.0,160.0513916015625,630.7410888671875,0.075074285,0.09528872,0.26431426,0.25150353,0.28276554,0.25694963,0.318469256,0.27129546,0.081326336,0.081950739,0.11822328,0.113696486,0.127801567,0.12241593,0.146761984,0.13657549,0.088312209,0.082584724,0.107710809,0.104549587,0.111751378,0.106697172,0.1181584,0.106707811,0.079411462,0.08131364,0.102077007,0.101543874,0.107176036,0.107575923,0.123249948,0.123238862,0.081951365,0.076227084,0.110352218,0.112729609,0.120077074,0.127376765,0.136593252,0.153739542,,,,,,,,,7,363.1463955,287.5150033,0.998828576,88.23187084,66.75964045,5.172546921,257.3070764,237.2811139,0.007401157,1.526904042
174.0,0.305192882,0.257790083,0.8447,0.261969657,0.254140508,0.253638836,0.998,65.4083084,39.34438356,0.001287118,Nova_Formation,100C14h,40,S20A300A0253,EP1,72,,,,24,0.0264,3.98,0.0048,4.4,1,0.048,0.048,3,Nova_Regular,0.24,4.4,0.18,3,10/18/22,0.9881565792,0.9699958029,0.9173675635,0.2623665747,0.2575027866,0.2450248208,376.2799987792969,360.3299865722656,834.12,0.991135287664854,0.9691490570136444,0.948775463180642,0,0,845.2374261305332,782.5074311652389,631.0,474.0,141.8043975830078,556.0518798828125,0.20337391,0.1944993,0.27237436,0.27867734,0.3269406,0.3267172,0.427960098,0.41442284,0.157651737,0.156998575,0.194947019,0.199230596,0.238821715,0.246694446,0.314036041,0.331158489,0.151932493,0.152547345,0.191832125,0.194872722,0.238382682,0.243347585,0.317850202,0.332338333,0.155110955,0.155089766,0.186220154,0.18737258,0.220630974,0.22318697,0.272716045,0.280437171,0.171003267,0.169710681,0.208131671,0.210343763,0.242957681,0.247657791,0.298779428,0.307639092,0.230124652,0.212296262,0.330909729,0.381079346,0.379128963,0.468298376,0.446897775,0.615276217,0,296.639136,290.5582306,1.453529643,96.76354312,90.87240243,5.473280539,285.4661765,262.3664929,0.004393892,2.884878784
174.0,0.305192882,0.257790083,0.8447,0.261969657,0.254140508,0.253638836,0.998,65.4083084,39.34438356,0.001287118,Nova_Formation,100C14h,40,S20A300A0253,EP1,72,,,,24,0.0264,3.98,0.0048,4.4,1,0.048,0.048,3,Nova_Regular,0.24,4.4,0.18,3,10/18/22,0.9776169149,0.9654192857,0.9130417354,0.2593283762,0.2562516447,0.2439253448,363.6099853515625,379.7699890136719,815.7,0.9983612743923048,0.9777623996803328,0.9992937828654326,1,24,845.2374261305332,782.5074311652389,631.0,474.0,141.8043975830078,556.0518798828125,7.43e-05,0.008910194,0.012363344,0.008621037,0.010259241,0.008206666,0.011323392,0.00701192,-0.002549753,-0.000626609,0.000122339,-0.002320543,2.11e-05,-0.001968205,-0.00064978,-0.001891851,0.000628829,-0.001044005,-0.001691148,-0.003236517,-0.002380535,-0.004433513,-0.006370932,-0.011456192,-0.002549633,-0.001898006,-0.003981277,-0.003364086,-0.004542992,-0.004448578,-0.004461914,-0.005200118,-0.005091012,-0.00062786,-0.008684173,-0.005573601,-0.009230033,-0.006149501,-0.008912712,-0.008136392,-0.019717917,-0.009522423,-0.018967599,-0.031343043,-0.011719197,-0.027510285,-0.001927078,-0.013948739,1,294.1311172,289.7852815,1.292774345,95.77244352,90.27591291,5.454847594,281.3368967,259.3282944,0.003873832,2.398805195
174.0,0.305192882,0.257790083,0.8447,0.261969657,0.254140508,0.253638836,0.998,65.4083084,39.34438356,0.001287118,Nova_Formation,100C14h,40,S20A300A0253,EP1,72,,,,24,0.0264,3.98,0.0048,4.4,1,0.048,0.048,3,Nova_Regular,0.24,4.4,0.18,3,10/18/22,0.9526393219,0.9464381622,0.9026987322,0.2523804671,0.2511081884,0.2413629644,378.7699890136719,404.3299865722656,832.86,0.9984132458663394,0.9843470959830288,0.9995787665463322,2,127,845.2374261305332,782.5074311652389,631.0,474.0,141.8043975830078,556.0518798828125,-0.004618213,0.006988615,0.047371686,0.041821957,0.05101624,0.043839276,0.05500415,0.041943043,0.005077794,0.006989181,0.009195909,0.007647961,0.011335224,0.00869599,0.012698323,0.007550627,0.005715713,0.00508444,0.005928352,0.005308256,0.003878132,0.001656815,-0.003827095,-0.012627572,0.003806591,0.001904443,0.002712563,0.004529759,0.004033908,0.003621504,0.005072325,0.005585015,-0.001915127,-0.000638157,-0.001859277,-0.001147255,0.000500962,0.000228629,0.003799766,0.003870487,-0.019716471,-0.010174736,-0.005959183,-0.018880963,0.022832066,0.006837457,0.086430818,0.0768978,2,291.5992582,286.89848,1.13661036,94.09809536,88.36976688,5.435639812,273.2803527,252.3803851,0.003897339,1.990852223
174.0,0.305192882,0.257790083,0.8447,0.261969657,0.254140508,0.253638836,0.998,65.4083084,39.34438356,0.001287118,Nova_Formation,100C14h,40,S20A300A0253,EP1,72,,,,24,0.0264,3.98,0.0048,4.4,1,0.048,0.048,3,Nova_Regular,0.24,4.4,0.18,3,10/18/22,0.9396380213,0.9337082681,0.8921636768,0.2488143785,0.2476780652,0.2387321953,424.7000122070313,414.5799865722656,883.66,0.9967121767495334,0.984913361972861,0.9993604658353172,3,230,845.2374261305332,782.5074311652389,631.0,474.0,141.8043975830078,556.0518798828125,0.017799616,0.027342945,0.087768584,0.076426774,0.09213695,0.078431636,0.102788806,0.07884154,0.014614895,0.014628127,0.021510616,0.020005524,0.025966734,0.021640867,0.030155569,0.026075035,0.013981417,0.013358608,0.017935082,0.015754461,0.014590248,0.012002796,0.010161608,0.000107229,0.010800973,0.010178551,0.013996109,0.01347369,0.015149057,0.014307901,0.019060582,0.018317491,0.009531051,0.007634789,0.010274693,0.010052398,0.012490392,0.013969555,0.019697338,0.02099064,-0.013357118,-0.005073726,0.019076407,0.010101289,0.058136672,0.053283751,0.151913553,0.172928989,3,291.5051552,285.3504899,1.08640118,93.27112316,87.05585238,5.447414767,269.3165223,248.8142962,0.004238634,1.791085977
174.0,0.305192882,0.257790083,0.8447,0.261969657,0.254140508,0.253638836,0.998,65.4083084,39.34438356,0.001287118,Nova_Formation,100C14h,40,S20A300A0253,EP1,72,,,,24,0.0264,3.98,0.0048,4.4,1,0.048,0.048,3,Nova_Regular,0.24,4.4,0.18,3,10/18/22,0.9283500144,0.9222770752,0.88065413,0.245750915,0.2446452302,0.2358843619,452.7000122070313,471.0700073242188,939.27,0.994335940058139,0.9846109309894664,0.9997031850180396,4,333,845.2374261305332,782.5074311652389,631.0,474.0,141.8043975830078,556.0518798828125,0.025891602,0.034313932,0.12876481,0.1216912,0.13548356,0.12275794,0.152100086,0.124558,0.027311563,0.023510486,0.03868039,0.034981102,0.043831289,0.038057894,0.050809622,0.046384722,0.024785727,0.024146244,0.03367731,0.029455692,0.031512395,0.025854856,0.027265668,0.016599774,0.022226974,0.01969707,0.026449904,0.027285069,0.030009001,0.029927313,0.036195725,0.035452694,0.014597639,0.015245453,0.02556923,0.026076585,0.02971223,0.031318709,0.038734913,0.041936576,-0.012741134,0.005074516,0.054319263,0.051002711,0.108103931,0.120577633,0.233217746,0.306966126,4,293.1063474,284.4694436,1.042481828,92.47279356,85.47499284,5.476789353,266.1124217,245.7508324,0.004690814,1.72621669
174.0,0.305192882,0.257790083,0.8447,0.261969657,0.254140508,0.253638836,0.998,65.4083084,39.34438356,0.001287118,Nova_Formation,100C14h,40,S20A300A0253,EP1,72,,,,24,0.0264,3.98,0.0048,4.4,1,0.048,0.048,3,Nova_Regular,0.24,4.4,0.18,3,10/18/22,0.9097456211,0.902264292,0.8556037081,0.2407089624,0.2392447321,0.2293274698,489.8800048828125,513.8699951171875,1020.85,1.0072320809561697,0.9841175333414752,0.9994358849334438,5,436,845.2374261305332,782.5074311652389,631.0,474.0,141.8043975830078,556.0518798828125,0.043859065,0.0546415,0.17002621,0.16326246,0.18206519,0.16817212,0.205734789,0.17347172,0.038119718,0.036213547,0.055245563,0.052265719,0.064246625,0.05778712,0.07394737,0.065434605,0.031766117,0.034944803,0.047628388,0.044119075,0.048401847,0.04527694,0.048909426,0.041372865,0.033672631,0.031131268,0.041797176,0.042659909,0.046057969,0.046782076,0.055906266,0.054505289,0.029857129,0.028585866,0.044172376,0.045466378,0.051730394,0.055175319,0.063530833,0.071156532,,,,,,,,,5,300.8555812,283.5585786,0.983003949,90.95243758,81.56975688,5.449912811,260.8608614,240.7088797,0.006254007,1.740864173
174.0,0.305192882,0.257790083,0.8447,0.261969657,0.254140508,0.253638836,0.998,65.4083084,39.34438356,0.001287118,Nova_Formation,100C14h,40,S20A300A0253,EP1,72,,,,24,0.0264,3.98,0.0048,4.4,1,0.048,0.048,3,Nova_Regular,0.24,4.4,0.18,3,10/18/22,0.8956820817,0.8874878912,0.8131129425,0.2370088041,0.2354037198,0.2180956978,551.9600219726562,580.1099853515625,1145.88,1.010629014788099,0.9821745303478854,0.9987543346089084,6,539,845.2374261305332,782.5074311652389,631.0,474.0,141.8043975830078,556.0518798828125,0.058100283,0.051444218,0.22376716,0.20771655,0.2395153,0.2154699,0.272089183,0.2236298,0.052735284,0.046366259,0.077539131,0.07436125,0.086650491,0.079791099,0.102928311,0.094000757,0.05019556,0.04509598,0.067798793,0.062974557,0.068160251,0.06480372,0.073056102,0.062950313,0.039389774,0.043824568,0.059564397,0.06160745,0.065425456,0.067194074,0.078782409,0.078625828,0.036209673,0.038738176,0.067204773,0.070465013,0.075731367,0.081800714,0.090220034,0.104399025,,,,,,,,,6,321.7555357,282.9732265,0.970811176,89.73018276,75.15252366,5.381649397,257.036032,237.0087216,0.007100103,1.675044779
174.0,0.305192882,0.257790083,0.8447,0.261969657,0.254140508,0.253638836,0.998,65.4083084,39.34438356,0.001287118,Nova_Formation,100C14h,40,S20A300A0253,EP1,72,,,,24,0.0264,3.98,0.0048,4.4,1,0.048,0.048,3,Nova_Regular,0.24,4.4,0.18,3,10/18/22,0.8795725508,0.8644300529,0.7170787786,0.2328517183,0.2297734213,0.1929845975,682.1300048828125,679.8099975585938,1461.0,1.0117946396766118,0.9761159508634004,0.9971720016972456,7,642,845.2374261305332,782.5074311652389,631.0,474.0,141.8043975830078,556.0518798828125,0.041563824,0.031065345,0.30614367,0.284025,0.32993352,0.29518294,0.375554204,0.3118309,0.072305053,0.066020563,0.120586261,0.111971632,0.134419203,0.124329031,0.159452528,0.148161888,0.068573818,0.06158042,0.101408452,0.097182676,0.106749102,0.102340013,0.11490345,0.110528976,0.059042752,0.06094414,0.094480023,0.092735633,0.102746248,0.104032844,0.121910065,0.12367183,0.054588705,0.057758123,0.108654648,0.113951311,0.119635314,0.132826909,0.136097044,0.170174241,,,,,,,,,7,346.3353742,281.2245766,0.981141434,88.73658685,68.78368797,5.235988819,252.9471305,232.8516357,0.006717313,1.972567561
175.0,0.301899193,0.256696457,0.8503,0.262760301,0.253658901,0.25358289,0.9997,56.8230722,39.62945996,0.005423239,Nova_Formation,100C14h,40,S20A300A0714,EP1,72,,,,24,0.0048,3.61,0.0216,4.4,1,0.048,0.048,2,Nova_Regular,0.24,4.4,0.18,3,10/18/22,0.9944743956,0.9644415168,0.9085282014,0.2641392403,0.256162148,0.2432402219999999,432.4800109863281,411.739990234375,906.01,1.001154738698974,0.9659853303121408,0.9483082080828584,0,0,796.2414171839118,756.4074453115558,573.0,496.0,128.62843322753906,505.5128784179688,0.25211805,0.26126444,0.32920632,0.33615038,0.3842058,0.38550618,0.486676306,0.47273207,0.201504543,0.204054117,0.240191698,0.247772351,0.285279036,0.29539597,0.361056268,0.381410092,0.1995956,0.202147111,0.238678053,0.244895935,0.284716874,0.293393612,0.364868194,0.381408095,0.200233236,0.206594825,0.232629463,0.236556739,0.266932636,0.273010433,0.319099516,0.330689579,0.218667045,0.226302579,0.258816183,0.267035127,0.294768065,0.304418504,0.349612623,0.365516365,0.263798088,0.265078455,0.403265327,0.47639513,0.452518135,0.574367821,0.522511005,0.744381785,0,302.1974026,292.5157018,1.481249957,96.84011284,89.93620931,5.457466347,287.7488346,264.1391613,0.00417845,3.169428381
175.0,0.301899193,0.256696457,0.8503,0.262760301,0.253658901,0.25358289,0.9997,56.8230722,39.62945996,0.005423239,Nova_Formation,100C14h,40,S20A300A0714,EP1,72,,,,24,0.0048,3.61,0.0216,4.4,1,0.048,0.048,2,Nova_Regular,0.24,4.4,0.18,3,10/18/22,0.9857708458,0.9617980113,0.9065004941,0.2615933654,0.2554609747,0.24274524,412.7300109863281,417.6700134277344,881.03,1.0079823456693102,0.975565755063101,0.9991246175509032,1,24,796.2414171839118,756.4074453115558,573.0,496.0,128.62843322753906,505.5128784179688,-0.009162724,-0.007638335,0.009087771,0.00229454,0.009075552,0.002161473,0.007493764,-0.000682622,-0.001912102,0.001898661,-0.000152394,-0.000737071,2.61e-05,-0.001414359,-0.001277387,-0.003193676,-0.002543747,-0.001279488,-0.002929345,-0.005460575,-0.004560441,-0.006747752,-0.009538829,-0.015300721,-0.003179401,-0.003186598,-0.005140156,-0.00337851,-0.006473243,-0.004979014,-0.006993979,-0.00650692,-0.006993383,-0.009545818,-0.011256397,-0.012380064,-0.012577564,-0.014014393,-0.012714952,-0.015174955,-0.01589267,-0.011452347,-0.033371747,-0.056162626,-0.026079983,-0.055407822,-0.013351619,-0.050881743,1,337.1771568,293.3961597,1.333236468,95.08408283,79.72226198,4.997734147,283.4684163,261.5931791,0.00633851,2.716708328
175.0,0.301899193,0.256696457,0.8503,0.262760301,0.253658901,0.25358289,0.9997,56.8230722,39.62945996,0.005423239,Nova_Formation,100C14h,40,S20A300A0714,EP1,72,,,,24,0.0048,3.61,0.0216,4.4,1,0.048,0.048,2,Nova_Regular,0.24,4.4,0.18,3,10/18/22,0.9617292377,0.9442523162,0.8964901282000001,0.2549059253,0.2507485986,0.2402914054,435.9500122070313,428.9700012207031,896.06,1.0080990603212563,0.9831831396926752,0.9994124824898272,2,127,796.2414171839118,756.4074453115558,573.0,496.0,128.62843322753906,505.5128784179688,0.005985409,-0.002561629,0.04171163,0.03297615,0.042297006,0.032916933,0.046038002,0.031961083,0.006361589,0.00570567,0.011229336,0.008654132,0.011691302,0.009147227,0.012718201,0.00887081,0.00699921,0.006339446,0.005838081,0.004677728,0.003626317,0.001182228,-0.003169358,-0.010851413,0.002545595,0.003800586,0.004324257,0.006879196,0.004686624,0.005231857,0.006364465,0.005561322,5.38e-06,-0.007644057,-0.004107565,-0.006449282,-0.004289448,-0.004797429,0.00127992,-0.002569288,-0.01334247,-0.010189384,-0.022591919,-0.050833166,0.004913688,-0.027344108,0.069935858,0.031951129,2,295.6193666,287.9578449,1.175871061,94.62549009,88.02415005,5.466491018,275.9576246,254.9058465,0.003869413,1.834485752
175.0,0.301899193,0.256696457,0.8503,0.262760301,0.253658901,0.25358289,0.9997,56.8230722,39.62945996,0.005423239,Nova_Formation,100C14h,40,S20A300A0714,EP1,72,,,,24,0.0048,3.61,0.0216,4.4,1,0.048,0.048,2,Nova_Regular,0.24,4.4,0.18,3,10/18/22,0.9486373725,0.9317014842,0.8863738326,0.2513232774,0.2473838824,0.2378022477999999,454.0,442.0,942.95,1.006503985427473,0.9839902807119678,0.9991769057616262,3,230,796.2414171839118,756.4074453115558,573.0,496.0,128.62843322753906,505.5128784179688,0.018130511,-0.005124033,0.08034608,0.0672963,0.0829227,0.068377286,0.092513412,0.069420755,0.020349413,0.019036427,0.025360823,0.023999229,0.028413802,0.026554197,0.031158119,0.028543264,0.017172962,0.016492426,0.019810542,0.017290384,0.017722577,0.013987988,0.010820687,0.001849174,0.015261993,0.01141113,0.016073734,0.016854674,0.017475545,0.018201768,0.020989656,0.019621104,0.00827229,0.003779292,0.008538067,0.006760359,0.011566877,0.009727985,0.020355195,0.015881836,0.00509569,-0.003217876,0.004300565,-0.021760881,0.045144528,0.019014299,0.136545122,0.130180359,3,295.9921557,286.4725634,1.11506943,93.79608515,86.56972042,5.501743561,272.0005675,251.323091,0.004195439,1.615972637
175.0,0.301899193,0.256696457,0.8503,0.262760301,0.253658901,0.25358289,0.9997,56.8230722,39.62945996,0.005423239,Nova_Formation,100C14h,40,S20A300A0714,EP1,72,,,,24,0.0048,3.61,0.0216,4.4,1,0.048,0.048,2,Nova_Regular,0.24,4.4,0.18,3,10/18/22,0.9368419148,0.9198053435,0.8734988926999999,0.2481353511,0.2442399223,0.2346093432,505.1499938964844,456.75,1011.03,1.0041232572614918,0.983713569486597,0.9991680825998932,4,333,796.2414171839118,756.4074453115558,573.0,496.0,128.62843322753906,505.5128784179688,0.015509158,0.022848696,0.10828775,0.11154798,0.115060925,0.11426693,0.131217152,0.11649251,0.036245495,0.03302528,0.044475824,0.041195109,0.048435539,0.044295609,0.05404979,0.048892915,0.02861917,0.029845566,0.035772845,0.034043074,0.034964979,0.032146126,0.029528439,0.022833705,0.027343854,0.024128661,0.031163767,0.032661706,0.033863395,0.034424901,0.039430588,0.039230317,0.026711211,0.016497135,0.026820779,0.024540246,0.030835569,0.03003937,0.041339397,0.040632218,0.019087553,0.010773987,0.042587996,0.026949227,0.0985668,0.093606472,0.224134386,0.278299928,4,297.3674921,285.3167964,1.070759665,93.04934082,85.05651063,5.516351348,268.6694895,248.1351293,0.004704932,1.611192083
175.0,0.301899193,0.256696457,0.8503,0.262760301,0.253658901,0.25358289,0.9997,56.8230722,39.62945996,0.005423239,Nova_Formation,100C14h,40,S20A300A0714,EP1,72,,,,24,0.0048,3.61,0.0216,4.4,1,0.048,0.048,2,Nova_Regular,0.24,4.4,0.18,3,10/18/22,0.9150186401,0.8962589901,0.839366564,0.2422369802,0.2378783101,0.2255660223,545.010009765625,548.4099731445312,1138.69,1.019630863442349,0.981577578791903,0.999247990275824,5,436,796.2414171839118,756.4074453115558,573.0,496.0,128.62843322753906,505.5128784179688,0.021230072,0.02918157,0.16306108,0.15321189,0.17440042,0.1582981,0.20046404,0.16599417,0.040666461,0.041904062,0.061989725,0.059638634,0.068570316,0.063914835,0.079034716,0.071738273,0.045121849,0.0412689,0.054030642,0.050958127,0.054930329,0.052668154,0.054646581,0.046842963,0.039399266,0.037456721,0.049609408,0.049996585,0.05388236,0.054249257,0.064184964,0.062715977,0.036855951,0.031095311,0.048903078,0.049124449,0.057502151,0.060459226,0.071809024,0.077461362,,,,,,,,,5,304.4198345,283.7600406,0.996857146,91.44839784,81.09702487,5.516355599,262.5286417,242.2367938,0.006690154,1.604004178
175.0,0.301899193,0.256696457,0.8503,0.262760301,0.253658901,0.25358289,0.9997,56.8230722,39.62945996,0.005423239,Nova_Formation,100C14h,40,S20A300A0714,EP1,72,,,,24,0.0048,3.61,0.0216,4.4,1,0.048,0.048,2,Nova_Regular,0.24,4.4,0.18,3,10/18/22,0.9055101374,0.8867937144,0.7864864151000001,0.2397878784,0.2355917037,0.211858167,607.9500122070312,623.239990234375,1275.05,1.0214719325572792,0.9823702665038048,0.9975237132980568,6,539,796.2414171839118,756.4074453115558,573.0,496.0,128.62843322753906,505.5128784179688,0.03594497,0.055240333,0.22525176,0.20883241,0.24065432,0.21486822,0.276139945,0.22764915,0.057164684,0.060336083,0.091401935,0.087349907,0.101999909,0.095046401,0.118149728,0.109237671,0.055895925,0.056523189,0.079374567,0.075936496,0.082993358,0.078226715,0.085736483,0.079595506,0.058435991,0.05271101,0.072501823,0.073024601,0.079465121,0.080276459,0.091489881,0.091931164,0.052077487,0.043807521,0.0766761,0.077920169,0.085575551,0.090855986,0.100904673,0.115175217,,,,,,,,,6,327.7252639,284.0477555,0.992857867,90.42827175,74.65964702,5.433873979,260.1133223,239.7876922,0.006741775,1.636986968
175.0,0.301899193,0.256696457,0.8503,0.262760301,0.253658901,0.25358289,0.9997,56.8230722,39.62945996,0.005423239,Nova_Formation,100C14h,40,S20A300A0714,EP1,72,,,,24,0.0048,3.61,0.0216,4.4,1,0.048,0.048,2,Nova_Regular,0.24,4.4,0.18,3,10/18/22,0.8807421695,0.8421467639,0.644364134,0.2332763942,0.2243536828,0.174152785,723.5800170898438,737.8900146484375,1583.74,1.0223106457858904,0.960691574012679,0.997845984920906,7,642,796.2414171839118,756.4074453115558,573.0,496.0,128.62843322753906,505.5128784179688,0.07546553,0.065371424,0.32861397,0.30807796,0.3547667,0.32107297,0.403324515,0.34003693,0.094602361,0.089533716,0.142834455,0.137139454,0.157348216,0.152784109,0.182896018,0.186701685,0.079388827,0.081275299,0.124181226,0.120429695,0.130735219,0.131083697,0.140352935,0.154295087,0.08510609,0.077463061,0.115601584,0.116619647,0.125002325,0.129003257,0.14354372,0.159895748,0.081288561,0.07173349,0.13223505,0.141851485,0.145932853,0.16932705,0.165778309,0.226743042,,,,,,,,,7,364.9749006,281.5887372,1.002568454,88.67302293,65.45224886,5.138021018,253.3523687,233.2762078,0.00666586,1.948949186
