Repository: cx26/formation-analysis

# ***Data-Driven Analysis of Battery Formation*** 

This repository contains half cell measurement data and code (for plotting, simulation and experiment design) accompanying the paper *Data-Driven Analysis of Battery Formation Reveals the Role of Electrode Utilization in Extending Cycle Life* by Xiao Cui et al (2024).  

- **[data](data)**: 
    - extracted summary information from [aging cycles, diagnostic cycles](data/rpt_summary_041524.csv) and [formation cycles](data/formation_cycle_info_042124.csv); [resistances](data/delta_features_041524.csv); [electrode-specifics](data/electrode_info_04152024.csv) fitted using differential voltage analysis; [formation parameters](data/Formation_2022

File: data/df_all.csv (part 18 of 43)
seq_num,1st_ch_cap,1st_disch_cap,1st_CE,disch_cap_with_cv,last_ch_cap,last_disch_cap,last_CE,formation_time,temperature_exp,cv_hold_cap,formation_file_name,formation_drying_date,formation_temperature,cell_id,electrolyte,ocv_time,cell_mass_before,cell_mass_after,electrolyte_mass,wetting_hold_time,formation_charge_current_1,formation_cutoff_voltage_1,formation_charge_current_2,formation_cutoff_voltage_2,charge_hold_time,formation_discharge_current,formation_verification_current,formation_verification_repeat,regular_project_name,regular_charge_current,regular_charge_cutoff_voltage,regular_discharge_current,regular_discharge_cutoff_voltage,date,rpt_low_energy,rpt_med_energy,regu_energy,rpt_low_cap,rpt_med_cap,regu_cap,rpt_low_cv_t,rpt_med_cv_t,regu_cv_t,rpt_low_ce,rpt_med_ce,regu_ce,diag_pos_x,cycle_index,rpt_low_life,rpt_med_life,regu_life,regu_knee,q_throughput,e_throughput,r_c_0_0s,r_d_0_0s,r_c_0_3s,r_d_0_3s,r_c_0_10s,r_d_0_10s,r_c_0_30s,r_d_0_30s,r_c_1_0s,r_d_1_0s,r_c_1_3s,r_d_1_3s,r_c_1_10s,r_d_1_10s,r_c_1_30s,r_d_1_30s,r_c_2_0s,r_d_2_0s,r_c_2_3s,r_d_2_3s,r_c_2_10s,r_d_2_10s,r_c_2_30s,r_d_2_30s,r_c_3_0s,r_d_3_0s,r_c_3_3s,r_d_3_3s,r_c_3_10s,r_d_3_10s,r_c_3_30s,r_d_3_30s,r_c_4_0s,r_d_4_0s,r_c_4_3s,r_d_4_3s,r_c_4_10s,r_d_4_10s,r_c_4_30s,r_d_4_30s,r_c_5_0s,r_d_5_0s,r_c_5_3s,r_d_5_3s,r_c_5_10s,r_d_5_10s,r_c_5_30s,r_d_5_30s,diag_pos_y,Q_ne,Q_pe,SOC_ne_0,SOC_pe_0,SOC_ne_100,SOC_pe_100,Q_li,Q_full,error,Q_offset
176.0,0.300960624,0.258475842,0.8588,0.26310163,0.254850784,0.254308757,0.9979,56.9457695,39.62947638,0.003911887,Nova_Formation,100C14h,40,S20A300A0751,EP1,72,,,,24,0.0048,3.61,0.0216,4.4,1,0.048,0.048,2,Nova_Regular,0.24,4.4,0.18,3,10/18/22,0.9908154163,0.9657356647,0.9114334886,0.2631759342,0.2564526308,0.2438096757,397.7099914550781,377.4400024414063,872.74,0.9918072422429176,0.962064343380428,0.947610127344792,0,0,817.3659494906138,774.9674196866921,612.0,364.0,137.53048706054688,540.2655639648438,0.22503747,0.23584852,0.299997,0.30375314,0.354262,0.353743,0.454512596,0.44372624,0.186250657,0.188806742,0.226698115,0.228657156,0.271964639,0.276477665,0.346439481,0.361721009,0.184341699,0.183719158,0.224391893,0.225619704,0.271785855,0.276265115,0.350219637,0.365533203,0.188155621,0.186897665,0.218627304,0.219185233,0.253550529,0.255004913,0.305117995,0.312768161,0.206589594,0.202792138,0.242587492,0.24408479,0.277316064,0.281469882,0.333086759,0.341454118,0.257443935,0.247291103,0.375278324,0.435338974,0.425238758,0.527157843,0.492639929,0.687836885,0,298.0494019,289.5908992,1.656844374,97.38732435,90.9934714,5.441312493,286.963043,263.1758546,0.004426273,3.091427898
176.0,0.300960624,0.258475842,0.8588,0.26310163,0.254850784,0.254308757,0.9979,56.9457695,39.62947638,0.003911887,Nova_Formation,100C14h,40,S20A300A0751,EP1,72,,,,24,0.0048,3.61,0.0216,4.4,1,0.048,0.048,2,Nova_Regular,0.24,4.4,0.18,3,10/18/22,0.9818546474,0.9638851121,0.9100017353,0.2605631946,0.2559553894,0.2434526792,369.2999877929688,373.6799926757813,844.58,0.998295203111092,0.9720878121848918,0.9987237812514498,1,24,817.3659494906138,774.9674196866921,612.0,364.0,137.53048706054688,540.2655639648438,0.010955542,0.001248613,0.013182402,0.011205733,0.013783813,0.009719074,0.013504446,0.005678117,0.001908079,-0.001289412,0.000637844,-0.000705272,0.000233829,-0.001579911,-0.00063026,-0.003212959,-0.000630677,-0.000442728,-0.002157196,-0.00107047,-0.003645748,-0.004940838,-0.006317437,-0.010630399,-0.003173262,-0.001924872,-0.003271773,-0.003799126,-0.005273178,-0.005069867,-0.0049043,-0.006386429,-0.007620469,-0.012734249,-0.009337813,-0.009546101,-0.01053074,-0.010616362,-0.010159731,-0.011480272,-0.021607861,-0.014007807,-0.026344389,-0.045082778,-0.021722496,-0.044710219,-0.011430711,-0.040111363,1,334.7953502,294.1168588,1.312771155,94.71979901,79.88201526,5.283859508,282.9819943,260.5631146,0.006411105,2.483061297
176.0,0.300960624,0.258475842,0.8588,0.26310163,0.254850784,0.254308757,0.9979,56.9457695,39.62947638,0.003911887,Nova_Formation,100C14h,40,S20A300A0751,EP1,72,,,,24,0.0048,3.61,0.0216,4.4,1,0.048,0.048,2,Nova_Regular,0.24,4.4,0.18,3,10/18/22,0.9571248708,0.9460930478,0.8998152862,0.2536768606,0.2511854287,0.2409602944,397.8200073242188,415.55999755859375,858.38,0.999099513004955,0.9805466493523728,0.9990282306392496,2,127,817.3659494906138,774.9674196866921,612.0,364.0,137.53048706054688,540.2655639648438,0.022554234,-0.001292244,0.048431993,0.044861346,0.049261987,0.04368493,0.051406145,0.039370477,0.012090504,0.003797084,0.012248129,0.009569958,0.013760895,0.011321664,0.013352603,0.010138154,0.008278191,0.006977752,0.009466797,0.008134082,0.004896909,0.002861649,5.69e-05,-0.009567112,0.00319089,0.005068541,0.005666152,0.005391449,0.005165875,0.005239278,0.008427173,0.006328642,0.000649318,-0.000653654,-0.001211703,-0.001533315,6.35e-06,0.000634491,0.003200442,0.003706038,-0.010789871,-0.012099177,-0.014107585,-0.036737114,0.012491643,-0.013266206,0.075046629,0.047612131,2,291.2805938,286.4668851,1.184782265,94.7000298,88.92960854,5.480764218,274.7352663,253.6767804,0.003790698,1.906870569
176.0,0.300960624,0.258475842,0.8588,0.26310163,0.254850784,0.254308757,0.9979,56.9457695,39.62947638,0.003911887,Nova_Formation,100C14h,40,S20A300A0751,EP1,72,,,,24,0.0048,3.61,0.0216,4.4,1,0.048,0.048,2,Nova_Regular,0.24,4.4,0.18,3,10/18/22,0.9439343924,0.9333611866,0.889678839,0.2500579835,0.2477610739,0.238461116,433.1600036621094,431.489990234375,911.52,0.9975841680480187,0.981408685763144,0.9988771179995092,3,230,817.3659494906138,774.9674196866921,612.0,364.0,137.53048706054688,540.2655639648438,0.029177174,0.021591216,0.08589578,0.08254352,0.0893572,0.082074314,0.099140346,0.078884244,0.023523003,0.019688413,0.027290061,0.024650902,0.02964285,0.02637881,0.033056915,0.028572261,0.020982295,0.019053221,0.022178859,0.020209596,0.019229859,0.014607489,0.014658451,0.002508551,0.012081072,0.015876696,0.017788693,0.017178938,0.018023729,0.018095493,0.022253811,0.020950824,0.006362393,0.012057468,0.012211159,0.013273492,0.016750842,0.016901344,0.022891998,0.022775769,-0.002538025,-0.00319989,0.014915138,-0.004672378,0.052090585,0.036946297,0.142906576,0.145504117,3,291.1284319,284.9895207,1.118726252,93.84566475,87.60447511,5.496940954,270.7072404,250.0579036,0.004096195,1.726700888
176.0,0.300960624,0.258475842,0.8588,0.26310163,0.254850784,0.254308757,0.9979,56.9457695,39.62947638,0.003911887,Nova_Formation,100C14h,40,S20A300A0751,EP1,72,,,,24,0.0048,3.61,0.0216,4.4,1,0.048,0.048,2,Nova_Regular,0.24,4.4,0.18,3,10/18/22,0.9319818105,0.9213428652,0.8777389544,0.2468118599,0.2445659468,0.2355057978,475.0700073242188,490.3699951171875,975.43,0.9952556005680524,0.9813240143438332,0.9989167572234168,4,333,817.3659494906138,774.9674196866921,612.0,364.0,137.53048706054688,540.2655639648438,0.044542357,0.01775071,0.1335141,0.12463376,0.13842964,0.12676123,0.154494166,0.1270299,0.031136557,0.031742468,0.043143913,0.041900039,0.048115492,0.046391517,0.05527854,0.050391138,0.033045515,0.032005623,0.038543686,0.035165519,0.035033584,0.031626284,0.03240186,0.019165695,0.026051477,0.028566927,0.032408208,0.032976002,0.034313411,0.035221428,0.041300774,0.0393475,0.022238836,0.021570534,0.029276624,0.029515252,0.034616172,0.034193426,0.043250024,0.045618266,0.008886278,0.006943688,0.049769074,0.039693296,0.104108483,0.106617749,0.226262182,0.286516666,4,292.2890118,283.8103019,1.07321336,93.06672503,86.08652373,5.513678786,267.269838,246.8117795,0.004534258,1.672785326
176.0,0.300960624,0.258475842,0.8588,0.26310163,0.254850784,0.254308757,0.9979,56.9457695,39.62947638,0.003911887,Nova_Formation,100C14h,40,S20A300A0751,EP1,72,,,,24,0.0048,3.61,0.0216,4.4,1,0.048,0.048,2,Nova_Regular,0.24,4.4,0.18,3,10/18/22,0.9094812063,0.896630997,0.8413252907,0.2406740981,0.2378437957,0.2259195201,514.3300170898438,518.75,1115.07,1.009464388112937,0.9790427467635,0.9988569024079058,5,436,817.3659494906138,774.9674196866921,612.0,364.0,137.53048706054688,540.2655639648438,-0.011482775,0.04128042,0.15980044,0.16737518,0.17125708,0.17261568,0.1963166,0.17652363,0.047638237,0.041287228,0.064109817,0.061465979,0.06918025,0.06704843,0.080665946,0.074949443,0.046740755,0.042559177,0.056797132,0.053217441,0.057021081,0.052846611,0.05818817,0.050795794,0.040652692,0.038745061,0.049308151,0.051549882,0.053512067,0.055711925,0.064152747,0.06287998,0.037472352,0.035562739,0.052667424,0.053743109,0.060327262,0.06364128,0.073682487,0.081230968,,,,,,,,,5,296.6248925,282.4383273,0.994458107,91.30691223,82.68418109,5.514004695,260.8355259,240.6740179,0.006545131,1.638035048
176.0,0.300960624,0.258475842,0.8588,0.26310163,0.254850784,0.254308757,0.9979,56.9457695,39.62947638,0.003911887,Nova_Formation,100C14h,40,S20A300A0751,EP1,72,,,,24,0.0048,3.61,0.0216,4.4,1,0.048,0.048,2,Nova_Regular,0.24,4.4,0.18,3,10/18/22,0.89903917,0.8857715401,0.8198171774999999,0.2379479571,0.2350909786,0.2202054733,564.3300170898438,578.2999877929688,1180.47,1.012598934323902,0.9790116235714302,0.9990973384450292,6,539,817.3659494906138,774.9674196866921,612.0,364.0,137.53048706054688,540.2655639648438,0.043169573,0.052692026,0.2185022,0.21481031,0.23406559,0.22079197,0.266218364,0.22665262,0.064164639,0.053339168,0.084417298,0.081837445,0.09328872,0.087470084,0.108630657,0.099055707,0.053997919,0.052706867,0.075511798,0.072394431,0.07651785,0.072538823,0.080945432,0.070455343,0.053997368,0.052070528,0.068424135,0.068693966,0.07420665,0.074754596,0.086393982,0.085723341,0.04954575,0.048886925,0.07493715,0.07728754,0.084310621,0.089625746,0.099101156,0.113600731,,,,,,,,,6,317.5252946,282.7089952,0.984348833,90.19179091,76.42288141,5.462819827,258.1058624,237.9478769,0.007040826,1.588545893
176.0,0.300960624,0.258475842,0.8588,0.26310163,0.254850784,0.254308757,0.9979,56.9457695,39.62947638,0.003911887,Nova_Formation,100C14h,40,S20A300A0751,EP1,72,,,,24,0.0048,3.61,0.0216,4.4,1,0.048,0.048,2,Nova_Regular,0.24,4.4,0.18,3,10/18/22,0.8785959689,0.8656327403,0.6831752358,0.2325892795,0.2300436753,0.1841521373,679.780029296875,696.6400146484375,1460.67,1.0123922122251074,0.9785987963358196,0.9982207824954036,7,642,817.3659494906138,774.9674196866921,612.0,364.0,137.53048706054688,540.2655639648438,0.0968921,0.04949099,0.3107901,0.29850584,0.3336218,0.30860564,0.3803702,0.32523,0.094061702,0.077468038,0.132061675,0.125299513,0.144922584,0.136798143,0.169691861,0.161415368,0.081987023,0.076836199,0.116862521,0.110912591,0.120572418,0.116202325,0.13178885,0.127149224,0.076901853,0.073657691,0.105894417,0.104831874,0.114439636,0.116703808,0.133465737,0.139709502,0.070544675,0.068566561,0.120770618,0.126682624,0.133526832,0.147155017,0.151899189,0.192366451,,,,,,,,,7,349.2572325,281.1747824,0.99774056,88.63491744,68.13395308,5.24263174,252.7037173,232.589199,0.006782395,1.888878857
177.0,0.307498842,0.263493523,0.8569,0.268689767,0.260097904,0.259541426,0.9979,58.0701694,39.59352822,0.004142813,Nova_Formation,100C14h,40,S20A300A0743,EP1,72,,,,24,0.0048,3.61,0.0216,4.4,1,0.048,0.048,2,Nova_Regular,0.24,4.4,0.18,3,10/18/22,1.0035606152,0.9820898007,0.9265688226,0.2665568652,0.2608577317,0.2480862034,441.8299865722656,411.4400024414063,945.58,0.9890185987787768,0.9628000209139728,0.9472144174354103,0,0,754.3553516441041,687.669566885161,546.0,479.0,124.75521850585938,490.2362060546875,0.2536138,0.25806534,0.332701,0.33804607,0.3870136,0.38726684,0.491348177,0.4773579,0.203409106,0.209122658,0.243856519,0.249019682,0.290124148,0.296826184,0.364869058,0.380743802,0.203411087,0.203402087,0.242543504,0.244061843,0.288525075,0.294885546,0.366140366,0.384555519,0.204684377,0.207213819,0.235084504,0.23823601,0.26925683,0.27405116,0.322282255,0.333068401,0.216126144,0.221197441,0.257926315,0.262935758,0.293070018,0.299146205,0.348979712,0.359128773,0.270792335,0.261243433,0.376829267,0.423175335,0.422334105,0.49730441,0.485011518,0.620372176,0,299.0108322,295.2733648,1.532095918,96.96842768,91.85004689,5.507263557,290.903072,266.5567839,0.004198661,3.503672907
177.0,0.307498842,0.263493523,0.8569,0.268689767,0.260097904,0.259541426,0.9979,58.0701694,39.59352822,0.004142813,Nova_Formation,100C14h,40,S20A300A0743,EP1,72,,,,24,0.0048,3.61,0.0216,4.4,1,0.048,0.048,2,Nova_Regular,0.24,4.4,0.18,3,10/18/22,0.9921514527,0.979230928,0.9241425905,0.2632790197,0.2600673889,0.2474531019,394.1199951171875,425.30999755859375,898.57,0.9946980913305076,0.9728927321932324,0.99868409149311,1,24,754.3553516441041,687.669566885161,546.0,479.0,124.75521850585938,490.2362060546875,0.004294604,-0.016505212,0.004394829,0.000696719,0.004290909,0.000760555,0.000828832,-0.003772736,-0.001254901,-0.005067289,-0.002050996,-0.005556494,-0.003907561,-0.005731136,-0.004427403,-0.005692095,-0.005071044,-0.005067796,-0.004881904,-0.005292714,-0.005739242,-0.006541789,-0.006968111,-0.010773182,-0.005072936,-0.00762406,-0.007572129,-0.008316651,-0.008309007,-0.008420825,-0.007608473,-0.011427224,-0.006981313,-0.007606968,-0.013687283,-0.013481349,-0.01447776,-0.015129,-0.017003179,-0.015858799,-0.015875638,-0.015233576,-0.031385988,-0.044832021,-0.028333843,-0.043341696,-0.024762154,-0.037451088,1,293.0760794,291.650417,1.459741474,96.63406613,92.17003474,5.480357576,286.1118099,263.2789386,0.003751442,2.571232532
177.0,0.307498842,0.263493523,0.8569,0.268689767,0.260097904,0.259541426,0.9979,58.0701694,39.59352822,0.004142813,Nova_Formation,100C14h,40,S20A300A0743,EP1,72,,,,24,0.0048,3.61,0.0216,4.4,1,0.048,0.048,2,Nova_Regular,0.24,4.4,0.18,3,10/18/22,0.9653502457,0.9591077367,0.9131908585,0.2557857157,0.254611338,0.2446801696999999,438.5199890136719,432.55999755859375,912.05,0.9962288191414976,0.9808952327280176,0.9994773404596328,2,127,754.3553516441041,687.669566885161,546.0,479.0,124.75521850585938,490.2362060546875,-0.010868281,-0.010160387,0.038981467,0.03407556,0.04067728,0.033707947,0.042527467,0.029893607,0.00445132,0.001914963,0.007223904,0.005456239,0.006484479,0.004588038,0.006964386,0.00509581,-0.000637814,0.000907645,0.002130792,0.003443852,0.00201112,-0.001804203,0.00126937,-0.010524988,-2.18e-06,-0.003170252,8.89e-05,0.000118405,0.000219613,-0.000362903,0.00126785,-0.001258492,0.001268983,-0.004439026,-0.00741002,-0.008755803,-0.007650763,-0.007546723,-0.004453272,-0.005069375,-0.020343572,-0.018423632,-0.024120867,-0.040072978,-0.004896998,-0.01739949,0.036862314,0.031808019,2,290.6841321,289.6540919,1.169625645,94.48055682,89.83147658,5.503415095,277.066715,255.7856348,0.003773468,1.940297063
177.0,0.307498842,0.263493523,0.8569,0.268689767,0.260097904,0.259541426,0.9979,58.0701694,39.59352822,0.004142813,Nova_Formation,100C14h,40,S20A300A0743,EP1,72,,,,24,0.0048,3.61,0.0216,4.4,1,0.048,0.048,2,Nova_Regular,0.24,4.4,0.18,3,10/18/22,0.9514214561,0.9457735647,0.9015006659,0.2519689031,0.2510245913,0.2417073983,482.1099853515625,478.2000122070313,955.61,0.9949530499564614,0.9817169662190912,0.999048225926876,3,230,754.3553516441041,687.669566885161,546.0,479.0,124.75521850585938,490.2362060546875,-0.001354128,-0.005106449,0.07756561,0.06900558,0.08209294,0.06899741,0.090150565,0.06796488,0.010168225,0.010151282,0.019812822,0.0168809,0.020137221,0.017885804,0.023507893,0.020301759,0.010799885,0.007609501,0.012918189,0.014587328,0.013095647,0.010358512,0.011432767,-0.000380248,0.005714774,0.005702481,0.00961709,0.009386107,0.011006534,0.009865701,0.013974607,0.01204741,0.003805548,0.000618756,0.003850013,0.001431525,0.00553143,0.005112708,0.010158032,0.010140508,-0.022255093,-0.011462376,-0.001802653,-0.013883322,0.030478358,0.021229297,0.101053834,0.111808777,3,290.5390775,288.0481704,1.102423569,93.60067746,88.42932418,5.518614301,272.8180102,251.9688224,0.004220829,1.749949023
177.0,0.307498842,0.263493523,0.8569,0.268689767,0.260097904,0.259541426,0.9979,58.0701694,39.59352822,0.004142813,Nova_Formation,100C14h,40,S20A300A0743,EP1,72,,,,24,0.0048,3.61,0.0216,4.4,1,0.048,0.048,2,Nova_Regular,0.24,4.4,0.18,3,10/18/22,0.9391796394,0.9331696157,0.8865496907,0.2486678164,0.2476859311,0.2379326447,499.7099914550781,506.1799926757813,1033.65,0.992983399963416,0.9815364270500464,0.9988198889267034,4,333,754.3553516441041,687.669566885161,546.0,479.0,124.75521850585938,490.2362060546875,0.020569563,0.001247406,0.12203738,0.11281276,0.12911612,0.11565235,0.143226177,0.11499265,0.022869632,0.02158986,0.035058111,0.033622116,0.038458914,0.037359595,0.045257926,0.041912019,0.022230059,0.020319268,0.028831288,0.029215381,0.02927655,0.026501626,0.032388836,0.019667059,0.016509533,0.015871972,0.024005264,0.022850364,0.027728796,0.026441962,0.03302592,0.030478299,0.012059391,0.011419773,0.019580066,0.018468678,0.023275673,0.024948061,0.033023804,0.033012182,-0.014640242,-0.001930684,0.031712681,0.028384596,0.07570672,0.083993345,0.173483372,0.227477729,4,291.7667615,286.803889,1.054660471,92.85089507,86.8818596,5.538536701,269.3771268,248.6677357,0.004851458,1.747503714
177.0,0.307498842,0.263493523,0.8569,0.268689767,0.260097904,0.259541426,0.9979,58.0701694,39.59352822,0.004142813,Nova_Formation,100C14h,40,S20A300A0743,EP1,72,,,,24,0.0048,3.61,0.0216,4.4,1,0.048,0.048,2,Nova_Regular,0.24,4.4,0.18,3,10/18/22,0.9182300273,0.9095681748,0.8512812307,0.2430202801,0.2413255157,0.2285283450999999,547.7100219726562,571.8099975585938,1139.73,1.00577933832403,0.978894448808632,0.9985476320354612,5,436,754.3553516441041,687.669566885161,546.0,479.0,124.75521850585938,490.2362060546875,0.016803801,0.012418747,0.16898611,0.1571112,0.18038505,0.16255924,0.204915375,0.16608003,0.039388344,0.029210776,0.055845648,0.051597178,0.060635358,0.055277795,0.072417408,0.064781338,0.029215023,0.03111808,0.046629801,0.045800403,0.049330086,0.04525429,0.0533517,0.044443458,0.028626963,0.028577432,0.042463571,0.041254938,0.047840506,0.045546651,0.057215631,0.052077979,0.031120405,0.024762526,0.04366076,0.042606592,0.049107105,0.052820712,0.061614186,0.069234669,,,,,,,,,5,306.7663458,286.6040984,0.994561561,90.93672033,80.80859331,5.507869186,263.6793476,243.0201991,0.006817108,1.822389509
177.0,0.307498842,0.263493523,0.8569,0.268689767,0.260097904,0.259541426,0.9979,58.0701694,39.59352822,0.004142813,Nova_Formation,100C14h,40,S20A300A0743,EP1,72,,,,24,0.0048,3.61,0.0216,4.4,1,0.048,0.048,2,Nova_Regular,0.24,4.4,0.18,3,10/18/22,0.9043078551,0.8928936319,0.7620587987,0.2394447182,0.2372450245,0.2053205505,673.3699951171875,661.72998046875,1398.32,1.0089686851391748,0.9766607501986568,0.9959301959112068,6,539,754.3553516441041,687.669566885161,546.0,479.0,124.75521850585938,490.2362060546875,0.044575006,0.04124564,0.23980501,0.22498554,0.26021737,0.23531237,0.297468156,0.24645588,0.053343982,0.050789088,0.093782037,0.088050216,0.104695112,0.097876996,0.123851895,0.116838217,0.050164387,0.050154969,0.078909233,0.076644674,0.08352676,0.080058426,0.09271127,0.083794802,0.05206871,0.044434816,0.071737409,0.071548343,0.080571771,0.078460693,0.09398374,0.093338847,0.045075566,0.03299506,0.079412371,0.080159187,0.089328855,0.096379101,0.104893029,0.122107714,,,,,,,,,6,329.3892456,285.4370887,0.986914985,89.99557437,74.2685425,5.429899598,260.1315392,239.4446362,0.00716727,1.937163875
177.0,0.307498842,0.263493523,0.8569,0.268689767,0.260097904,0.259541426,0.9979,58.0701694,39.59352822,0.004142813,Nova_Formation,100C14h,40,S20A300A0743,EP1,72,,,,24,0.0048,3.61,0.0216,4.4,1,0.048,0.048,2,Nova_Regular,0.24,4.4,0.18,3,10/18/22,0.8703931634,0.8270719971,0.627236502,0.2304747549,0.2204000898,0.1697471823,782.7899780273438,799.8599853515625,1698.56,1.0100304454242464,0.9428503840013512,0.9968073465973764,7,642,754.3553516441041,687.669566885161,546.0,479.0,124.75521850585938,490.2362060546875,0.063834816,0.059016168,0.35212442,0.3337496,0.381195,0.34824935,0.429127306,0.36967018,0.081263661,0.07681942,0.1548585,0.145709932,0.168963879,0.163418978,0.198757708,0.20511955,0.07173036,0.077456638,0.128427431,0.128569111,0.1374138,0.139102966,0.151736021,0.16254735,0.076811284,0.07173866,0.121369034,0.119158804,0.132639289,0.13415128,0.153018922,0.168284327,0.06854862,0.067921713,0.13580662,0.14348951,0.14820236,0.171317279,0.16826129,0.228640795,,,,,,,,,7,373.11797,281.7739195,0.978039158,87.65318432,63.41709456,4.97295032,250.6330529,230.4746735,0.006685905,2.49666251
178.0,0.302663794,0.261108465,0.8627,0.270562267,,,,20.7890889,39.86787521,0.030728937,Nova_Formation,100C14h,40,S20A300A0676,EP1,168,,,,24,0.0168,3.99,0.5304,4.4,1,0.048,0.048,0,Nova_Regular,0.24,4.4,0.18,3,10/18/22,0.9967551521,0.9751963616,0.9206194963,0.2646681852,0.2589858123,0.2465059705999999,426.2799987792969,407.1900024414063,903.35,0.9928366060720718,0.9687336964923164,0.9491747005931828,0,0,853.7748580879206,829.0679990420625,726.0,609.0,164.21823120117188,646.2640991210938,0.25673738,0.25107065,0.32643595,0.3299421,0.37994543,0.38077518,0.481120378,0.46972507,0.211670086,0.212933928,0.249113604,0.252143234,0.294109374,0.300636441,0.3686786,0.384553105,0.207224533,0.20848465,0.248452127,0.248857915,0.294000149,0.298604459,0.373130113,0.388364792,0.211674064,0.213567555,0.24214533,0.243929937,0.276130527,0.28006646,0.328634888,0.338785082,0.233286023,0.232637897,0.267416239,0.26943785,0.301794738,0.307056129,0.357254863,0.368660808,0.27142477,0.270774603,0.393639624,0.446175665,0.441114426,0.524131477,0.505511284,0.659775019,0,299.1542495,294.0527948,1.427882147,96.59983728,90.98527012,5.488738667,288.3260914,264.6681003,0.004302545,3.246631557
178.0,0.302663794,0.261108465,0.8627,0.270562267,,,,20.7890889,39.86787521,0.030728937,Nova_Formation,100C14h,40,S20A300A0676,EP1,168,,,,24,0.0168,3.99,0.5304,4.4,1,0.048,0.048,0,Nova_Regular,0.24,4.4,0.18,3,10/18/22,0.9870381077,0.9716798454,0.9172435973,0.2619246169,0.2581070581,0.2456560262,409.1199951171875,400.8599853515625,879.32,1.0005520859092312,0.9779490148261748,0.9997772230287824,1,24,853.7748580879206,829.0679990420625,726.0,609.0,164.21823120117188,646.2640991210938,0.001768947,-0.002527043,0.011368096,0.008665323,0.010726422,0.00464797,0.008790851,0.001300424,-0.00505814,-0.005071998,-0.002693862,-0.00300768,-0.002823919,-0.004379272,-0.004408866,-0.005061388,-0.003155455,-0.005074263,-0.005381808,-0.005055875,-0.00580585,-0.006473064,-0.008222669,-0.012688965,-0.005697832,-0.005707622,-0.007663161,-0.007509395,-0.007440835,-0.008309662,-0.00886336,-0.010149419,-0.012136027,-0.012062952,-0.013830781,-0.014559597,-0.014077246,-0.017356098,-0.015316665,-0.018411011,-0.001241118,-0.017781436,-0.036009163,-0.055971235,-0.033453047,-0.053173512,-0.025537103,-0.050175548,1,291.3359973,291.2694594,1.350617084,96.29541713,91.9634092,5.661925329,284.4139747,261.9245319,0.003854444,2.063149711
178.0,0.302663794,0.261108465,0.8627,0.270562267,,,,20.7890889,39.86787521,0.030728937,Nova_Formation,100C14h,40,S20A300A0676,EP1,168,,,,24,0.0168,3.99,0.5304,4.4,1,0.048,0.048,0,Nova_Regular,0.24,4.4,0.18,3,10/18/22,0.9650125143,0.9561910191,0.9103296726,0.2557825304,0.2539677533,0.2440301346,403.3699951171875,422.0400085449219,878.13,1.0026464991974993,0.9863480282981708,0.9998997548089238,2,127,853.7748580879206,829.0679990420625,726.0,609.0,164.21823120117188,646.2640991210938,-0.001563788,0.015919447,0.032130033,0.026341349,0.03425181,0.025564194,0.035944849,0.022300184,0.004454762,0.006380081,0.008264884,0.007564336,0.00838834,0.006711483,0.007622004,0.00703451,0.004448771,0.006379589,0.003348559,0.005639076,0.001747757,0.000721961,-0.003180057,-0.012049437,0.001908183,2.33e-05,0.00129059,0.000686169,0.001425862,0.00087288,0.003180176,0.000672698,-0.010804683,-0.007602751,-0.008909464,-0.008689344,-0.009064198,-0.008413076,-0.006370306,-0.00758788,-0.008897513,-0.015862435,-0.034032762,-0.059198737,-0.014216125,-0.040737599,0.032256246,-0.000563622,2,294.1971298,288.8407071,1.177010545,94.70650846,88.7618089,5.49748889,277.0136799,255.7824456,0.003904056,1.889517327
178.0,0.302663794,0.261108465,0.8627,0.270562267,,,,20.7890889,39.86787521,0.030728937,Nova_Formation,100C14h,40,S20A300A0676,EP1,168,,,,24,0.0168,3.99,0.5304,4.4,1,0.048,0.048,0,Nova_Regular,0.24,4.4,0.18,3,10/18/22,0.9515357458,0.9434485313,0.9015007855,0.2520791351,0.2505528234,0.2419112843,430.8200073242188,451.9599914550781,913.05,1.001262995044486,0.9874946999809694,0.9996409650537272,3,230,853.7748580879206,829.0679990420625,726.0,609.0,164.21823120117188,646.2640991210938,0.020251274,0.025431663,0.06733635,0.061426193,0.07051426,0.06091103,0.078752965,0.06039691,0.017181188,0.015260622,0.023123309,0.022158206,0.024874359,0.021948904,0.027994037,0.024799496,0.020355359,0.016531751,0.01893568,0.017897427,0.016038269,0.013175219,0.012102127,0.000645727,0.013998777,0.012720108,0.016150177,0.015879169,0.018001825,0.017163277,0.020363212,0.017172754,0.001922116,0.001912937,0.005863577,0.007118076,0.00955677,0.008004993,0.014627963,0.011450917,-0.006339341,-0.00698486,-0.008151114,-0.033793896,0.021055818,-0.001015306,0.095222831,0.076292515,3,294.0650098,287.2556281,1.111359473,93.84577271,87.40778436,5.503694969,272.8453832,252.07905,0.004335044,1.688540265
178.0,0.302663794,0.261108465,0.8627,0.270562267,,,,20.7890889,39.86787521,0.030728937,Nova_Formation,100C14h,40,S20A300A0676,EP1,168,,,,24,0.0168,3.99,0.5304,4.4,1,0.048,0.048,0,Nova_Regular,0.24,4.4,0.18,3,10/18/22,0.9394850531,0.9313345937,0.8907551695,0.2488108911,0.2473187057,0.2393054927,484.010009765625,483.6400146484375,977.32,0.999479745761511,0.9872962589815648,1.00001938605705,4,333,853.7748580879206,829.0679990420625,726.0,609.0,164.21823120117188,646.2640991210938,0.019955486,0.026058674,0.10723892,0.09993586,0.11201966,0.099820375,0.126098305,0.101695,0.028597847,0.030508131,0.040728644,0.039398491,0.043884993,0.041257411,0.049562633,0.046397448,0.02986531,0.031779364,0.033023775,0.03445071,0.032864928,0.031109542,0.030493885,0.019703865,0.026687011,0.024789631,0.03017965,0.030511931,0.032732606,0.032088846,0.03812322,0.03495872,0.013338104,0.015889034,0.021504372,0.023351282,0.025338471,0.027210414,0.034927994,0.033701271,0.005075425,-0.005721867,0.021409631,0.006987423,0.064464867,0.057130575,0.163807392,0.181147039,4,295.3601468,285.9944173,1.065886054,93.08655622,85.85957041,5.516052938,269.3705566,248.8108057,0.00477245,1.635944857
178.0,0.302663794,0.261108465,0.8627,0.270562267,,,,20.7890889,39.86787521,0.030728937,Nova_Formation,100C14h,40,S20A300A0676,EP1,168,,,,24,0.0168,3.99,0.5304,4.4,1,0.048,0.048,0,Nova_Regular,0.24,4.4,0.18,3,10/18/22,0.9230892919,0.9141777938,0.8709372696,0.2443330098,0.2426784115,0.2342273446,502.1400146484375,511.5799865722656,1078.27,1.008298534762358,0.9871839734652584,0.999847320392335,5,436,853.7748580879206,829.0679990420625,726.0,609.0,164.21823120117188,646.2640991210938,0.02727449,0.034333467,0.1393227,0.13512027,0.14858183,0.13700917,0.167112082,0.13984102,0.042586312,0.041959703,0.057947859,0.057244182,0.063135147,0.059693158,0.07245335,0.067391366,0.042582452,0.041959524,0.049521774,0.049721718,0.050744295,0.048829675,0.050843745,0.041332453,0.036226019,0.036240995,0.044275999,0.043943211,0.048259825,0.047007501,0.056013286,0.052203983,0.025419801,0.020348832,0.038294494,0.040581226,0.045905381,0.04678005,0.057190508,0.057856262,,,,,,,,,5,296.6307612,284.5380703,1.001709886,91.92714688,83.88120828,5.525321378,264.5391095,244.3329245,0.005995877,1.513162465
178.0,0.302663794,0.261108465,0.8627,0.270562267,,,,20.7890889,39.86787521,0.030728937,Nova_Formation,100C14h,40,S20A300A0676,EP1,168,,,,24,0.0168,3.99,0.5304,4.4,1,0.048,0.048,0,Nova_Regular,0.24,4.4,0.18,3,10/18/22,0.9077629734,0.896455151,0.8432430717,0.2402088251,0.2379256519,0.2267879272,554.530029296875,556.47998046875,1158.97,1.011659986510283,0.9845223517231924,1.000374489923225,6,539,853.7748580879206,829.0679990420625,726.0,609.0,164.21823120117188,646.2640991210938,0.034188896,0.042655945,0.1765494,0.17139196,0.18915525,0.17515394,0.211344093,0.18174547,0.055925354,0.05400756,0.074812725,0.07308358,0.080713362,0.076762348,0.092777669,0.085773319,0.050836787,0.052736729,0.064845622,0.064944595,0.067443013,0.065888375,0.071168661,0.061621547,0.047658473,0.046382695,0.060942948,0.059733316,0.064877778,0.064864874,0.076256126,0.073704869,0.041301131,0.038752541,0.05817458,0.061626226,0.066848665,0.071079522,0.082594663,0.086940348,,,,,,,,,6,308.0273523,284.1735291,0.974595077,90.57556453,79.46636357,5.495114926,260.3937977,240.2087394,0.007044967,1.567376846
178.0,0.302663794,0.261108465,0.8627,0.270562267,,,,20.7890889,39.86787521,0.030728937,Nova_Formation,100C14h,40,S20A300A0676,EP1,168,,,,24,0.0168,3.99,0.5304,4.4,1,0.048,0.048,0,Nova_Regular,0.24,4.4,0.18,3,10/18/22,0.9001970731,0.887205456,0.8167716078,0.2383131327,0.2356631381,0.2200134004,594.77001953125,624.7100219726562,1317.44,1.0141348932287275,0.983151342446266,0.9991904933614488,7,642,853.7748580879206,829.0679990420625,726.0,609.0,164.21823120117188,646.2640991210938,0.06038043,0.05182591,0.21999606,0.21726942,0.23684469,0.22250786,0.269438654,0.23288453,0.066064194,0.067943901,0.097473338,0.094576329,0.106605589,0.10220626,0.12513876,0.116392881,0.060341135,0.066038579,0.087602735,0.087833256,0.092909724,0.088145196,0.099082917,0.087601632,0.064153612,0.060955673,0.08130601,0.081583098,0.088366687,0.088159472,0.103539228,0.100960046,0.050803661,0.052688166,0.083297729,0.08641845,0.094193399,0.097599626,0.110509396,0.121287733,,,,,,,,,7,338.1119976,284.5098731,0.987164318,89.65456064,71.92309719,5.354182242,258.4137977,238.3130477,0.007160284,1.529851921
179.0,0.301678068,0.260426773,0.8633,0.270498859,,,,20.7314694,39.35932722,0.033146699,Nova_Formation,100C14h,40,S20A300A0241,EP1,168,,,,24,0.0168,3.99,0.5304,4.4,1,0.048,0.048,0,Nova_Regular,0.24,4.4,0.18,3,10/18/22,1.0096221871,0.976767547,0.9223114121,0.2680316143,0.2592077217,0.2463722739,405.989990234375,387.0199890136719,858.5,1.004186598921279,0.9685429574338804,0.9498281015718222,0,0,797.1822087022454,772.5474632507708,613.0,511.0,138.13328552246094,541.9376831054688,0.22161111,0.21294907,0.306282,0.3144913,0.36224198,0.36430693,0.463944018,0.45196006,0.167808354,0.163367823,0.20841369,0.207637355,0.25253886,0.256507456,0.326717764,0.340084434,0.164634138,0.1620965,0.204401225,0.203847259,0.250741184,0.253948927,0.328630656,0.342172176,0.16771102,0.165908456,0.198986381,0.197689325,0.233340606,0.23451373,0.285939634,0.291770518,0.182429999,0.185613826,0.226928622,0.228125378,0.262200564,0.266129732,0.317822814,0.326095998,0.241546303,0.22820285,0.366917878,0.4270145,0.412636131,0.506870925,0.476736218,0.643294811,0,302.8603971,298.3313437,1.399999978,96.41874549,90.99582133,5.462744355,291.8873845,268.0315305,0.004392429,3.318729836
179.0,0.301678068,0.260426773,0.8633,0.270498859,,,,20.7314694,39.35932722,0.033146699,Nova_Formation,100C14h,40,S20A300A0241,EP1,168,,,,24,0.0168,3.99,0.5304,4.4,1,0.048,0.048,0,Nova_Regular,0.24,4.4,0.18,3,10/18/22,0.9981203363,0.9728358977,0.9179177121,0.2647949938,0.2582099643,0.2452557971,380.2999877929688,390.3699951171875,839.78,1.01269049551189,0.9787322981138256,0.9997188555385688,1,24,797.1822087022454,772.5474632507708,613.0,511.0,138.13328552246094,541.9376831054688,-0.019602492,-0.022904262,0.002760917,-0.004507065,0.000316083,-0.005533367,0.001938224,-0.008311629,-0.008279786,-0.004526421,-0.007151872,-0.006497562,-0.007275596,-0.008250728,-0.005749941,-0.009634256,-0.011459291,-0.005104259,-0.007512927,-0.008622408,-0.009807751,-0.010592192,-0.01020512,-0.014840335,-0.015807316,-0.012094155,-0.012293056,-0.011585161,-0.012346253,-0.013636947,-0.012639701,-0.014014572,-0.008279294,-0.015272245,-0.020496815,-0.020693272,-0.020554096,-0.021871254,-0.021640301,-0.023550123,-0.03434585,-0.022903934,-0.046140701,-0.071404964,-0.041904986,-0.068176121,-0.034372151,-0.061088204,1,300.2221869,295.9301196,1.300352888,95.83295254,90.38055793,5.46075926,287.502519,264.7949094,0.003881499,2.643630299
179.0,0.301678068,0.260426773,0.8633,0.270498859,,,,20.7314694,39.35932722,0.033146699,Nova_Formation,100C14h,40,S20A300A0241,EP1,168,,,,24,0.0168,3.99,0.5304,4.4,1,0.048,0.048,0,Nova_Regular,0.24,4.4,0.18,3,10/18/22,0.9731328972,0.9539502233,0.907154134,0.2578351738,0.2531187517,0.2425740405999999,391.2000122070313,406.0299987792969,848.56,1.0148383239675445,0.9864377369138744,0.99998546938999,2,127,797.1822087022454,772.5474632507708,613.0,511.0,138.13328552246094,541.9376831054688,-0.028201774,-0.008269876,0.027730852,0.016361892,0.028871238,0.016284883,0.035847723,0.013445646,-0.003813252,0.000630572,0.000981987,-8.19e-05,0.00360018,0.000270158,0.005090237,0.00062114,-0.003177628,-0.005092099,-0.002339244,-0.003625482,-0.004875675,-0.007158771,-0.008266151,-0.018660605,-0.007527784,-0.007632777,-0.005785614,-0.005615622,-0.00491944,-0.006337821,-0.003711551,-0.005729765,-0.006991401,-0.014988914,-0.016148448,-0.018164441,-0.015039936,-0.018229201,-0.012711674,-0.016262531,-0.047036514,-0.029882029,-0.042078078,-0.072076619,-0.017816335,-0.047519684,0.038140029,0.012057185,2,297.5515973,292.8767438,1.1477719,94.1943582,88.48061611,5.467520569,279.2885827,257.8350889,0.003918517,2.025184014
179.0,0.301678068,0.260426773,0.8633,0.270498859,,,,20.7314694,39.35932722,0.033146699,Nova_Formation,100C14h,40,S20A300A0241,EP1,168,,,,24,0.0168,3.99,0.5304,4.4,1,0.048,0.048,0,Nova_Regular,0.24,4.4,0.18,3,10/18/22,0.9593605116,0.9409523129,0.8971413063,0.2540682884,0.2496315891,0.2400798776,428.2200012207031,436.1799926757813,881.51,1.012831739331323,0.9869231327102655,1.000159790272084,3,230,797.1822087022454,772.5474632507708,613.0,511.0,138.13328552246094,541.9376831054688,-0.024701878,-0.017187193,0.06094104,0.04791504,0.063804775,0.048337877,0.074280083,0.049518615,0.00507167,0.00887768,0.013327181,0.011926904,0.016318977,0.012945682,0.020317435,0.01520741,0.006343082,0.003793225,0.009114727,0.006596461,0.007246107,0.002737045,0.002508849,-0.007852405,-0.002456069,-0.00637649,0.002367988,-0.000263035,0.003856972,-0.000805885,0.00630188,0.001870304,-0.001885191,-0.008285686,-0.006031901,-0.008292988,-0.003754467,-0.005888522,0.002553403,0.000594854,-0.042605177,-0.019731402,-0.0221847,-0.046659023,0.015516013,-0.007682323,0.097207993,0.094620705,3,295.6622808,290.8727761,1.093741306,93.46198378,87.65959709,5.470736538,275.0892473,254.0682031,0.00422472,1.874380477
179.0,0.301678068,0.260426773,0.8633,0.270498859,,,,20.7314694,39.35932722,0.033146699,Nova_Formation,100C14h,40,S20A300A0241,EP1,168,,,,24,0.0168,3.99,0.5304,4.4,1,0.048,0.048,0,Nova_Regular,0.24,4.4,0.18,3,10/18/22,0.9470221772,0.9288559873,0.8834673251,0.2507332784,0.2464211007,0.2366835201,468.9800109863281,469.4599914550781,961.18,1.0105629324583398,0.9868509367921808,0.9999690697790878,4,333,797.1822087022454,772.5474632507708,613.0,511.0,138.13328552246094,541.9376831054688,-0.01822117,0.03238806,0.08386949,0.085235685,0.089429796,0.08787909,0.104178131,0.09083161,0.015874594,0.019682646,0.02845946,0.028074741,0.03346473,0.03109163,0.04128769,0.036185771,0.015874878,0.013962612,0.022862732,0.021779001,0.022262782,0.018785596,0.020944953,0.009308487,0.012160435,0.000615001,0.016916573,0.017531335,0.020182773,0.018883318,0.0261347,0.024751365,-0.006372035,-0.004472077,0.00893952,0.006410897,0.013431132,0.011457026,0.022219062,0.021571189,-0.021633238,-0.012102321,0.012994796,-0.004138559,0.06154713,0.059055805,0.174744397,0.221740901,4,323.0168559,291.9172814,1.062923173,91.79305008,79.01904698,5.531826036,271.3931973,250.7331938,0.005756406,1.07822632
179.0,0.301678068,0.260426773,0.8633,0.270498859,,,,20.7314694,39.35932722,0.033146699,Nova_Formation,100C14h,40,S20A300A0241,EP1,168,,,,24,0.0168,3.99,0.5304,4.4,1,0.048,0.048,0,Nova_Regular,0.24,4.4,0.18,3,10/18/22,0.9261380971,0.9061258168,0.8513234736,0.2450835187,0.2402951452,0.2282562682,507.0299987792969,511.3800048828125,1090.1,1.0232311575148971,0.9847084510300044,0.9998852382295292,5,436,797.1822087022454,772.5474632507708,613.0,511.0,138.13328552246094,541.9376831054688,0.003925979,0.027323693,0.14538404,0.13051048,0.15583628,0.13491026,0.18022579,0.14427045,0.026673585,0.024147496,0.047463536,0.046448484,0.054366052,0.050494701,0.066699028,0.060371488,0.020953909,0.026690081,0.040176898,0.03734915,0.041931093,0.036264628,0.044450134,0.034763396,0.020419285,0.023513764,0.033575654,0.033992469,0.037553743,0.036769897,0.047100753,0.045120239,0.017773986,0.011435971,0.030221701,0.031138852,0.037157029,0.037678391,0.04953593,0.054653347,,,,,,,,,5,304.4530584,288.3832246,0.988778594,91.11268456,82.09969923,5.481948265,265.7640644,245.0834334,0.006475723,1.86124517
179.0,0.301678068,0.260426773,0.8633,0.270498859,,,,20.7314694,39.35932722,0.033146699,Nova_Formation,100C14h,40,S20A300A0241,EP1,168,,,,24,0.0168,3.99,0.5304,4.4,1,0.048,0.048,0,Nova_Regular,0.24,4.4,0.18,3,10/18/22,0.9158607235,0.8957877903,0.8082045012,0.2424872919,0.23782624,0.2171604393,604.219970703125,585.8499755859375,1251.02,1.0254443195638718,0.984741068583372,0.9974085283545912,6,539,797.1822087022454,772.5474632507708,613.0,511.0,138.13328552246094,541.9376831054688,0.017388552,0.003124565,0.19912204,0.17865592,0.21452391,0.18616629,0.249829471,0.19753185,0.040660426,0.041902319,0.07365334,0.069873139,0.083733797,0.076323241,0.101219028,0.09242031,0.040656835,0.034274682,0.065472931,0.062289804,0.068567872,0.064195782,0.07559365,0.065188646,0.035673261,0.036817715,0.057036459,0.057022631,0.064087197,0.062584043,0.077608615,0.076187372,0.022860974,0.028551325,0.059960753,0.060585782,0.068232834,0.072555482,0.083223671,0.095881283,,,,,,,,,6,321.845829,287.4563811,0.985611853,90.48488938,76.94676648,5.436226711,263.276739,242.4872068,0.006824331,1.990601035
179.0,0.301678068,0.260426773,0.8633,0.270498859,,,,20.7314694,39.35932722,0.033146699,Nova_Formation,100C14h,40,S20A300A0241,EP1,168,,,,24,0.0168,3.99,0.5304,4.4,1,0.048,0.048,0,Nova_Regular,0.24,4.4,0.18,3,10/18/22,0.888310272,0.8663288609,0.7106975473,0.2352053773,0.2302871917,0.1917079237,713.4000244140625,741.8099975585938,1543.4,1.0275566009120531,0.9834526507039746,1.002192719059993,7,642,797.1822087022454,772.5474632507708,613.0,511.0,138.13328552246094,541.9376831054688,0.0534108,0.05966395,0.3057396,0.28450194,0.3294751,0.29619014,0.379196763,0.31567827,0.052066982,0.067940786,0.12886405,0.121006653,0.145120114,0.132496595,0.1721313,0.162566304,0.07112588,0.064763948,0.112283438,0.106686354,0.119290888,0.112528324,0.132723898,0.126948506,0.065509111,0.049513847,0.101817578,0.101525307,0.111781195,0.111488074,0.131567746,0.135896832,0.040622666,0.052049309,0.115446776,0.120666459,0.129075944,0.14207688,0.149252921,0.186086476,,,,,,,,,7,362.0890662,285.6421283,0.98413572,88.30252407,66.57722265,5.1546364,255.7926569,235.2052928,0.006775745,2.300103132
180.0,0.302071348,0.259244634,0.8582,0.268619462,,,,20.7274583,39.35920972,0.033279138,Nova_Formation,100C14h,40,S20A300A0040,EP1,168,,,,24,0.0168,3.99,0.5304,4.4,1,0.048,0.048,0,Nova_Regular,0.24,4.4,0.18,3,10/18/22,1.0206704333,0.9819221445,0.9254646747,0.2709463057,0.2607036156,0.2475523688999999,420.6900024414063,405.25,889.42,1.0099572297279509,0.9695272607500228,0.9503571585964172,0,0,824.3578534815721,800.7091532437356,649.0,555.0,147.0571746826172,577.4321899414062,0.2338554,0.23808387,0.3053112,0.31144527,0.35867363,0.3607766,0.459526241,0.44805387,0.188800693,0.18750912,0.226254895,0.229391888,0.2705746,0.276860088,0.344549328,0.361670405,0.183719113,0.184331074,0.2234658,0.225425288,0.269837588,0.275533259,0.349001169,0.364210874,0.189440355,0.188780338,0.218815312,0.220370188,0.253319502,0.256546378,0.305774063,0.315904468,0.205968365,0.206575453,0.242403477,0.244465798,0.277308941,0.280719429,0.333108842,0.34259811,0.246016994,0.247892141,0.362900972,0.407787949,0.408380806,0.483032316,0.472963214,0.608922958,0,306.0519673,301.6802575,1.370550136,96.35671307,90.94432534,5.484906136,294.8837758,270.9461229,0.004448448,3.19617826
180.0,0.302071348,0.259244634,0.8582,0.268619462,,,,20.7274583,39.35920972,0.033279138,Nova_Formation,100C14h,40,S20A300A0040,EP1,168,,,,24,0.0168,3.99,0.5304,4.4,1,0.048,0.048,0,Nova_Regular,0.24,4.4,0.18,3,10/18/22,1.0102966773,0.9777841813,0.9217259536,0.268019491,0.2596444344,0.246598231,397.8500061035156,386.7000122070313,863.79,1.0185599022467635,0.9784970374791532,0.9996330051748265,1,24,824.3578534815721,800.7091532437356,649.0,555.0,147.0571746826172,577.4321899414062,0.003158405,-0.025154069,0.010784,0.004582763,0.010141194,0.004188597,0.007790715,0.001958519,-0.003175512,-0.002545685,-0.00332588,-0.003654748,-0.003194064,-0.004525572,-0.003808707,-0.00641796,-0.003813267,-0.006361231,-0.004227832,-0.005686626,-0.005832255,-0.008158386,-0.010169655,-0.013991565,-0.007625416,-0.008903697,-0.008564591,-0.008121669,-0.008671314,-0.008960515,-0.009530663,-0.012719542,-0.012077063,-0.00953564,-0.014512002,-0.01449199,-0.016152352,-0.014464796,-0.017160624,-0.017165214,-0.010803029,-0.020343542,-0.034636021,-0.048962235,-0.03147468,-0.048026025,-0.026691973,-0.041960239,1,305.2100614,299.6197364,1.285297222,95.7742562,89.92577996,5.479913442,290.8814304,268.0193081,0.003921991,2.520363643
