Repository: cx26/formation-analysis

# ***Data-Driven Analysis of Battery Formation*** 

This repository contains half cell measurement data and code (for plotting, simulation and experiment design) accompanying the paper *Data-Driven Analysis of Battery Formation Reveals the Role of Electrode Utilization in Extending Cycle Life* by Xiao Cui et al (2024).  

- **[data](data)**: 
    - extracted summary information from [aging cycles, diagnostic cycles](data/rpt_summary_041524.csv) and [formation cycles](data/formation_cycle_info_042124.csv); [resistances](data/delta_features_041524.csv); [electrode-specifics](data/electrode_info_04152024.csv) fitted using differential voltage analysis; [formation parameters](data/Formation_2022

File: data/df_all.csv (part 19 of 43)
seq_num,1st_ch_cap,1st_disch_cap,1st_CE,disch_cap_with_cv,last_ch_cap,last_disch_cap,last_CE,formation_time,temperature_exp,cv_hold_cap,formation_file_name,formation_drying_date,formation_temperature,cell_id,electrolyte,ocv_time,cell_mass_before,cell_mass_after,electrolyte_mass,wetting_hold_time,formation_charge_current_1,formation_cutoff_voltage_1,formation_charge_current_2,formation_cutoff_voltage_2,charge_hold_time,formation_discharge_current,formation_verification_current,formation_verification_repeat,regular_project_name,regular_charge_current,regular_charge_cutoff_voltage,regular_discharge_current,regular_discharge_cutoff_voltage,date,rpt_low_energy,rpt_med_energy,regu_energy,rpt_low_cap,rpt_med_cap,regu_cap,rpt_low_cv_t,rpt_med_cv_t,regu_cv_t,rpt_low_ce,rpt_med_ce,regu_ce,diag_pos_x,cycle_index,rpt_low_life,rpt_med_life,regu_life,regu_knee,q_throughput,e_throughput,r_c_0_0s,r_d_0_0s,r_c_0_3s,r_d_0_3s,r_c_0_10s,r_d_0_10s,r_c_0_30s,r_d_0_30s,r_c_1_0s,r_d_1_0s,r_c_1_3s,r_d_1_3s,r_c_1_10s,r_d_1_10s,r_c_1_30s,r_d_1_30s,r_c_2_0s,r_d_2_0s,r_c_2_3s,r_d_2_3s,r_c_2_10s,r_d_2_10s,r_c_2_30s,r_d_2_30s,r_c_3_0s,r_d_3_0s,r_c_3_3s,r_d_3_3s,r_c_3_10s,r_d_3_10s,r_c_3_30s,r_d_3_30s,r_c_4_0s,r_d_4_0s,r_c_4_3s,r_d_4_3s,r_c_4_10s,r_d_4_10s,r_c_4_30s,r_d_4_30s,r_c_5_0s,r_d_5_0s,r_c_5_3s,r_d_5_3s,r_c_5_10s,r_d_5_10s,r_c_5_30s,r_d_5_30s,diag_pos_y,Q_ne,Q_pe,SOC_ne_0,SOC_pe_0,SOC_ne_100,SOC_pe_100,Q_li,Q_full,error,Q_offset
180.0,0.302071348,0.259244634,0.8582,0.268619462,,,,20.7274583,39.35920972,0.033279138,Nova_Formation,100C14h,40,S20A300A0040,EP1,168,,,,24,0.0168,3.99,0.5304,4.4,1,0.048,0.048,0,Nova_Regular,0.24,4.4,0.18,3,10/18/22,0.9869474916,0.9603347612,0.9129600294,0.261505145,0.2549281352,0.2444535549,404.3399963378906,397.5400085449219,858.35,1.020980340832491,0.98573732865222,0.999854314203406,2,127,824.3578534815721,800.7091532437356,649.0,555.0,147.0571746826172,577.4321899414062,0.01089038,0.002202168,0.031763047,0.025291294,0.03440085,0.02464804,0.036974281,0.023618847,0.00065209,0.007008895,0.005271584,0.005022168,0.006287664,0.00536406,0.007651418,0.00447765,0.005095944,0.00255695,0.001572207,0.001249522,8.92e-05,-0.003201663,-0.005700707,-0.014588177,-0.003801972,-0.002527967,-0.002204761,-0.001923293,-0.001926333,-0.002355129,-0.0012514,-0.00365898,-0.008888751,-0.009516746,-0.011178985,-0.010603979,-0.009903222,-0.010326624,-0.00939098,-0.010047019,-0.012698546,-0.01904811,-0.033387989,-0.050618678,-0.010548234,-0.032964319,0.033089221,0.012769103,2,301.7759143,296.5568329,1.144654181,94.29872347,88.43026684,5.476977858,283.1035984,261.5049624,0.004003874,1.901993279
180.0,0.302071348,0.259244634,0.8582,0.268619462,,,,20.7274583,39.35920972,0.033279138,Nova_Formation,100C14h,40,S20A300A0040,EP1,168,,,,24,0.0168,3.99,0.5304,4.4,1,0.048,0.048,0,Nova_Regular,0.24,4.4,0.18,3,10/18/22,0.9729135216,0.947337167,0.9034199462,0.2576473926,0.2514200772,0.2420967915,427.8200073242188,429.8699951171875,895.9,1.0190220091822972,0.9865095054887824,0.9997268231931412,3,230,824.3578534815721,800.7091532437356,649.0,555.0,147.0571746826172,577.4321899414062,0.016005531,-0.001624286,0.06379259,0.05595082,0.06775907,0.056190938,0.076407075,0.057282597,0.009544075,0.013354987,0.01648213,0.017213985,0.017889678,0.018757105,0.020350844,0.019987702,0.01144512,0.013354868,0.013112813,0.012045354,0.011045873,0.007591754,0.005080044,-0.003800809,0.006361574,0.004454195,0.008040935,0.008978248,0.009805858,0.008913964,0.012751222,0.010280728,0.001274318,-0.005711347,-0.001078919,0.000135854,0.001824319,0.002892226,0.006998718,0.005734921,-0.005717516,-0.013975099,-0.011060625,-0.027840108,0.021733046,0.003455639,0.09217298,0.083293676,3,301.045848,294.7953298,1.086828307,93.45381518,87.22598835,5.488254465,278.7693342,257.6472097,0.004381346,1.671155156
180.0,0.302071348,0.259244634,0.8582,0.268619462,,,,20.7274583,39.35920972,0.033279138,Nova_Formation,100C14h,40,S20A300A0040,EP1,168,,,,24,0.0168,3.99,0.5304,4.4,1,0.048,0.048,0,Nova_Regular,0.24,4.4,0.18,3,10/18/22,0.9608143847,0.9354397388,0.8923584305,0.2543527831,0.2482356371,0.2393464822,465.489990234375,469.6900024414063,960.34,1.016957205415705,0.9863210500992656,0.9998919277860776,4,333,824.3578534815721,800.7091532437356,649.0,555.0,147.0571746826172,577.4321899414062,0.019744813,0.016795605,0.096241325,0.091803074,0.10270259,0.09289467,0.114422143,0.09602746,0.023500144,0.024785176,0.032787785,0.03024666,0.037688881,0.034258068,0.044100136,0.038129807,0.020954296,0.022878423,0.028128237,0.024977192,0.026313365,0.023160905,0.024113357,0.012026459,0.014597431,0.015249178,0.020646334,0.021701962,0.023667514,0.023014247,0.029203296,0.026689768,0.008874953,0.008894861,0.014152348,0.015268087,0.018919468,0.020489335,0.027293295,0.027326912,-0.002570808,-0.005724654,0.017626464,0.007163376,0.058888793,0.055179685,0.156945467,0.182412684,4,303.4536186,293.8749104,1.040732221,92.58975647,85.38577327,5.49553029,275.2562035,254.3525999,0.004859577,1.595479291
180.0,0.302071348,0.259244634,0.8582,0.268619462,,,,20.7274583,39.35920972,0.033279138,Nova_Formation,100C14h,40,S20A300A0040,EP1,168,,,,24,0.0168,3.99,0.5304,4.4,1,0.048,0.048,0,Nova_Regular,0.24,4.4,0.18,3,10/18/22,0.9423109239,0.916388243,0.8667452321000001,0.2493225763,0.2430719383,0.2326432464,503.05999755859375,514.6500244140625,1069.18,1.0275457032651678,0.98524613321164,1.00022484752845,5,436,824.3578534815721,800.7091532437356,649.0,555.0,147.0571746826172,577.4321899414062,0.030693978,0.01677373,0.13453186,0.12824082,0.14438891,0.13276002,0.163511932,0.13856229,0.036209702,0.033664584,0.049536869,0.047018632,0.055629075,0.052002788,0.065054506,0.057797402,0.031757101,0.031122729,0.042837471,0.041928723,0.042638868,0.040408194,0.045085818,0.034917474,0.023491427,0.026673466,0.035403416,0.036388084,0.03992179,0.039466769,0.048265427,0.045726717,0.019677639,0.020318165,0.033038706,0.034312129,0.038730919,0.042431474,0.050806373,0.054623604,,,,,,,,,5,317.0338961,293.3196368,0.988661783,90.95046921,80.12532949,5.415772793,269.9099789,249.3223929,0.006424755,1.567667971
180.0,0.302071348,0.259244634,0.8582,0.268619462,,,,20.7274583,39.35920972,0.033279138,Nova_Formation,100C14h,40,S20A300A0040,EP1,168,,,,24,0.0168,3.99,0.5304,4.4,1,0.048,0.048,0,Nova_Regular,0.24,4.4,0.18,3,10/18/22,0.9297781265,0.9027501013,0.8431132829,0.2460317201,0.2395476904,0.2264568871,571.3499755859375,573.0900268554688,1167.8,1.0295992821960025,0.9835019740645348,0.999883032917424,6,539,824.3578534815721,800.7091532437356,649.0,555.0,147.0571746826172,577.4321899414062,0.05541697,0.053013235,0.17902884,0.16979983,0.19303948,0.17450422,0.220664084,0.18366745,0.0463873,0.045750692,0.069715455,0.065184966,0.076917738,0.072268933,0.091498524,0.08260411,0.043841287,0.041937411,0.060838699,0.058537468,0.063317269,0.05837971,0.066074789,0.055276245,0.039810434,0.037488148,0.053175792,0.053210869,0.059036255,0.057455242,0.071581095,0.066717327,0.029219627,0.031766966,0.052506149,0.054166824,0.060406566,0.06622082,0.074339539,0.081858397,,,,,,,,,6,321.7348999,291.8108155,0.981972699,90.32387051,77.9348389,5.479781862,266.734172,246.0315371,0.006923039,1.552689922
180.0,0.302071348,0.259244634,0.8582,0.268619462,,,,20.7274583,39.35920972,0.033279138,Nova_Formation,100C14h,40,S20A300A0040,EP1,168,,,,24,0.0168,3.99,0.5304,4.4,1,0.048,0.048,0,Nova_Regular,0.24,4.4,0.18,3,10/18/22,0.9141594959,0.8869694997,0.736184299,0.2419311366,0.2355501149,0.1981530557,646.989990234375,654.1400146484375,1349.71,1.0320911293083048,0.9832633904675414,0.9971580036175016,7,642,824.3578534815721,800.7091532437356,649.0,555.0,147.0571746826172,577.4321899414062,0.055447936,0.03707415,0.24529785,0.2306535,0.26605284,0.23883128,0.302979589,0.25455406,0.06670928,0.064136893,0.100992993,0.095208868,0.113613933,0.105535746,0.134691238,0.126370609,0.065434977,0.059687451,0.089685947,0.085666016,0.093946606,0.088257492,0.102273583,0.097138852,0.051451102,0.052698329,0.079674229,0.078051612,0.087861627,0.086923569,0.104185522,0.105411291,0.053355113,0.049518794,0.084612012,0.086978078,0.096197754,0.104170591,0.111808032,0.132098258,,,,,,,,,7,347.9696767,290.8961886,0.98502307,89.05926172,70.97304587,5.339671636,262.4975796,241.930954,0.006850407,1.606142686
181.0,0.30169445,0.260995692,0.8651,0.270537386,,,,21.1853862,39.35897503,0.007709516,Nova_Formation,100C14h,40,S20A300A0750,EP1,72,,,,24,0.0168,3.93,0.0648,4.4,1,0.048,0.048,0,Nova_Regular,0.24,4.4,0.18,3,10/18/22,1.0173392765,0.9762460817,0.9181256692,0.2701454587,0.2591607614,0.2455697774,393.7900085449219,391.9700012207031,892.3,1.0123828325321178,0.9668912663739412,0.9487051434459316,0,0,781.7319213371749,737.8214720924245,663.0,575.0,149.4301300048828,587.36865234375,0.23424779,0.23490804,0.3104977,0.3153003,0.3653592,0.364234,0.465786278,0.45292488,0.194498047,0.192592576,0.234462306,0.232981369,0.27886793,0.280616075,0.35277003,0.364500165,0.189417109,0.188778952,0.230642661,0.229801357,0.277519226,0.280260533,0.355314493,0.369928628,0.196408868,0.192590594,0.226409867,0.226049289,0.260393411,0.261537969,0.31336394,0.319078177,0.217384145,0.212294385,0.251588166,0.252093256,0.286791265,0.28916496,0.341468006,0.348316044,0.254885405,0.251068324,0.381132364,0.430414498,0.427341521,0.510564387,0.492609203,0.647056818,0,303.0247255,299.9682282,1.450406541,96.70460162,91.71925842,5.515963982,294.4781705,270.1453104,0.004513699,3.391630247
181.0,0.30169445,0.260995692,0.8651,0.270537386,,,,21.1853862,39.35897503,0.007709516,Nova_Formation,100C14h,40,S20A300A0750,EP1,72,,,,24,0.0168,3.93,0.0648,4.4,1,0.048,0.048,0,Nova_Regular,0.24,4.4,0.18,3,10/18/22,1.0067354934,0.9734850852,0.9150709263,0.2671245435,0.2584878678,0.2448124021,395.9100036621094,393.8900146484375,866.59,1.0192478138599432,0.9778839389488309,1.0000675468920674,1,24,781.7319213371749,737.8214720924245,663.0,575.0,149.4301300048828,587.36865234375,0.009860486,0.007281974,0.013585508,0.008750677,0.012195587,0.009191781,0.010344654,0.005393148,1.62e-05,0.001923025,-0.000771031,-0.000993669,-0.000946105,-0.001029432,-0.001237899,-0.001530975,0.000649497,-0.002528906,-0.001256049,-0.003012151,-0.003331959,-0.005653888,-0.004420012,-0.010777354,-0.00634028,-0.003797904,-0.005634561,-0.006276175,-0.006803751,-0.007395566,-0.00633052,-0.010235339,-0.013332859,-0.009515211,-0.013361797,-0.01327619,-0.013899148,-0.014047801,-0.014730871,-0.015224814,-0.018413082,-0.012056589,-0.034900099,-0.051017493,-0.031717896,-0.048970729,-0.027928233,-0.04507786,1,301.591725,298.0807703,1.328473333,96.01982517,90.78845071,5.506140354,290.2232001,267.124395,0.003889432,2.679493925
181.0,0.30169445,0.260995692,0.8651,0.270537386,,,,21.1853862,39.35897503,0.007709516,Nova_Formation,100C14h,40,S20A300A0750,EP1,72,,,,24,0.0168,3.93,0.0648,4.4,1,0.048,0.048,0,Nova_Regular,0.24,4.4,0.18,3,10/18/22,0.9827771603,0.9562106481,0.9074380591,0.2604154316,0.2538113797,0.2429520792999999,390.1499938964844,394.6700134277344,850.83,1.0216417743589143,0.9859608346670268,1.0002149853035278,2,127,781.7319213371749,737.8214720924245,663.0,575.0,149.4301300048828,587.36865234375,-0.006217569,-0.005434051,0.03174627,0.025877476,0.030990213,0.026369601,0.034940243,0.0231857,0.006370202,0.008277118,0.006201386,0.009161949,0.008066863,0.008303225,0.009552419,0.007995307,0.00763528,0.005098581,0.006693825,0.003844097,0.003271639,-0.000603884,1.59e-05,-0.012051135,-0.000625789,-0.001257643,0.000505984,-0.000405088,0.000769883,-0.001072019,0.001922667,2.26e-05,-0.009525761,-0.006975129,-0.009589612,-0.010144606,-0.009379268,-0.009500355,-0.006478339,-0.007601142,-0.015244707,-0.014602169,-0.0348441,-0.055660456,-0.012079656,-0.036547482,0.036256611,0.012758911,2,296.8425927,294.7672772,1.171613919,94.51839278,89.54601125,5.521793576,282.087142,260.4152122,0.003803476,1.917640077
181.0,0.30169445,0.260995692,0.8651,0.270537386,,,,21.1853862,39.35897503,0.007709516,Nova_Formation,100C14h,40,S20A300A0750,EP1,72,,,,24,0.0168,3.93,0.0648,4.4,1,0.048,0.048,0,Nova_Regular,0.24,4.4,0.18,3,10/18/22,0.9699115516,0.9436333322,0.8976085539,0.2568894354,0.2504431217,0.2405269036,430.25,436.4599914550781,900.46,1.020536972195513,0.9865460389479832,1.000161643388037,3,230,781.7319213371749,737.8214720924245,663.0,575.0,149.4301300048828,587.36865234375,0.027744725,0.014883682,0.067700654,0.061740994,0.07122612,0.0633885,0.079067409,0.06148377,0.018443361,0.018428028,0.023545578,0.021863326,0.026236475,0.023077846,0.029250056,0.025761425,0.020981774,0.015885726,0.02133067,0.019082665,0.017961264,0.013847858,0.015901804,0.001229435,0.008904934,0.012072101,0.014467672,0.013418034,0.016802669,0.014841378,0.017302871,0.017154098,-0.001894236,0.002539769,0.006411761,0.00463438,0.008367449,0.00652647,0.014499038,0.01270631,-0.007619753,-0.013990432,-0.00890103,-0.027031898,0.024979711,0.009129584,0.099176109,0.099138439,3,297.4088719,293.3567256,1.108659267,93.68614233,88.05125541,5.542605171,278.1318505,256.8892513,0.004181991,1.685743122
181.0,0.30169445,0.260995692,0.8651,0.270537386,,,,21.1853862,39.35897503,0.007709516,Nova_Formation,100C14h,40,S20A300A0750,EP1,72,,,,24,0.0168,3.93,0.0648,4.4,1,0.048,0.048,0,Nova_Regular,0.24,4.4,0.18,3,10/18/22,0.9579055862,0.9317401083,0.8862342564000001,0.2536378291,0.2473059709,0.2377619923,467.6900024414063,465.3500061035156,974.13,1.0187254342519907,0.9867157039843748,1.000313732209055,4,333,781.7319213371749,737.8214720924245,663.0,575.0,149.4301300048828,587.36865234375,0.042072996,0.03779164,0.109191746,0.10153404,0.11396128,0.10293618,0.127087355,0.105187565,0.031158239,0.029890418,0.040758029,0.039611056,0.04518944,0.042844594,0.053408086,0.047030419,0.032425329,0.027983159,0.036763266,0.033736974,0.03377369,0.029366702,0.032362521,0.018462151,0.019712806,0.024171516,0.02903609,0.028059497,0.03089869,0.029919475,0.036244184,0.033715934,0.011450335,0.01400055,0.020984322,0.01995489,0.025383592,0.02456224,0.034837008,0.033726126,0.005095452,0.00637567,0.024567038,0.012040645,0.067720979,0.066768646,0.169102311,0.206003249,4,295.8906068,291.0582417,1.064235655,93.10624356,87.51815111,5.216955984,274.1423688,253.6377513,0.004881051,2.171263759
181.0,0.30169445,0.260995692,0.8651,0.270537386,,,,21.1853862,39.35897503,0.007709516,Nova_Formation,100C14h,40,S20A300A0750,EP1,72,,,,24,0.0168,3.93,0.0648,4.4,1,0.048,0.048,0,Nova_Regular,0.24,4.4,0.18,3,10/18/22,0.9401351509,0.9138476367,0.8626514496000001,0.2488491564,0.2425205662,0.2316655212999999,492.5299987792969,516.9500122070312,1080.01,1.029225853302718,0.9867505634659284,0.9999486833870004,5,436,781.7319213371749,737.8214720924245,663.0,575.0,149.4301300048828,587.36865234375,0.03549491,0.035276532,0.14704186,0.13865793,0.154782,0.14194891,0.175827503,0.14646968,0.045789286,0.041939989,0.057707623,0.055996463,0.063690782,0.060419649,0.073768675,0.068336964,0.044513524,0.036219925,0.052159086,0.049684495,0.052739292,0.048115253,0.055334449,0.041298836,0.036248431,0.031772703,0.043771848,0.041940555,0.047858983,0.046517164,0.055966437,0.053376973,0.02226752,0.026051655,0.038064927,0.038284838,0.044581652,0.045765221,0.056465536,0.059052259,,,,,,,,,5,302.4836661,290.3941886,1.003474875,91.82228597,83.83194489,5.545561948,269.6819298,248.848972,0.005867868,1.693620638
181.0,0.30169445,0.260995692,0.8651,0.270537386,,,,21.1853862,39.35897503,0.007709516,Nova_Formation,100C14h,40,S20A300A0750,EP1,72,,,,24,0.0168,3.93,0.0648,4.4,1,0.048,0.048,0,Nova_Regular,0.24,4.4,0.18,3,10/18/22,0.9247973512,0.8965851188,0.8325796482,0.2447548717,0.2379252924,0.2236411045,540.8099975585938,549.9600219726562,1177.36,1.033952782301396,0.9838256841447998,1.0002560699247351,6,539,781.7319213371749,737.8214720924245,663.0,575.0,149.4301300048828,587.36865234375,0.04652728,0.040907443,0.18669608,0.17324835,0.1989994,0.17913935,0.227924645,0.18694672,0.057195291,0.045727804,0.076022133,0.072691217,0.084409297,0.07945618,0.098495185,0.088829279,0.053378135,0.050810471,0.070985362,0.067476511,0.072313517,0.066187978,0.076885343,0.062472671,0.046386376,0.043185771,0.060794488,0.058564052,0.065855354,0.063984364,0.077562958,0.074944258,0.028588995,0.039371714,0.059498072,0.059739798,0.068789482,0.071028441,0.084290624,0.093369663,,,,,,,,,6,321.2190424,290.5543581,0.972122026,90.30574058,77.68294443,5.498969543,265.5099059,244.754688,0.007215994,1.655081155
181.0,0.30169445,0.260995692,0.8651,0.270537386,,,,21.1853862,39.35897503,0.007709516,Nova_Formation,100C14h,40,S20A300A0750,EP1,72,,,,24,0.0168,3.93,0.0648,4.4,1,0.048,0.048,0,Nova_Regular,0.24,4.4,0.18,3,10/18/22,0.907109567,0.8758051749,0.7630970736,0.2401309663,0.2326483651,0.2056523946,638.3900146484375,631.7000122070312,1448.68,1.03474058926418,0.9807415894590288,0.9943915735284744,7,642,781.7319213371749,737.8214720924245,663.0,575.0,149.4301300048828,587.36865234375,0.059209034,0.077186525,0.24469411,0.23123169,0.26338947,0.24050906,0.304336309,0.25707725,0.071165428,0.07055907,0.107105598,0.103294656,0.118938118,0.112381309,0.140602738,0.132560521,0.075422153,0.068016455,0.098391011,0.092087746,0.10230276,0.095237374,0.112266898,0.09789145,0.066712409,0.064840436,0.086077675,0.084934935,0.094965905,0.093957692,0.111824334,0.111879766,0.058448121,0.054671004,0.089989662,0.092890799,0.100218385,0.109175622,0.11867547,0.142392397,,,,,,,,,7,351.1560504,288.8655433,0.978425553,89.03875539,69.8407923,5.327017231,260.6380851,240.1307827,0.006906109,1.683584565
182.0,0.303812434,0.258805921,0.8519,0.2688745,,,,21.0321666,39.37651907,0.012078479,Nova_Formation,100C14h,40,S20A300A0625,EP1,72,,,,24,0.0168,3.93,0.0648,4.4,1,0.048,0.048,0,Nova_Regular,0.24,4.4,0.18,3,10/18/22,1.0120154946,0.9730002629,0.914764253,0.2687266849,0.2583461711,0.2446999486,407.1600036621094,399.3500061035156,911.57,1.0086057872349885,0.965401639270524,0.947707157545326,0,0,807.2693776115916,794.2117139024509,695.0,605.0,156.52366638183594,615.2974243164062,0.23928748,0.23265767,0.30814457,0.3134945,0.36179763,0.3619958,0.462401569,0.450695,0.190695807,0.193246379,0.230026811,0.233094692,0.275070757,0.28194958,0.348977298,0.366151452,0.187521517,0.19070372,0.228572756,0.231296942,0.274298042,0.280872911,0.353397071,0.369244367,0.19133544,0.192608729,0.221826896,0.225234285,0.257558525,0.260869324,0.310204476,0.317836881,0.21294564,0.214223355,0.248536229,0.25293541,0.283358067,0.289738476,0.340201318,0.350257844,0.25426504,0.254905969,0.380424231,0.438136637,0.427613497,0.52112478,0.494545728,0.664916396,0,305.121553,298.5781536,1.404925442,96.56893002,90.55520333,5.464906127,292.6204585,268.7265944,0.004545922,3.290117974
182.0,0.303812434,0.258805921,0.8519,0.2688745,,,,21.0321666,39.37651907,0.012078479,Nova_Formation,100C14h,40,S20A300A0625,EP1,72,,,,24,0.0168,3.93,0.0648,4.4,1,0.048,0.048,0,Nova_Regular,0.24,4.4,0.18,3,10/18/22,1.0013349413,0.9702505692,0.9122760225,0.265693109,0.2576744722,0.244113448,386.1499938964844,401.9599914550781,870.45,1.015619229446708,0.976218786191856,0.9992536694455968,1,24,807.2693776115916,794.2117139024509,695.0,605.0,156.52366638183594,615.2974243164062,-0.006842867,0.008263603,0.013840586,0.010587752,0.013229281,0.010162652,0.012868792,0.006356597,-0.000633746,-0.001907021,-0.000792265,-0.001215756,-0.000930876,-0.001907051,3.49e-06,-0.001907051,0.000573963,-0.001909018,-0.001147851,-0.003092945,-0.003068298,-0.004694045,-0.005747199,-0.009451628,-0.001269415,-0.001907036,-0.003257513,-0.005399227,-0.005013168,-0.006124318,-0.006353498,-0.00699237,-0.007623792,-0.010170683,-0.011749268,-0.012667671,-0.012444168,-0.014044285,-0.01410228,-0.015780479,-0.016524583,-0.015891686,-0.03274256,-0.054349482,-0.027805805,-0.051687628,-0.020338118,-0.047675073,1,303.3186725,296.6135231,1.304661085,95.91818126,89.75234892,5.471073612,288.4635775,265.6930186,0.00390892,2.585333982
182.0,0.303812434,0.258805921,0.8519,0.2688745,,,,21.0321666,39.37651907,0.012078479,Nova_Formation,100C14h,40,S20A300A0625,EP1,72,,,,24,0.0168,3.93,0.0648,4.4,1,0.048,0.048,0,Nova_Regular,0.24,4.4,0.18,3,10/18/22,0.9776642625,0.9534392371,0.9058374773,0.2590789095,0.2531279522,0.2426295983,418.8900146484375,422.05999755859375,863.85,1.0172637567646627,0.9844084137800624,0.9994864893309604,2,127,807.2693776115916,794.2117139024509,695.0,605.0,156.52366638183594,615.2974243164062,0.00644578,0.007542223,0.033869207,0.028115273,0.03706351,0.030318916,0.038886487,0.02597034,0.005739033,0.00698708,0.010120243,0.009024069,0.010763168,0.00903073,0.011467785,0.008249879,0.008277625,0.005080193,0.00561662,0.004924178,0.003275782,0.000352174,-0.0018498,-0.011383832,0.004463702,0.004444495,0.004465908,0.002280429,0.003514946,0.002349019,0.004470289,0.003805548,-0.008248702,-0.005726472,-0.007183328,-0.007636413,-0.006404072,-0.007637382,-0.004439235,-0.005730063,-0.006338626,-0.018440515,-0.030233771,-0.058147579,-0.006489009,-0.039618582,0.048348814,0.008246005,2,299.0177372,293.4701404,1.156705312,94.4179901,88.45843225,5.465959726,280.5473621,259.0788192,0.003963839,1.968829207
182.0,0.303812434,0.258805921,0.8519,0.2688745,,,,21.0321666,39.37651907,0.012078479,Nova_Formation,100C14h,40,S20A300A0625,EP1,72,,,,24,0.0168,3.93,0.0648,4.4,1,0.048,0.048,0,Nova_Regular,0.24,4.4,0.18,3,10/18/22,0.9645599908,0.9403574348,0.8966530983,0.2554933384,0.2496298821,0.2403942928,426.5799865722656,426.2000122070313,902.5,1.01577317127048,0.9847298528762728,0.9999814258607777,3,230,807.2693776115916,794.2117139024509,695.0,605.0,156.52366638183594,615.2974243164062,0.016254619,0.0298689,0.06557599,0.063325554,0.06873566,0.06438494,0.07665199,0.064187795,0.021620944,0.020335302,0.025336534,0.02359584,0.027375638,0.024313539,0.030817866,0.026686937,0.020345569,0.01842843,0.020058468,0.019577429,0.017965764,0.014677554,0.012751102,0.00261566,0.01462464,0.013980836,0.017591119,0.015634581,0.016815215,0.017180979,0.02034834,0.020333797,0.005092114,0.005712822,0.008201718,0.005749464,0.011251748,0.008561164,0.015778184,0.013972402,0.002548397,-0.015262723,-0.006544769,-0.030511498,0.029885978,0.003672123,0.109286278,0.092152238,3,300.4253776,291.2790084,1.074005167,93.75009148,86.61873225,5.519198776,276.3009209,255.4932478,0.004489186,1.504821566
182.0,0.303812434,0.258805921,0.8519,0.2688745,,,,21.0321666,39.37651907,0.012078479,Nova_Formation,100C14h,40,S20A300A0625,EP1,72,,,,24,0.0168,3.93,0.0648,4.4,1,0.048,0.048,0,Nova_Regular,0.24,4.4,0.18,3,10/18/22,0.9534340769,0.928795633,0.8840984924,0.2525014006,0.2465728442,0.2373149881,481.6900024414063,484.4500122070313,988.49,1.0141647064651853,0.9842341353346472,0.9995279396702992,4,333,807.2693776115916,794.2117139024509,695.0,605.0,156.52366638183594,615.2974243164062,0.032988593,0.0495736,0.10714823,0.09989461,0.113884,0.10166904,0.126422167,0.10423282,0.031143025,0.031141013,0.04318285,0.041949809,0.045890599,0.043374598,0.05338043,0.048298389,0.033046052,0.02732721,0.035704315,0.032480702,0.034345984,0.029676437,0.031165004,0.019141972,0.026689604,0.027329132,0.031108156,0.030790463,0.031835854,0.032871127,0.036338985,0.036953509,0.017156377,0.015884861,0.022806257,0.0222978,0.028064847,0.027173311,0.034826308,0.036221534,0.016517311,0.00507766,0.027274787,0.009585351,0.074871838,0.06313622,0.180503219,0.203391433,4,299.9243359,290.5521462,1.062144443,93.01723372,85.84693326,5.497586,273.4491986,252.5013092,0.00477693,1.788905604
182.0,0.303812434,0.258805921,0.8519,0.2688745,,,,21.0321666,39.37651907,0.012078479,Nova_Formation,100C14h,40,S20A300A0625,EP1,72,,,,24,0.0168,3.93,0.0648,4.4,1,0.048,0.048,0,Nova_Regular,0.24,4.4,0.18,3,10/18/22,0.93801476,0.9132712912,0.8658425041000001,0.2483072117,0.2424006474,0.232622364,503.9800109863281,518.8300170898438,1087.55,1.0248077529183783,0.984544362901576,0.9992633589746106,5,436,807.2693776115916,794.2117139024509,695.0,605.0,156.52366638183594,615.2974243164062,0.029116943,0.050817847,0.14643279,0.1379824,0.15483868,0.1429657,0.174658239,0.14676419,0.043846726,0.04256016,0.058991104,0.056982994,0.064263314,0.060019761,0.074340165,0.067326456,0.047656626,0.040016145,0.050301313,0.048992708,0.05168435,0.048267514,0.052125424,0.04071486,0.036213443,0.040655464,0.046635136,0.045920804,0.049016029,0.049308777,0.056619555,0.056529492,0.025408536,0.028574646,0.039814323,0.039106637,0.046390265,0.047191858,0.057058305,0.059701383,,,,,,,,,5,303.7004752,289.2198959,0.999995442,91.91390451,83.29679357,5.496693767,268.8702899,248.3071205,0.00598485,1.628646483
182.0,0.303812434,0.258805921,0.8519,0.2688745,,,,21.0321666,39.37651907,0.012078479,Nova_Formation,100C14h,40,S20A300A0625,EP1,72,,,,24,0.0168,3.93,0.0648,4.4,1,0.048,0.048,0,Nova_Regular,0.24,4.4,0.18,3,10/18/22,0.9200822994,0.8933932964,0.8354478442,0.2434638369,0.2370465513,0.2244612804,553.1400146484375,565.5599975585938,1164.79,1.0281525301702732,0.9819735480389812,0.9992455565464972,6,539,807.2693776115916,794.2117139024509,695.0,605.0,156.52366638183594,615.2974243164062,0.034751967,0.043181896,0.18080613,0.17545426,0.19441265,0.18022928,0.2209512,0.18932775,0.054635584,0.057170525,0.076895624,0.074793279,0.083047122,0.078106433,0.095928162,0.087650508,0.054635972,0.052084416,0.066959023,0.065389171,0.070528418,0.065156937,0.073714316,0.062946379,0.047008619,0.050179407,0.061521724,0.061207309,0.064836144,0.06649676,0.076865762,0.076219916,0.040016592,0.032380164,0.062114239,0.059536576,0.068938375,0.069892496,0.083096623,0.090830833,,,,,,,,,6,321.2202571,289.5047855,0.97241942,90.10869978,77.28246919,5.438825438,263.9926062,243.4637471,0.007172612,1.659590996
182.0,0.303812434,0.258805921,0.8519,0.2688745,,,,21.0321666,39.37651907,0.012078479,Nova_Formation,100C14h,40,S20A300A0625,EP1,72,,,,24,0.0168,3.93,0.0648,4.4,1,0.048,0.048,0,Nova_Regular,0.24,4.4,0.18,3,10/18/22,0.9107255116,0.8834232962,0.7974924432,0.2410519622,0.2345820293,0.2147628079,616.5499877929688,615.8300170898438,1355.96,1.030063694223205,0.9815765512343352,0.9985141735201996,7,642,807.2693776115916,794.2117139024509,695.0,605.0,156.52366638183594,615.2974243164062,0.061105505,0.05713752,0.2341606,0.22611058,0.25245154,0.23393908,0.286741614,0.24646816,0.076267675,0.069857523,0.102615833,0.099891156,0.11165902,0.105586618,0.132193357,0.12192592,0.073721379,0.068587154,0.093679547,0.089316383,0.096366495,0.090024918,0.104253739,0.094046265,0.064822525,0.064775601,0.085571811,0.084067002,0.091735333,0.090971231,0.10676679,0.106018543,0.054653436,0.047597617,0.088956982,0.090012014,0.099226266,0.106253922,0.114907026,0.133994579,,,,,,,,,7,354.9936412,289.2719252,0.994511128,89.08280711,69.31767352,5.236826625,261.2220024,241.0518708,0.007284657,1.491011122
183.0,0.302783549,0.26090066,0.8617,0.271187147,,,,21.1655694,39.24686196,0.008915251,Nova_Formation,100C14h,40,S20A300A0591,EP1,72,,,,24,0.0168,3.93,0.0648,4.4,1,0.048,0.048,0,Nova_Regular,0.24,4.4,0.18,3,10/18/22,1.0280171747,0.9807476851,0.9214071406,0.272942142,0.2602733506,0.2461487574,408.0400085449219,418.0899963378906,876.78,1.0187614873376971,0.9675768333273352,0.9490711550448824,0,0,724.2906641621109,679.7611244675323,583.0,468.0,131.89292907714844,517.1111450195312,0.17483509,0.20720686,0.30123132,0.30921933,0.35589087,0.35902986,0.458941609,0.4461933,0.158258468,0.167800173,0.204977274,0.20853366,0.249698013,0.255821675,0.324116021,0.340049505,0.15953359,0.161444262,0.200579882,0.204946548,0.246633336,0.253567308,0.325389177,0.343861073,0.164618194,0.163349047,0.195582673,0.197649151,0.229643598,0.234547243,0.283472925,0.293011755,0.186861381,0.184323579,0.22361356,0.22778216,0.257579148,0.265276104,0.313343018,0.3260625,0.206566215,0.207840472,0.36017108,0.421194702,0.404359519,0.499708146,0.469063133,0.633694828,0,308.5350501,303.0784404,1.436159302,96.59999997,90.9597728,5.46460763,297.2048281,272.9419551,0.004322974,3.269770613
183.0,0.302783549,0.26090066,0.8617,0.271187147,,,,21.1655694,39.24686196,0.008915251,Nova_Formation,100C14h,40,S20A300A0591,EP1,72,,,,24,0.0168,3.93,0.0648,4.4,1,0.048,0.048,0,Nova_Regular,0.24,4.4,0.18,3,10/18/22,1.0176923903,0.9776816071,0.9182280745,0.2700125658,0.2595002075,0.2453249287,391.239990234375,398.8699951171875,846.17,1.026578665995603,0.9779052612411108,1.000077177077832,1,24,724.2906641621109,679.7611244675323,583.0,468.0,131.89292907714844,517.1111450195312,0.032783523,-0.038145006,0.003971458,-0.001690418,0.004202008,-0.004627585,0.001786411,-0.008280993,-0.003166229,-0.006996766,-0.0073459,-0.007109329,-0.008236408,-0.007972851,-0.008206964,-0.009596318,-0.005116701,-0.008269683,-0.008267894,-0.009852096,-0.008145258,-0.011009619,-0.012064308,-0.017809212,-0.012702093,-0.012081191,-0.010969669,-0.011226267,-0.011386231,-0.01322557,-0.013803512,-0.014627725,-0.021597177,-0.01589331,-0.021274596,-0.020834312,-0.021442875,-0.022486031,-0.022223294,-0.024160355,-0.005705073,-0.00445579,-0.045553118,-0.067785501,-0.038925409,-0.064195096,-0.035561651,-0.057859659,1,307.3314716,301.0648434,1.318660465,95.98593205,89.99418112,5.464641175,293.0325546,270.0123787,0.003828189,2.515403891
183.0,0.302783549,0.26090066,0.8617,0.271187147,,,,21.1655694,39.24686196,0.008915251,Nova_Formation,100C14h,40,S20A300A0591,EP1,72,,,,24,0.0168,3.93,0.0648,4.4,1,0.048,0.048,0,Nova_Regular,0.24,4.4,0.18,3,10/18/22,0.9929777993,0.9604427071,0.9093736507,0.2631297753,0.25488871,0.2431850435999999,413.8299865722656,399.6499938964844,856.51,1.0288900831926124,0.9866098112709112,1.0002543056192543,2,127,724.2906641621109,679.7611244675323,583.0,468.0,131.89292907714844,517.1111450195312,0.035145015,-0.008259878,0.029158503,0.01986292,0.032137513,0.018918157,0.035798937,0.017803103,0.003188282,-0.00381124,0.000855416,-0.000283077,0.001859397,0.000234008,0.002531588,0.000636429,-0.008890346,-0.003813311,-0.002908915,-0.004758164,-0.004250675,-0.007520333,-0.009483486,-0.021605581,-0.008254394,-0.005082503,-0.006617665,-0.006263837,-0.00515753,-0.006988302,-0.005704254,-0.007623076,-0.016514003,-0.012709424,-0.01740545,-0.018198803,-0.015770525,-0.017449453,-0.013327748,-0.017156601,-0.008887291,-0.006986693,-0.044960588,-0.072009623,-0.020887733,-0.049901515,0.024817348,8.94e-06,2,303.7091659,297.7996069,1.161316328,94.46175756,88.43732985,5.453831912,284.8337668,263.1296235,0.003925374,1.93562918
183.0,0.302783549,0.26090066,0.8617,0.271187147,,,,21.1655694,39.24686196,0.008915251,Nova_Formation,100C14h,40,S20A300A0591,EP1,72,,,,24,0.0168,3.93,0.0648,4.4,1,0.048,0.048,0,Nova_Regular,0.24,4.4,0.18,3,10/18/22,0.9783785154,0.9465868133,0.8993062239999999,0.2591201356,0.2511598912,0.2407038104,453.7099914550781,441.3299865722656,905.11,1.0275550716309845,0.9875708216937518,1.0000950740060697,3,230,724.2906641621109,679.7611244675323,583.0,468.0,131.89292907714844,517.1111450195312,0.04437539,-0.001891747,0.06447172,0.05171591,0.06904644,0.051230907,0.0774602,0.052154988,0.013369933,0.005097389,0.011881307,0.012588978,0.015135944,0.013526052,0.018501163,0.016547501,0.005738348,0.005732566,0.008561566,0.005783409,0.007358894,0.003059715,0.003245771,-0.009509414,-0.002526477,0.003825784,0.003930718,0.004235506,0.005730167,0.004430875,0.008292586,0.005847454,-0.013286322,-0.007612184,-0.007044986,-0.007849351,-0.00289169,-0.005401373,0.003254384,-0.000609785,0.004472241,-0.003798619,-0.023934186,-0.049254984,0.011424482,-0.0134767,0.086445779,0.075051725,3,304.1275057,296.2696523,1.098910378,93.51511632,86.86978602,5.469370609,280.3989987,259.119948,0.004252554,1.732876692
183.0,0.302783549,0.26090066,0.8617,0.271187147,,,,21.1655694,39.24686196,0.008915251,Nova_Formation,100C14h,40,S20A300A0591,EP1,72,,,,24,0.0168,3.93,0.0648,4.4,1,0.048,0.048,0,Nova_Regular,0.24,4.4,0.18,3,10/18/22,0.964882107,0.9330029469,0.8851933789,0.2554611296,0.2475351568,0.2371840893,474.1799926757813,487.1300048828125,974.05,1.0254890593444133,0.9871524000063367,1.0002628037875398,4,333,724.2906641621109,679.7611244675323,583.0,468.0,131.89292907714844,517.1111450195312,0.050434157,0.020968735,0.10555634,0.0943791,0.11261195,0.09605017,0.128637522,0.09913847,0.023530096,0.015249565,0.029087424,0.027348295,0.033695102,0.030564696,0.041371971,0.03685078,0.015267089,0.015249714,0.022877842,0.019908175,0.022055015,0.017704278,0.020396441,0.006982595,0.010180488,0.008893922,0.017293885,0.018444553,0.020768568,0.019881591,0.026080102,0.024144411,-0.00507082,0.001471043,0.007499456,0.008681744,0.013608009,0.012436658,0.022272617,0.021805882,0.008914411,0.006352469,0.014082551,-0.003538132,0.062794596,0.055254608,0.167842418,0.203372061,4,305.0281495,294.945502,1.050043584,92.67944441,85.37022005,5.476801139,276.5567811,255.4609423,0.004676862,1.739331629
183.0,0.302783549,0.26090066,0.8617,0.271187147,,,,21.1655694,39.24686196,0.008915251,Nova_Formation,100C14h,40,S20A300A0591,EP1,72,,,,24,0.0168,3.93,0.0648,4.4,1,0.048,0.048,0,Nova_Regular,0.24,4.4,0.18,3,10/18/22,0.941946883,0.908759198,0.8527966240999999,0.2492353328,0.2409808025,0.2285807523,538.6199951171875,523.1300048828125,1091.03,1.0382785389389404,0.985277795401754,1.0001505418945738,5,436,724.2906641621109,679.7611244675323,583.0,468.0,131.89292907714844,517.1111450195312,0.046346724,0.029848576,0.13915807,0.13833052,0.15042287,0.1440253,0.173456997,0.15057424,0.033047646,0.025403917,0.048320621,0.044918373,0.055593342,0.050450563,0.066361368,0.059069216,0.025420815,0.020955876,0.041083127,0.037663788,0.042472884,0.038375795,0.044517636,0.032376707,0.021605358,0.024135306,0.033039257,0.035303175,0.038472965,0.038417444,0.047662228,0.045729935,0.010802403,0.012693673,0.030232489,0.031286329,0.03848654,0.038851231,0.050206125,0.055259496,,,,,,,,,5,314.644646,294.0268801,0.988361116,90.82611831,80.76178269,5.458821336,270.1630273,249.2351808,0.006173817,1.767619128
183.0,0.302783549,0.26090066,0.8617,0.271187147,,,,21.1655694,39.24686196,0.008915251,Nova_Formation,100C14h,40,S20A300A0591,EP1,72,,,,24,0.0168,3.93,0.0648,4.4,1,0.048,0.048,0,Nova_Regular,0.24,4.4,0.18,3,10/18/22,0.9286158412,0.8954261657,0.7963724823,0.2458050044,0.2377047866,0.213983296,594.530029296875,622.3699951171875,1271.35,1.0402469420802114,0.985410126978988,0.9987080628102328,6,539,724.2906641621109,679.7611244675323,583.0,468.0,131.89292907714844,517.1111450195312,0.05615309,0.041917264,0.21550012,0.19775924,0.23426044,0.2034963,0.26713416,0.21665618,0.059733078,0.040651277,0.079073876,0.0734265,0.088754714,0.081614584,0.109324932,0.099096268,0.040663049,0.038743556,0.069118172,0.063111812,0.072125837,0.066765785,0.078815311,0.066684723,0.035578445,0.040651843,0.060258791,0.059609503,0.067112252,0.065920189,0.080057502,0.078132391,0.022868246,0.008873627,0.060256869,0.062900394,0.070548147,0.075556159,0.084764332,0.101006567,,,,,,,,,6,332.7318075,292.7451526,0.975075381,90.01220714,75.39875201,5.422849377,266.7507591,245.8048169,0.006771232,1.826427558
183.0,0.302783549,0.26090066,0.8617,0.271187147,,,,21.1655694,39.24686196,0.008915251,Nova_Formation,100C14h,40,S20A300A0591,EP1,72,,,,24,0.0168,3.93,0.0648,4.4,1,0.048,0.048,0,Nova_Regular,0.24,4.4,0.18,3,10/18/22,0.8966372181,0.840410734,0.6459286527,0.2374753055,0.2238758307,0.1742921065,759.0,770.010009765625,1632.54,1.041762036098506,0.9609696339628672,0.997583029025679,7,642,724.2906641621109,679.7611244675323,583.0,468.0,131.89292907714844,517.1111450195312,0.07804933,0.042544276,0.34785485,0.32059,0.3742109,0.33136538,0.425589889,0.35326377,0.076225758,0.069876671,0.141405344,0.135996684,0.157068044,0.1521146,0.186791986,0.189416111,0.057156116,0.071148679,0.122515559,0.116751879,0.131430343,0.126655668,0.142941833,0.15130201,0.069230586,0.064795464,0.111721888,0.111194521,0.123425141,0.123437598,0.141897857,0.160099834,0.058425456,0.056530714,0.124480814,0.131034791,0.137000203,0.156452268,0.154543191,0.216047347,,,,,,,,,7,383.5553435,289.0813442,0.971011228,87.97501838,63.52691312,4.975368196,258.0437311,237.4751183,0.006336103,2.4613861
184.0,0.299012439,0.257143612,0.86,0.261266547,0.25463819,0.252817676,0.9929,34.7433333,39.36234394,0.039284876,Nova_Formation,100C14h,40,S20A300A0754,EP1,0,,,,24,0.036,4.02,0.648,4.4,1,0.048,0.048,2,Nova_Regular,0.24,4.4,0.18,3,10/18/22,1.0053396235,0.9711215467,0.9122110436,0.2669976188,0.2580285442,0.2442718895,411.6000061035156,419.6300048828125,914.05,1.0113899796874453,0.973066452095108,0.9491276584734472,0,0,802.2188323777326,798.4659351622342,779.0,486.0,174.522705078125,687.0813598632812,0.25869766,0.25936374,0.3272994,0.3312717,0.3821784,0.3816538,0.486910522,0.47422948,0.208506808,0.209776282,0.250402063,0.250944883,0.297283411,0.302133471,0.374423087,0.388407946,0.205326423,0.205421835,0.245225236,0.24579981,0.291774839,0.295192569,0.371240735,0.385322899,0.208506808,0.20723553,0.238276467,0.240779877,0.273201078,0.276116043,0.325473785,0.33501035,0.225034475,0.226943776,0.261395335,0.265468329,0.296731144,0.302616209,0.352807999,0.364253879,0.264446586,0.267627656,0.390144229,0.451609015,0.441318423,0.544039726,0.511868894,0.706894457,0,309.8835752,297.5879946,1.344175015,96.29472946,88.57167777,5.463207712,290.7269319,266.9975241,0.00460737,3.306179965
184.0,0.299012439,0.257143612,0.86,0.261266547,0.25463819,0.252817676,0.9929,34.7433333,39.36234394,0.039284876,Nova_Formation,100C14h,40,S20A300A0754,EP1,0,,,,24,0.036,4.02,0.648,4.4,1,0.048,0.048,2,Nova_Regular,0.24,4.4,0.18,3,10/18/22,0.9955816822,0.9674376015,0.909759799,0.2641420693,0.2569875862,0.2435901691,390.7699890136719,377.5799865722656,861.09,1.0162655528655828,0.9811351266676818,1.000140732788708,1,24,802.2188323777326,798.4659351622342,779.0,486.0,174.522705078125,687.0813598632812,-0.006470054,-0.015273273,-0.004866183,-0.007380366,-0.006083816,-0.009541065,-0.011995703,-0.017194986,-0.00317432,-0.007002532,-0.008401349,-0.007696643,-0.01077944,-0.011947036,-0.012703359,-0.015913844,-0.006984696,-0.005828291,-0.007231444,-0.007970408,-0.009973079,-0.010484576,-0.013335228,-0.019822836,-0.006348863,-0.008277625,-0.007545605,-0.010107413,-0.008908987,-0.010286629,-0.010158479,-0.013371557,-0.008891031,-0.012730464,-0.014432162,-0.017379269,-0.015336633,-0.018325359,-0.01651445,-0.021003276,-0.017153636,-0.018452048,-0.038077265,-0.065315515,-0.034207433,-0.068621278,-0.023642033,-0.078359783,1,303.4461458,295.3422154,1.262043462,95.72966592,89.09913295,5.482404005,286.5597383,264.1419748,0.004019269,2.396287859
184.0,0.299012439,0.257143612,0.86,0.261266547,0.25463819,0.252817676,0.9929,34.7433333,39.36234394,0.039284876,Nova_Formation,100C14h,40,S20A300A0754,EP1,0,,,,24,0.036,4.02,0.648,4.4,1,0.048,0.048,2,Nova_Regular,0.24,4.4,0.18,3,10/18/22,0.975892196,0.9525843325,0.9037068251,0.2586621845,0.2529882559,0.2421384489,409.489990234375,416.8599853515625,829.62,1.0177781463737443,0.9869782319055574,1.000205336688374,2,127,802.2188323777326,798.4659351622342,779.0,486.0,174.522705078125,687.0813598632812,-0.005724222,0.003817082,0.016823918,0.014012843,0.017235547,0.011852026,0.014113903,0.005726606,0.003808111,0.00127773,0.00365597,0.003201157,0.002431005,-0.000691861,0.0006212,-0.002534419,0.005081519,0.003725097,0.003717691,0.002990529,-0.000288278,-0.001923591,-0.007000715,-0.015343666,0.001901135,0.003180802,0.0011971,-0.001201123,0.00049293,-0.000205457,0.001897871,-0.001267612,-0.005729258,-0.008261442,-0.007267773,-0.009536386,-0.006480157,-0.009158522,-0.004604518,-0.008895576,-0.011449337,-0.016525,-0.03312692,-0.064372718,-0.012749463,-0.052082956,0.041164577,-0.020336211,2,300.715347,292.3867785,1.156933734,94.57969307,87.74547604,5.524696542,280.017595,258.6620901,0.004112007,1.722945327
184.0,0.299012439,0.257143612,0.86,0.261266547,0.25463819,0.252817676,0.9929,34.7433333,39.36234394,0.039284876,Nova_Formation,100C14h,40,S20A300A0754,EP1,0,,,,24,0.036,4.02,0.648,4.4,1,0.048,0.048,2,Nova_Regular,0.24,4.4,0.18,3,10/18/22,0.9627533062,0.9396687994,0.8938099919,0.2550666114,0.2495350717,0.2397835514,427.6600036621094,437.6700134277344,916.97,1.0163010899765408,0.9873423244960567,1.0006452609923246,3,230,802.2188323777326,798.4659351622342,779.0,486.0,174.522705078125,687.0813598632812,0.006485194,0.008880198,0.058602095,0.05504626,0.060665727,0.05445862,0.062413573,0.05018124,0.020332545,0.020329267,0.02281785,0.022988021,0.023733705,0.021728933,0.024771482,0.020951986,0.021605968,0.01896295,0.021038249,0.020489514,0.018223614,0.016274869,0.012070447,0.002423286,0.015795574,0.016513616,0.019064024,0.017607659,0.019908845,0.018485099,0.022783071,0.019682556,0.008254454,0.007609263,0.010493666,0.007713735,0.013481826,0.0100649,0.019055456,0.014646977,0.008888543,-0.013367802,-0.00204578,-0.027774394,0.031635851,0.000616133,0.108539164,0.076225579,3,327.0685746,293.5239383,1.115696509,92.77414309,79.57614265,5.347044547,275.9634112,255.0665166,0.005762913,1.552946232
