Repository: cx26/formation-analysis

# ***Data-Driven Analysis of Battery Formation*** 

This repository contains half cell measurement data and code (for plotting, simulation and experiment design) accompanying the paper *Data-Driven Analysis of Battery Formation Reveals the Role of Electrode Utilization in Extending Cycle Life* by Xiao Cui et al (2024).  

- **[data](data)**: 
    - extracted summary information from [aging cycles, diagnostic cycles](data/rpt_summary_041524.csv) and [formation cycles](data/formation_cycle_info_042124.csv); [resistances](data/delta_features_041524.csv); [electrode-specifics](data/electrode_info_04152024.csv) fitted using differential voltage analysis; [formation parameters](data/Formation_2022

File: data/df_all.csv (part 20 of 43)
seq_num,1st_ch_cap,1st_disch_cap,1st_CE,disch_cap_with_cv,last_ch_cap,last_disch_cap,last_CE,formation_time,temperature_exp,cv_hold_cap,formation_file_name,formation_drying_date,formation_temperature,cell_id,electrolyte,ocv_time,cell_mass_before,cell_mass_after,electrolyte_mass,wetting_hold_time,formation_charge_current_1,formation_cutoff_voltage_1,formation_charge_current_2,formation_cutoff_voltage_2,charge_hold_time,formation_discharge_current,formation_verification_current,formation_verification_repeat,regular_project_name,regular_charge_current,regular_charge_cutoff_voltage,regular_discharge_current,regular_discharge_cutoff_voltage,date,rpt_low_energy,rpt_med_energy,regu_energy,rpt_low_cap,rpt_med_cap,regu_cap,rpt_low_cv_t,rpt_med_cv_t,regu_cv_t,rpt_low_ce,rpt_med_ce,regu_ce,diag_pos_x,cycle_index,rpt_low_life,rpt_med_life,regu_life,regu_knee,q_throughput,e_throughput,r_c_0_0s,r_d_0_0s,r_c_0_3s,r_d_0_3s,r_c_0_10s,r_d_0_10s,r_c_0_30s,r_d_0_30s,r_c_1_0s,r_d_1_0s,r_c_1_3s,r_d_1_3s,r_c_1_10s,r_d_1_10s,r_c_1_30s,r_d_1_30s,r_c_2_0s,r_d_2_0s,r_c_2_3s,r_d_2_3s,r_c_2_10s,r_d_2_10s,r_c_2_30s,r_d_2_30s,r_c_3_0s,r_d_3_0s,r_c_3_3s,r_d_3_3s,r_c_3_10s,r_d_3_10s,r_c_3_30s,r_d_3_30s,r_c_4_0s,r_d_4_0s,r_c_4_3s,r_d_4_3s,r_c_4_10s,r_d_4_10s,r_c_4_30s,r_d_4_30s,r_c_5_0s,r_d_5_0s,r_c_5_3s,r_d_5_3s,r_c_5_10s,r_d_5_10s,r_c_5_30s,r_d_5_30s,diag_pos_y,Q_ne,Q_pe,SOC_ne_0,SOC_pe_0,SOC_ne_100,SOC_pe_100,Q_li,Q_full,error,Q_offset
184.0,0.299012439,0.257143612,0.86,0.261266547,0.25463819,0.252817676,0.9929,34.7433333,39.36234394,0.039284876,Nova_Formation,100C14h,40,S20A300A0754,EP1,0,,,,24,0.036,4.02,0.648,4.4,1,0.048,0.048,2,Nova_Regular,0.24,4.4,0.18,3,10/18/22,0.9514327439,0.9280578355,0.8827639893,0.2520293019,0.2464889302,0.2371232315,480.9800109863281,481.3399963378906,979.8,1.01471297179996,0.9871084411624568,1.0001505874228624,4,333,802.2188323777326,798.4659351622342,779.0,486.0,174.522705078125,687.0813598632812,0.02436918,0.02220884,0.10186377,0.09442204,0.106574625,0.09551522,0.115901172,0.09272924,0.036229253,0.034296185,0.043189049,0.041174591,0.045162737,0.041433454,0.049571276,0.04444024,0.035595626,0.032292694,0.039408907,0.037999332,0.036243647,0.034691185,0.032370567,0.021710187,0.031779587,0.031752184,0.035698339,0.033749521,0.037596762,0.036396116,0.045126468,0.039361089,0.024786934,0.017764285,0.028975725,0.027960092,0.033605516,0.031573713,0.04199928,0.03935495,0.014617532,0.000597417,0.032777458,0.016661674,0.075852901,0.064770937,0.179749548,0.193122029,4,301.4159813,289.3383851,1.065541129,93.19692758,85.2368163,5.512165323,272.8661964,252.0292081,0.004922796,1.67646697
184.0,0.299012439,0.257143612,0.86,0.261266547,0.25463819,0.252817676,0.9929,34.7433333,39.36234394,0.039284876,Nova_Formation,100C14h,40,S20A300A0754,EP1,0,,,,24,0.036,4.02,0.648,4.4,1,0.048,0.048,2,Nova_Regular,0.24,4.4,0.18,3,10/18/22,0.9409781729,0.9170802048,0.8708932352000001,0.2492004118,0.2435976889,0.2342062385,506.05999755859375,514.280029296875,1059.77,1.0125161427646134,0.986713676674362,1.0001912556455097,5,436,802.2188323777326,798.4659351622342,779.0,486.0,174.522705078125,687.0813598632812,0.047088742,0.044454157,0.13902599,0.13179028,0.14400992,0.13265693,0.158320308,0.13404188,0.051480576,0.047643244,0.06091854,0.059729487,0.064250052,0.060997248,0.071175903,0.067320883,0.049919352,0.046277344,0.056268498,0.053884745,0.054616094,0.052475363,0.052455932,0.042084247,0.041310072,0.045099244,0.051991984,0.050643951,0.055288196,0.054396808,0.06355378,0.059129417,0.041309476,0.034924909,0.046180844,0.045934975,0.053290993,0.052007496,0.064218253,0.063508809,0.028594911,0.024749547,0.069856346,0.061885357,0.12934199,0.137563288,0.265550613,0.341215909,5,304.302506,288.5393956,1.03001679,92.45712988,83.45917095,5.524812987,269.9096107,249.200317,0.00539263,1.633664777
184.0,0.299012439,0.257143612,0.86,0.261266547,0.25463819,0.252817676,0.9929,34.7433333,39.36234394,0.039284876,Nova_Formation,100C14h,40,S20A300A0754,EP1,0,,,,24,0.036,4.02,0.648,4.4,1,0.048,0.048,2,Nova_Regular,0.24,4.4,0.18,3,10/18/22,0.9244790894,0.9003227287,0.8490589352,0.2447494844,0.2391185742,0.2285755183,533.1400146484375,538.0399780273438,1175.49,1.0267118599541605,0.9870077425609568,0.9998963837165996,6,539,802.2188323777326,798.4659351622342,779.0,486.0,174.522705078125,687.0813598632812,0.0442293,0.04508409,0.17460474,0.16681021,0.18631366,0.17155296,0.206919491,0.1740723,0.061630681,0.054629892,0.079347551,0.076848686,0.083731979,0.079692543,0.094024211,0.088286638,0.062268659,0.061526656,0.071939334,0.072505713,0.073882669,0.071166933,0.075597852,0.063942343,0.055274621,0.057170644,0.067800716,0.066371173,0.071964025,0.071960539,0.082989961,0.080062568,0.053365946,0.049538448,0.066830814,0.064893395,0.072908849,0.074438959,0.087040901,0.09146452,,,,,,,,,6,317.511398,287.8042527,0.979723177,91.04016496,78.52616709,5.489379732,265.1281992,244.7493903,0.006744299,1.469407833
184.0,0.299012439,0.257143612,0.86,0.261266547,0.25463819,0.252817676,0.9929,34.7433333,39.36234394,0.039284876,Nova_Formation,100C14h,40,S20A300A0754,EP1,0,,,,24,0.036,4.02,0.648,4.4,1,0.048,0.048,2,Nova_Regular,0.24,4.4,0.18,3,10/18/22,0.9068206068,0.881414249,0.8161191446,0.2400015061,0.234037944,0.2198287405,581.6300048828125,607.9500122070312,1294.82,1.030505615102696,0.9850800491291904,1.0000300647616869,7,642,802.2188323777326,798.4659351622342,779.0,486.0,174.522705078125,687.0813598632812,0.056614965,0.05458322,0.21806064,0.20545405,0.23236701,0.210576,0.259955943,0.2191262,0.081319585,0.071124047,0.099302679,0.096549183,0.104506046,0.099688947,0.120055825,0.111112535,0.075598076,0.072936445,0.093204156,0.089595675,0.095666677,0.090900898,0.101879179,0.090683639,0.06923987,0.07239379,0.086398855,0.085706532,0.092807949,0.09177199,0.107353151,0.104770005,0.066059083,0.053956553,0.090682864,0.091194987,0.101447493,0.106135279,0.119424105,0.131453514,,,,,,,,,7,351.6683008,287.9311745,0.989494006,89.09447235,69.6116836,5.281912452,260.0104974,240.0014109,0.007692035,1.321077188
185.0,0.30372673,0.264205691,0.8699,0.268579141,0.261957191,0.260970907,0.9962,35.6735084,39.05488907,0.037684806,Nova_Formation,100C14h,40,S20A300A0246,EP1,0,,,,24,0.036,4.02,0.648,4.4,1,0.048,0.048,2,Nova_Regular,0.24,4.4,0.18,3,10/18/22,1.0122154419,0.9779929472,0.9193539276,0.2688631979,0.25970091,0.2457228579,419.4800109863281,404.260009765625,912.11,1.0059320468374244,0.9661357913315132,0.9467767148559084,0,0,783.8780111227411,765.732747991832,618.0,356.0,138.999755859375,545.9119262695312,0.22156884,0.20403217,0.3021946,0.30826688,0.3581976,0.35841984,0.46247673,0.44937843,0.176073596,0.172887668,0.215081438,0.214674518,0.260485321,0.262833267,0.335620791,0.348881841,0.170986563,0.167800874,0.210272491,0.210354418,0.256431192,0.260245174,0.334347546,0.350856185,0.172257826,0.170978874,0.203197137,0.202314049,0.23788467,0.239508674,0.289215803,0.298101246,0.191962361,0.186870918,0.227704659,0.230240807,0.262940437,0.267332137,0.318454802,0.329247713,0.23963663,0.228820637,0.356181443,0.414281309,0.403345227,0.497904658,0.465472132,0.641967773,0,307.3030582,299.0192103,1.408834546,96.59204902,90.06484071,5.479970321,293.1581738,268.8630129,0.004570259,3.579605278
185.0,0.30372673,0.264205691,0.8699,0.268579141,0.261957191,0.260970907,0.9962,35.6735084,39.05488907,0.037684806,Nova_Formation,100C14h,40,S20A300A0246,EP1,0,,,,24,0.036,4.02,0.648,4.4,1,0.048,0.048,2,Nova_Regular,0.24,4.4,0.18,3,10/18/22,1.0032297927,0.9775808756,0.9199452467,0.2661139483,0.2594840576,0.245884244,387.6499938964844,425.2999877929688,863.71,1.012605215164217,0.9777200563711682,0.99918295609413,1,24,783.8780111227411,765.732747991832,618.0,356.0,138.999755859375,545.9119262695312,-0.002505437,0.017141953,0.008284271,0.003781945,0.006927937,0.000172704,0.004496992,-0.007002384,-0.010167032,-0.006349608,-0.010316357,-0.005648807,-0.011220247,-0.007891506,-0.013966262,-0.011360317,-0.006984994,-0.008254707,-0.008711517,-0.007877648,-0.009927258,-0.01065062,-0.010156363,-0.017146409,-0.008254275,-0.008256555,-0.009450778,-0.008861184,-0.010474294,-0.011390343,-0.010158271,-0.012701064,-0.013340667,-0.011434093,-0.01689288,-0.018680543,-0.018242165,-0.019910634,-0.020265967,-0.022234261,-0.013974309,-0.019697607,-0.041648269,-0.069241494,-0.039393663,-0.074396789,-0.032583535,-0.083244324,1,302.5441661,297.9980759,1.265082857,95.62580305,90.06966842,5.466464939,288.7904875,266.1137636,0.003910212,2.559329216
185.0,0.30372673,0.264205691,0.8699,0.268579141,0.261957191,0.260970907,0.9962,35.6735084,39.05488907,0.037684806,Nova_Formation,100C14h,40,S20A300A0246,EP1,0,,,,24,0.036,4.02,0.648,4.4,1,0.048,0.048,2,Nova_Regular,0.24,4.4,0.18,3,10/18/22,0.9787611613,0.9575042544,0.9103403537,0.2592811165,0.2540544197,0.2434685181999999,410.7799987792969,398.3900146484375,866.47,1.0149903128168785,0.9841456872459264,0.9994994594309724,2,127,783.8780111227411,765.732747991832,618.0,356.0,138.999755859375,545.9119262695312,-0.01023595,0.017801464,0.03519115,0.026046783,0.036694348,0.025443971,0.038715303,0.019713432,-0.00571613,-0.000632018,-0.000673607,0.001176387,0.000289023,0.001530945,4.98e-06,-0.001196444,-0.001266733,-0.000632122,-0.001378909,-0.002780423,-0.003940135,-0.005975306,-0.006985188,-0.018425554,-0.004444942,-0.005081356,-0.003772706,-0.002703115,-0.004453108,-0.004156306,-0.002377957,-0.006220847,-0.012707815,-0.008896723,-0.013022706,-0.013472244,-0.012572855,-0.014244139,-0.010161847,-0.01397869,-0.032413602,-0.020970538,-0.037968427,-0.068975478,-0.018772602,-0.055131227,0.034200341,-0.018419504,2,299.1302425,294.9705516,1.12173765,94.01793447,88.4335262,5.474870287,280.6806765,259.2808963,0.004124971,1.895068542
185.0,0.30372673,0.264205691,0.8699,0.268579141,0.261957191,0.260970907,0.9962,35.6735084,39.05488907,0.037684806,Nova_Formation,100C14h,40,S20A300A0246,EP1,0,,,,24,0.036,4.02,0.648,4.4,1,0.048,0.048,2,Nova_Regular,0.24,4.4,0.18,3,10/18/22,0.9660575157,0.9449688485,0.9001141785,0.2558101289,0.2506889176,0.2409143239,430.6900024414063,446.6099853515625,910.36,1.0137103701714572,0.9844165871197114,0.99949015839669,3,230,783.8780111227411,765.732747991832,618.0,356.0,138.999755859375,545.9119262695312,0.016812518,0.028606236,0.06578642,0.058716327,0.06738636,0.059146255,0.075305641,0.05467075,0.003822848,0.007630453,0.011937454,0.012108296,0.013310373,0.014222592,0.017175823,0.013421655,0.005729586,0.007630348,0.009489924,0.008622274,0.006705254,0.004301012,0.005100161,-0.006983489,0.003822654,0.00318113,0.00634104,0.006721258,0.007357866,0.006265074,0.01145649,0.008903891,-0.000625983,-0.001267895,-0.00149028,-0.00409162,0.000547618,-0.001220763,0.005737007,0.001912713,-0.029228389,-0.019066289,-0.018954575,-0.048255503,0.012884557,-0.021226555,0.090742439,0.052131772,3,300.1490463,293.5841063,1.072374566,93.20894459,86.87422301,5.488450105,276.865369,255.8099093,0.004545669,1.723520499
185.0,0.30372673,0.264205691,0.8699,0.268579141,0.261957191,0.260970907,0.9962,35.6735084,39.05488907,0.037684806,Nova_Formation,100C14h,40,S20A300A0246,EP1,0,,,,24,0.036,4.02,0.648,4.4,1,0.048,0.048,2,Nova_Regular,0.24,4.4,0.18,3,10/18/22,0.9538414382,0.9325044113,0.8848726644,0.2525245637,0.2473839341,0.2370661374,487.6300048828125,484.8900146484375,987.75,1.0116649729977607,0.9837279682006216,0.9994312836848364,4,333,783.8780111227411,765.732747991832,618.0,356.0,138.999755859375,545.9119262695312,0.01730965,0.03431672,0.10895035,0.098254204,0.11412093,0.09979826,0.12726295,0.099152565,0.017791718,0.017156646,0.02834563,0.027472004,0.031776547,0.029874146,0.038035035,0.033363819,0.014613822,0.017158762,0.023487344,0.022580072,0.022369623,0.021019697,0.024141014,0.011434048,0.00952889,0.013978764,0.019669905,0.020752966,0.022227198,0.022509858,0.029229254,0.026687413,0.00698784,0.007620528,0.012957513,0.01182428,0.017101794,0.016598225,0.02546832,0.023506731,-0.015899584,-0.00636141,0.016741425,-0.00225842,0.060883164,0.045261562,0.165061861,0.175408304,4,314.159051,292.7638472,1.057470087,92.21515618,81.90455319,5.459762213,273.2947769,252.5243786,0.005414979,1.464050444
185.0,0.30372673,0.264205691,0.8699,0.268579141,0.261957191,0.260970907,0.9962,35.6735084,39.05488907,0.037684806,Nova_Formation,100C14h,40,S20A300A0246,EP1,0,,,,24,0.036,4.02,0.648,4.4,1,0.048,0.048,2,Nova_Regular,0.24,4.4,0.18,3,10/18/22,0.927618079,0.904535884,0.8419068090999999,0.2454340063,0.2398093738,0.225754467,527.6799926757812,538.9000244140625,1148.89,1.0246995089871913,0.9807383511371468,0.9993611882102212,5,436,783.8780111227411,765.732747991832,618.0,356.0,138.999755859375,545.9119262695312,0.02870445,0.030215874,0.15334108,0.13944846,0.16283229,0.14504844,0.185545087,0.15091968,0.033685908,0.032381728,0.049306914,0.048238412,0.054682314,0.05363217,0.066104412,0.060385972,0.031149298,0.029207066,0.04323259,0.041268498,0.044798166,0.042145997,0.048852861,0.038073748,0.029242396,0.026029065,0.036480904,0.038644448,0.042231679,0.042369857,0.053397357,0.050156891,0.023519844,0.021575958,0.038451537,0.03824462,0.045441777,0.04673627,0.059116274,0.064130694,,,,,,,,,5,321.4516155,291.7528529,0.979035356,90.15722308,77.87605785,5.432525897,266.1833954,245.4338206,0.007255514,1.752900522
185.0,0.30372673,0.264205691,0.8699,0.268579141,0.261957191,0.260970907,0.9962,35.6735084,39.05488907,0.037684806,Nova_Formation,100C14h,40,S20A300A0246,EP1,0,,,,24,0.036,4.02,0.648,4.4,1,0.048,0.048,2,Nova_Regular,0.24,4.4,0.18,3,10/18/22,0.9082331624,0.8843976936,0.7990685329,0.2403003884,0.2345835064,0.2144702356,612.2899780273438,625.9400024414062,1300.84,1.0272587306124192,0.9796175507890336,0.9994367608952912,6,539,783.8780111227411,765.732747991832,618.0,356.0,138.999755859375,545.9119262695312,0.052990004,0.07495426,0.2144019,0.20180553,0.23329374,0.20942307,0.267843425,0.21917456,0.049584299,0.045091197,0.078856632,0.074988231,0.086366206,0.081831604,0.102982104,0.094066352,0.051493108,0.045094028,0.07048589,0.066479266,0.074447781,0.069731802,0.082007766,0.069214165,0.043229744,0.042549551,0.063563153,0.064470857,0.069958121,0.069814697,0.085184962,0.08256641,0.037509397,0.037462905,0.069232866,0.072074249,0.079592675,0.087117374,0.095991582,0.113698483,,,,,,,,,6,361.8615911,290.8577824,0.998218966,88.34755711,67.83674344,5.192502381,260.5779165,240.3002033,0.008225962,1.562744852
185.0,0.30372673,0.264205691,0.8699,0.268579141,0.261957191,0.260970907,0.9962,35.6735084,39.05488907,0.037684806,Nova_Formation,100C14h,40,S20A300A0246,EP1,0,,,,24,0.036,4.02,0.648,4.4,1,0.048,0.048,2,Nova_Regular,0.24,4.4,0.18,3,10/18/22,0.8837400396,0.8566069402,0.7164904119,0.2339771532,0.2276231512,0.1931672113,757.2899780273438,758.3400268554688,1603.88,1.030049802743503,0.9760018560123624,1.0001487709767232,7,642,783.8780111227411,765.732747991832,618.0,356.0,138.999755859375,545.9119262695312,0.038209483,0.062209472,0.31910962,0.30625212,0.34571043,0.3172536,0.394660294,0.3340966,0.065410987,0.067937493,0.132360712,0.125330552,0.14523387,0.136678129,0.170225471,0.158919692,0.073039919,0.067940995,0.117884964,0.111485809,0.125975996,0.118021607,0.139087498,0.127617091,0.073039606,0.06539841,0.107468858,0.108400494,0.118946612,0.117920563,0.139632702,0.140569419,0.064773619,0.062214613,0.129436418,0.134791538,0.144172847,0.160576224,0.166597545,0.207105637,,,,,,,,,7,321.5652668,282.8006206,0.899459699,89.07813893,74.37152371,5.534956391,254.8058796,233.9769679,0.009134567,2.283670746
186.0,0.303660794,0.261667829,0.8617,0.265796416,0.25936134,0.257719811,0.9937,35.3449417,39.30065929,0.039394465,Nova_Formation,100C14h,40,S20A300A0748,EP1,0,,,,24,0.036,4.02,0.648,4.4,1,0.048,0.048,2,Nova_Regular,0.24,4.4,0.18,3,10/18/22,1.0283305328,0.9842787062,0.9234554777,0.2730868688,0.2613953152,0.2469013422,416.4400024414063,383.05999755859375,911.21,1.022117515376756,0.973193582538536,0.948598223281037,0,0,857.3935953328073,818.1780830235944,688.0,377.0,154.73277282714844,608.0765380859375,0.2242018,0.2184551,0.2899292,0.29533747,0.3458237,0.34485635,0.446874022,0.43520594,0.179896191,0.176071078,0.217324734,0.218212768,0.262687117,0.265661895,0.338179886,0.352777779,0.174810886,0.172255367,0.214555636,0.21458973,0.261256903,0.265391767,0.340084881,0.355951905,0.177353546,0.172255367,0.208391696,0.206557065,0.243460357,0.24345687,0.295586586,0.301924109,0.194514409,0.19259724,0.229928702,0.231306568,0.263813436,0.26756081,0.321648717,0.328077942,0.232020438,0.229461282,0.343535334,0.386203527,0.388492495,0.462376773,0.451963305,0.594949484,0,313.3994893,304.3998211,1.363073131,96.3460704,89.63794983,5.461321607,297.5491302,273.086684,0.004662015,3.566328745
186.0,0.303660794,0.261667829,0.8617,0.265796416,0.25936134,0.257719811,0.9937,35.3449417,39.30065929,0.039394465,Nova_Formation,100C14h,40,S20A300A0748,EP1,0,,,,24,0.036,4.02,0.648,4.4,1,0.048,0.048,2,Nova_Regular,0.24,4.4,0.18,3,10/18/22,1.0184485324,0.9815545914,0.9219386486,0.2701282781,0.2605910131,0.2465182994999999,390.3599853515625,381.4700012207031,860.24,1.029433376844907,0.9834929010300456,1.0002589390920178,1,24,857.3935953328073,818.1780830235944,688.0,377.0,154.73277282714844,608.0765380859375,-0.00895147,0.004661873,0.012977868,0.006917864,0.008335352,0.005052835,0.007397234,0.000221968,-0.001904845,0.006999969,-0.001410916,0.005492181,-0.003256798,0.006737798,-0.005077839,0.005096912,-0.00444378,-0.001261652,-0.003093585,-0.004142046,-0.006111473,-0.007327974,-0.008252203,-0.015237778,-0.002536654,-0.000627995,-0.005753726,-0.005089924,-0.007530451,-0.00677076,-0.007437289,-0.008250028,-0.008257195,-0.008890539,-0.011480093,-0.013207257,-0.011234581,-0.014033973,-0.014609694,-0.015332401,-0.006348878,-0.034950525,-0.031440645,-0.051980972,-0.02747798,-0.053187281,-0.022871077,-0.060360253,1,307.291313,302.8223492,1.248347641,95.52140301,89.98313235,5.477096278,293.0962205,270.1280926,0.004022329,2.546192411
186.0,0.303660794,0.261667829,0.8617,0.265796416,0.25936134,0.257719811,0.9937,35.3449417,39.30065929,0.039394465,Nova_Formation,100C14h,40,S20A300A0748,EP1,0,,,,24,0.036,4.02,0.648,4.4,1,0.048,0.048,2,Nova_Regular,0.24,4.4,0.18,3,10/18/22,0.9944016974,0.9618750456,0.9126297435,0.2634060963,0.2552198498,0.2441669477,381.80999755859375,400.0299987792969,846.56,1.0317260594287363,0.9891697361145128,1.000496870486406,2,127,857.3935953328073,818.1780830235944,688.0,377.0,154.73277282714844,608.0765380859375,0.003820494,0.000855818,0.03642425,0.031159729,0.033789665,0.030404866,0.036704421,0.025028795,0.004461333,0.003192499,0.006207913,0.005381003,0.006067783,0.004006207,0.005103111,0.000660002,0.000644818,0.005099207,0.003937095,0.001898423,0.001244277,-0.003572226,-0.003158897,-0.01586324,0.001282662,0.005099207,0.001858756,0.001599804,0.000800148,0.000224143,0.002563566,-0.000611454,-0.004437551,-0.00443624,-0.006974146,-0.008634523,-0.004468918,-0.008238286,-0.0063366,-0.006423771,-0.013335004,-0.015235737,-0.027212054,-0.049682558,-0.005422503,-0.035661846,0.041985005,0.000685453,2,303.8758367,299.7079947,1.117914813,93.98178239,88.39984526,5.486079523,285.0679884,263.4059117,0.004120078,1.822784781
186.0,0.303660794,0.261667829,0.8617,0.265796416,0.25936134,0.257719811,0.9937,35.3449417,39.30065929,0.039394465,Nova_Formation,100C14h,40,S20A300A0748,EP1,0,,,,24,0.036,4.02,0.648,4.4,1,0.048,0.048,2,Nova_Regular,0.24,4.4,0.18,3,10/18/22,0.9808708922,0.9487201681,0.9010146246,0.2597090344,0.2516903655,0.2412548214,413.5899963378906,438.7999877929688,898.22,1.0304834869214283,0.9894024156145688,1.000379013538045,3,230,857.3935953328073,818.1780830235944,688.0,377.0,154.73277282714844,608.0765380859375,0.004984289,0.012906864,0.07539794,0.06780404,0.07638085,0.06850937,0.084242582,0.06565398,0.013340771,0.016519368,0.021828905,0.019795194,0.02237922,0.02137059,0.024771601,0.018968135,0.017788455,0.013977095,0.016739964,0.014694631,0.014761567,0.009612024,0.010789543,-0.00318855,0.01079835,0.013341501,0.013387263,0.013844803,0.014204174,0.013331056,0.016531974,0.015243709,0.004441291,0.003691599,0.006477803,0.004997194,0.008707076,0.007891864,0.010792285,0.011858225,-0.006368071,-0.006362095,-0.003067464,-0.02213645,0.030951023,0.008097529,0.104860783,0.081975281,3,303.0813588,297.9718131,1.067585171,93.21865996,87.30609558,5.501353259,281.0009828,259.708849,0.004504432,1.664000148
186.0,0.303660794,0.261667829,0.8617,0.265796416,0.25936134,0.257719811,0.9937,35.3449417,39.30065929,0.039394465,Nova_Formation,100C14h,40,S20A300A0748,EP1,0,,,,24,0.036,4.02,0.648,4.4,1,0.048,0.048,2,Nova_Regular,0.24,4.4,0.18,3,10/18/22,0.9704622538,0.9383218374,0.8895805898000001,0.256907696,0.248960391,0.2384618982,480.2699890136719,482.5700073242188,975.84,1.0288083980101284,0.9892089531847352,1.0004377469752554,4,333,857.3935953328073,818.1780830235944,688.0,377.0,154.73277282714844,608.0765380859375,0.024044648,0.03262633,0.112119585,0.10659304,0.11603624,0.107945144,0.12935251,0.10763782,0.026046261,0.027973056,0.038187563,0.035558209,0.041675985,0.037835926,0.047005326,0.040686816,0.025409073,0.026703656,0.031233773,0.028230369,0.030439615,0.025401205,0.028574407,0.013996035,0.025410846,0.022252187,0.027212024,0.027824923,0.029638529,0.028535098,0.036209166,0.033697307,0.01559329,0.014623106,0.022183061,0.020797834,0.027386516,0.025713146,0.034016252,0.033604681,0.005067036,0.004457891,0.028512567,0.015236348,0.070973992,0.060408592,0.167002201,0.174821436,4,306.4442429,297.0413123,1.031717607,92.54160431,85.39503408,5.507742102,278.0484351,256.9075105,0.005059676,1.619015981
186.0,0.303660794,0.261667829,0.8617,0.265796416,0.25936134,0.257719811,0.9937,35.3449417,39.30065929,0.039394465,Nova_Formation,100C14h,40,S20A300A0748,EP1,0,,,,24,0.036,4.02,0.648,4.4,1,0.048,0.048,2,Nova_Regular,0.24,4.4,0.18,3,10/18/22,0.9525642894,0.91995755,0.8632781667,0.2520661822,0.2440112669,0.2316010176,499.7999877929688,501.6700134277344,1091.97,1.0389155633537002,0.9881917538313266,1.0001390541283457,5,436,857.3935953328073,818.1780830235944,688.0,377.0,154.73277282714844,608.0765380859375,0.02032435,0.028785497,0.15253136,0.14438942,0.16006738,0.14792076,0.179001987,0.15143287,0.036839366,0.035748437,0.055019796,0.050581589,0.059971243,0.055288911,0.06694451,0.059250176,0.038744807,0.036215484,0.047689185,0.045771435,0.048620403,0.043524921,0.049529463,0.037471741,0.035566568,0.032402068,0.042770267,0.043682635,0.045669347,0.046025306,0.054620028,0.05336535,0.024127886,0.02604273,0.040505141,0.039706334,0.047223806,0.046980679,0.05652526,0.06026113,,,,,,,,,5,314.2331901,295.8953554,0.977990548,91.19960198,81.67779091,5.498507823,272.9285573,252.0659963,0.006618726,1.519560801
186.0,0.303660794,0.261667829,0.8617,0.265796416,0.25936134,0.257719811,0.9937,35.3449417,39.30065929,0.039394465,Nova_Formation,100C14h,40,S20A300A0748,EP1,0,,,,24,0.036,4.02,0.648,4.4,1,0.048,0.048,2,Nova_Regular,0.24,4.4,0.18,3,10/18/22,0.9340576629,0.9009855773,0.8360178424,0.2470792987,0.2389682023,0.2244470501,556.719970703125,570.4199829101562,1195.8,1.040406386532435,0.986937469417,1.0005571368830792,6,539,857.3935953328073,818.1780830235944,688.0,377.0,154.73277282714844,608.0765380859375,0.046866745,0.05230373,0.1958968,0.18451357,0.2079919,0.1901705,0.237951458,0.19783449,0.047004551,0.048290804,0.075190157,0.070850626,0.083064318,0.07583642,0.09464398,0.082598925,0.04700534,0.04765749,0.066503212,0.062991604,0.069751412,0.063188493,0.074947119,0.05971998,0.048276067,0.048293069,0.060269654,0.059425026,0.064967513,0.063885272,0.078131706,0.074350089,0.037470862,0.036847249,0.063702404,0.061991349,0.072199941,0.073437005,0.085118949,0.092928797,,,,,,,,,6,324.3220298,294.6680902,0.952027769,89.82334101,77.61092648,5.449869766,267.7683593,247.079149,0.007721661,1.542547329
186.0,0.303660794,0.261667829,0.8617,0.265796416,0.25936134,0.257719811,0.9937,35.3449417,39.30065929,0.039394465,Nova_Formation,100C14h,40,S20A300A0748,EP1,0,,,,24,0.036,4.02,0.648,4.4,1,0.048,0.048,2,Nova_Regular,0.24,4.4,0.18,3,10/18/22,0.9190142442,0.8824924766,0.7646685442,0.2432468297,0.2343789235,0.2060467352,658.8400268554688,646.6500244140625,1399.51,1.041001253541474,0.9821967864018786,1.0010351139148568,7,642,857.3935953328073,818.1780830235944,688.0,377.0,154.73277282714844,608.0765380859375,0.044512033,0.05289626,0.25993967,0.24620554,0.27657133,0.25383958,0.317590177,0.26827568,0.073063537,0.067954913,0.109336942,0.103797778,0.11959067,0.113152087,0.140410155,0.131461352,0.070522025,0.064778417,0.098040149,0.091694847,0.101785034,0.094900131,0.109904647,0.098417968,0.059716985,0.057152733,0.087484688,0.088298887,0.095747828,0.096396595,0.113089085,0.113046378,0.06281881,0.05460611,0.095698208,0.09704484,0.106597126,0.113987714,0.121907681,0.144087166,,,,,,,,,7,371.3654202,293.6893362,0.992014623,88.53976406,66.95444094,5.131341783,263.7158446,243.2467518,0.007494222,1.714889872
187.0,0.303241044,0.262318629,0.865,0.270959068,,,,10.5104527,44.3108546,0.01158164,Nova_Formation,100C14h,45,S20A300A0286,EP1,72,4.693,5.711,1.018,24,0.1992,3.79,0.0648,4.4,1,0.048,0.048,0,Nova_Regular,0.24,4.4,0.18,3,10/24/22,1.0050865338,0.9805325744,0.9254340135,0.2668617575,0.2604023413,0.2477409941,425.6300048828125,418.8299865722656,925.45,0.9980916834107888,0.9704141200737564,0.9496868414647872,0,0,778.8580739057711,725.1957583843189,575.0,474.0,130.3935089111328,512.4859619140625,0.23751843,0.24789488,0.3325576,0.33706808,0.38744622,0.38736928,0.491125673,0.47562876,0.204665497,0.200859174,0.245109975,0.247557223,0.290726691,0.295693338,0.365466148,0.380107343,0.20085384,0.200223565,0.242078915,0.244246051,0.288289547,0.294138074,0.366749287,0.383283466,0.205940679,0.20657973,0.23626709,0.239443153,0.271330744,0.275619745,0.323690861,0.333705276,0.223737672,0.222468197,0.260896862,0.266665488,0.296496809,0.303825289,0.353403509,0.362943679,0.262509704,0.263785332,0.383191645,0.434720814,0.428504467,0.509366155,0.492776275,0.636261284,0,302.7607862,297.5255077,1.357252467,96.32074848,90.61576003,5.491642329,290.6880242,266.8616733,0.004490044,3.37808594
187.0,0.303241044,0.262318629,0.865,0.270959068,,,,10.5104527,44.3108546,0.01158164,Nova_Formation,100C14h,45,S20A300A0286,EP1,72,4.693,5.711,1.018,24,0.1992,3.79,0.0648,4.4,1,0.048,0.048,0,Nova_Regular,0.24,4.4,0.18,3,10/24/22,0.9936010307,0.976225404,0.9217660846,0.2635578903,0.2592596683,0.2468120355,398.5700073242188,412.9400024414063,903.23,1.006328512224271,0.9810723508082966,1.0000744151986465,1,24,778.8580739057711,725.1957583843189,575.0,474.0,130.3935089111328,512.4859619140625,0.016355455,-0.002538398,0.009829104,0.007128596,0.009027869,0.004845142,0.007627428,0.002371639,-0.001883417,0.005723983,-0.002999917,-0.002880067,-0.002892226,-0.00339967,-0.00313139,-0.003807455,-0.001885772,-0.000632316,-0.003945753,-0.003688559,-0.005212665,-0.006812245,-0.00759089,-0.013341844,-0.006336942,-0.006352857,-0.00652276,-0.007669255,-0.00866279,-0.00807786,-0.008393556,-0.009528905,-0.008879885,-0.008893132,-0.013363749,-0.015731364,-0.015076637,-0.01738736,-0.017766804,-0.017155945,-0.008238524,-0.014615074,-0.033071637,-0.05461511,-0.027409852,-0.049320251,-0.021537691,-0.043212175,1,297.3935464,294.8019006,1.277332677,95.71756647,90.6071681,5.602419653,285.9759101,263.5578062,0.003925404,2.103359354
187.0,0.303241044,0.262318629,0.865,0.270959068,,,,10.5104527,44.3108546,0.01158164,Nova_Formation,100C14h,45,S20A300A0286,EP1,72,4.693,5.711,1.018,24,0.1992,3.79,0.0648,4.4,1,0.048,0.048,0,Nova_Regular,0.24,4.4,0.18,3,10/24/22,0.9673686974,0.9555042006,0.9100476964,0.2562275227,0.2535727682,0.2436808092,406.4400024414063,421.989990234375,887.01,1.008304748229269,0.9878215145752928,1.0005851781933242,2,127,778.8580739057711,725.1957583843189,575.0,474.0,130.3935089111328,512.4859619140625,-0.001780823,-0.012718886,0.028068751,0.021275282,0.03068629,0.019827902,0.034470886,0.018876016,-0.007610977,-0.005090386,-0.006150424,-0.00668864,-0.005607247,-0.00507316,-0.005050361,-0.00573495,-0.009522125,-0.007634759,-0.010300189,-0.011078149,-0.01221022,-0.014783889,-0.015232563,-0.026070267,-0.016513914,-0.013990924,-0.013822451,-0.013920337,-0.013909638,-0.014074296,-0.012217909,-0.013237715,-0.02096431,-0.017801002,-0.022608712,-0.024130434,-0.021909267,-0.024252623,-0.020320535,-0.020901471,-0.030494601,-0.031789318,-0.040649474,-0.06358996,-0.015465051,-0.041264594,0.037361205,0.016509891,2,296.5832063,292.3839947,1.106895823,93.76407345,88.14758712,5.473305923,277.4340107,256.2274384,0.004103801,1.920634635
187.0,0.303241044,0.262318629,0.865,0.270959068,,,,10.5104527,44.3108546,0.01158164,Nova_Formation,100C14h,45,S20A300A0286,EP1,72,4.693,5.711,1.018,24,0.1992,3.79,0.0648,4.4,1,0.048,0.048,0,Nova_Regular,0.24,4.4,0.18,3,10/24/22,0.9539971098,0.9421679351,0.8984234732,0.2525649525,0.2499944279,0.2408085463,444.1600036621094,452.8599853515625,939.78,1.007012210123328,0.988243684000562,1.0003959790678545,3,230,778.8580739057711,725.1957583843189,575.0,474.0,130.3935089111328,512.4859619140625,0.009001792,0.000631526,0.065725744,0.059344262,0.068959415,0.058338374,0.077651352,0.0583528,-0.004445285,0.00825958,0.013236523,0.011742711,0.013681442,0.01229015,0.01717332,0.015506506,0.005720466,0.008895189,0.006886408,0.006588414,0.005351007,0.002418399,0.001892924,-0.007633626,-0.001271218,-0.001276612,0.002965495,0.002143219,0.004002333,0.003326416,0.008737624,0.005712956,-0.008264869,-0.006357759,-0.005631089,-0.008410335,-0.003680557,-0.005800962,0.001344711,0.001265228,-0.017796993,-0.031149104,-0.012642622,-0.034407437,0.023344666,0.004081368,0.10470432,0.100419402,3,296.8945829,290.9652116,1.057045505,92.88981777,86.70735034,5.494106829,273.4153657,252.5648681,0.004498544,1.726247185
187.0,0.303241044,0.262318629,0.865,0.270959068,,,,10.5104527,44.3108546,0.01158164,Nova_Formation,100C14h,45,S20A300A0286,EP1,72,4.693,5.711,1.018,24,0.1992,3.79,0.0648,4.4,1,0.048,0.048,0,Nova_Regular,0.24,4.4,0.18,3,10/24/22,0.9419370546,0.9293799825,0.8829696728,0.2493098419,0.246589243,0.2368898344,503.6300048828125,506.7300109863281,1018.14,1.0052224295820102,0.9876156909634568,1.0002594917051566,4,333,778.8580739057711,725.1957583843189,575.0,474.0,130.3935089111328,512.4859619140625,0.00594303,0.009519845,0.10912821,0.09916371,0.11627972,0.100320816,0.129872054,0.102758914,0.01651901,0.024140865,0.029447049,0.028051049,0.032420158,0.030904502,0.039399922,0.036206871,0.011430621,0.017149493,0.022070542,0.019868121,0.021021575,0.019193977,0.021593779,0.010783404,0.010159224,0.008250996,0.017280161,0.015617937,0.019395739,0.018529654,0.025882035,0.02349782,-0.000646427,0.005074173,0.010901362,0.008513749,0.013962328,0.012595296,0.021592438,0.024131775,-0.007639647,-0.007006198,0.021541327,0.00958088,0.070524186,0.068882465,0.182215631,0.228142321,4,321.5961465,292.3096438,1.038862763,91.24276415,79.02265222,5.445778971,270.0523415,249.3097575,0.005808194,1.48310429
187.0,0.303241044,0.262318629,0.865,0.270959068,,,,10.5104527,44.3108546,0.01158164,Nova_Formation,100C14h,45,S20A300A0286,EP1,72,4.693,5.711,1.018,24,0.1992,3.79,0.0648,4.4,1,0.048,0.048,0,Nova_Regular,0.24,4.4,0.18,3,10/24/22,0.9183760149,0.9042709065,0.8461286845,0.2429515282,0.2397996288,0.2270915176,545.3900146484375,532.6799926757812,1141.5,1.0185406374799948,0.9848101129424902,1.0004493277830548,5,436,778.8580739057711,725.1957583843189,575.0,474.0,130.3935089111328,512.4859619140625,0.02919373,0.0330275,0.15089369,0.13853094,0.16275758,0.14207375,0.186815232,0.1497722,0.029234484,0.036209434,0.047828078,0.045857936,0.054162651,0.05044964,0.064830184,0.057802826,0.027323872,0.019684866,0.040586457,0.038847193,0.04144901,0.038231075,0.046388209,0.034922302,0.020965859,0.017777637,0.034774989,0.033395678,0.038549691,0.03730914,0.050038248,0.043866247,0.01905854,0.01587154,0.033745378,0.030570984,0.039883614,0.039791316,0.052106917,0.059077442,,,,,,,,,5,320.3471882,289.6839402,0.969067213,89.89330927,77.33065499,5.448793939,263.5108598,242.951444,0.007105644,1.670755276
187.0,0.303241044,0.262318629,0.865,0.270959068,,,,10.5104527,44.3108546,0.01158164,Nova_Formation,100C14h,45,S20A300A0286,EP1,72,4.693,5.711,1.018,24,0.1992,3.79,0.0648,4.4,1,0.048,0.048,0,Nova_Regular,0.24,4.4,0.18,3,10/24/22,0.9049016421,0.8892803627,0.8037224022,0.2394302675,0.2360667559,0.2162343453,601.5999755859375,627.5599975585938,1314.33,1.0198834835686448,0.983570599165428,0.9979891630920846,6,539,778.8580739057711,725.1957583843189,575.0,474.0,130.3935089111328,512.4859619140625,0.005023837,0.03175375,0.21834376,0.20569682,0.23638141,0.21087968,0.27125445,0.22349486,0.04508163,0.050825015,0.077321172,0.075515777,0.087988913,0.08467108,0.105435073,0.098021477,0.03682296,0.047011718,0.067666307,0.064316437,0.071315736,0.066758484,0.080007315,0.067969292,0.036820039,0.03874889,0.060939133,0.057943463,0.066630185,0.064480215,0.081756979,0.078141004,0.031097338,0.034935981,0.064463496,0.06493789,0.073641688,0.078368336,0.087633699,0.104831547,,,,,,,,,6,338.2696097,288.1917514,0.970858028,89.01946102,72.24144437,5.364487181,259.8308614,239.4301833,0.007482282,1.656550919
187.0,0.303241044,0.262318629,0.865,0.270959068,,,,10.5104527,44.3108546,0.01158164,Nova_Formation,100C14h,45,S20A300A0286,EP1,72,4.693,5.711,1.018,24,0.1992,3.79,0.0648,4.4,1,0.048,0.048,0,Nova_Regular,0.24,4.4,0.18,3,10/24/22,0.8732493503,0.838910284,0.6644124378,0.2311830379,0.2232663455,0.1793385655,767.1799926757812,759.1500244140625,1612.84,1.021446683993597,0.9631055803287814,0.9995862184934636,7,642,778.8580739057711,725.1957583843189,575.0,474.0,130.3935089111328,512.4859619140625,0.070432365,0.050774485,0.31884274,0.3057059,0.34463048,0.3161863,0.391929775,0.33713427,0.069859788,0.076840058,0.134858966,0.127478331,0.146712214,0.140787065,0.172146052,0.168936551,0.058420256,0.069214702,0.113980636,0.109902784,0.121486723,0.117970496,0.134005845,0.133352071,0.055239812,0.063494012,0.105287939,0.102232814,0.115010738,0.114893198,0.137027949,0.142896354,0.054600403,0.05840832,0.118198305,0.12342447,0.132748544,0.150304943,0.152435362,0.203257591,,,,,,,,,7,375.5157043,283.2625185,0.970937601,87.43606951,63.18036277,4.966224123,251.3196358,231.1829535,0.006850956,2.423207576
188.0,0.302214031,0.25601924,0.8471,0.266495632,,,,10.3898389,44.30147138,0.014583947,Nova_Formation,100C14h,45,S20A300A0292,EP1,72,4.673,5.589,0.916,24,0.1992,3.79,0.0648,4.4,1,0.048,0.048,0,Nova_Regular,0.24,4.4,0.18,3,10/24/22,1.0018627725,0.9766341653,0.9222910045,0.2659903574,0.2592765667,0.2464976177999999,411.0499877929688,399.0499877929688,879.73,0.9984525597694102,0.9696851447340066,0.9494435855926298,0,0,741.1265296562582,736.7864983088584,661.0,428.0,149.8013458251953,587.7457885742188,0.20768628,0.21801823,0.3007959,0.30623692,0.35535714,0.3558066,0.456975728,0.444935,0.174151063,0.169711858,0.21491608,0.211546928,0.260535389,0.25901112,0.335594356,0.344441086,0.167163566,0.167169422,0.211541504,0.208553597,0.257965237,0.258651584,0.337503105,0.348320276,0.174790621,0.169074267,0.206160858,0.201913461,0.24088183,0.239408493,0.293804437,0.298105091,0.19322069,0.190049395,0.229421392,0.22829327,0.26484549,0.266813219,0.321730584,0.327343166,0.218010604,0.230728447,0.356721669,0.401810855,0.403125554,0.48041594,0.46970734,0.615278482,0,303.7524341,296.6190404,1.331887645,96.23559007,89.96032388,5.475727841,289.4987249,265.9902726,0.004566889,3.220759754
188.0,0.302214031,0.25601924,0.8471,0.266495632,,,,10.3898389,44.30147138,0.014583947,Nova_Formation,100C14h,45,S20A300A0292,EP1,72,4.673,5.589,0.916,24,0.1992,3.79,0.0648,4.4,1,0.048,0.048,0,Nova_Regular,0.24,4.4,0.18,3,10/24/22,0.9917719293,0.9735572771,0.9199841227,0.2631000934,0.2584788203,0.2459060874999999,392.989990234375,375.3200073242188,844.24,1.005947617102247,0.9799305025551216,0.999897162777013,1,24,741.1265296562582,736.7864983088584,661.0,428.0,149.8013458251953,587.7457885742188,0.002735958,-0.019704238,0.001536548,-0.003313601,0.001124322,-0.006547362,0.001351893,-0.008740336,-0.00443393,-0.006991968,-0.006027341,-0.005708903,-0.006106675,-0.005530238,-0.006962091,-0.00819993,1.3e-05,-0.008265167,-0.007104263,-0.007379353,-0.009579137,-0.010011256,-0.011411428,-0.016528368,-0.008247748,-0.006356359,-0.009780422,-0.009542406,-0.009999797,-0.011699557,-0.010938585,-0.012571633,-0.017778784,-0.015888542,-0.016017601,-0.018099338,-0.017049342,-0.019791707,-0.019157767,-0.020973653,-0.005065665,-0.020973489,-0.039799154,-0.057962239,-0.035127014,-0.056393206,-0.02919963,-0.0514853,1,300.1791323,294.6347834,1.252332421,95.63276474,89.73642029,5.483609855,285.5266298,263.1000078,0.004010352,2.510759403
188.0,0.302214031,0.25601924,0.8471,0.266495632,,,,10.3898389,44.30147138,0.014583947,Nova_Formation,100C14h,45,S20A300A0292,EP1,72,4.673,5.589,0.916,24,0.1992,3.79,0.0648,4.4,1,0.048,0.048,0,Nova_Regular,0.24,4.4,0.18,3,10/24/22,0.9701501494,0.9574942124,0.9131028825,0.2570646963,0.2541410302,0.2442698405999999,404.0899963378906,394.6499938964844,837.79,1.0080904185950714,0.9870316160635608,1.0000666864405994,2,127,741.1265296562582,736.7864983088584,661.0,428.0,149.8013458251953,587.7457885742188,0.00822939,0.008853868,0.024197936,0.019349664,0.026615113,0.01960802,0.029732376,0.016500711,2.2e-05,1.41e-05,0.002314597,0.002603963,0.003062248,0.004189104,0.003185213,0.002634883,0.003829256,0.00064759,0.0006973,-0.000139564,-0.001282334,-0.006366879,-0.00695923,-0.017133892,-0.005069107,-0.002528578,-0.00359194,-0.002412617,-0.004007474,-0.003655002,-0.002671093,-0.005060494,-0.010150447,-0.013968766,-0.012474775,-0.013888121,-0.011954635,-0.015474051,-0.010137111,-0.012686014,-0.006335944,-0.033033282,-0.040599167,-0.06270054,-0.017754555,-0.045642316,0.029922396,-0.002489448,2,294.8769858,291.3543126,1.131912013,94.36493112,88.9469186,5.488180971,278.2740444,257.0646106,0.004177037,1.881633877
188.0,0.302214031,0.25601924,0.8471,0.266495632,,,,10.3898389,44.30147138,0.014583947,Nova_Formation,100C14h,45,S20A300A0292,EP1,72,4.673,5.589,0.916,24,0.1992,3.79,0.0648,4.4,1,0.048,0.048,0,Nova_Regular,0.24,4.4,0.18,3,10/24/22,0.9570675165,0.9448389768,0.9032513849,0.253488116,0.250749579,0.241884676,440.4400024414063,445.8200073242188,894.93,1.0068822728108058,0.9876028505071192,1.0001155200404224,3,230,741.1265296562582,736.7864983088584,661.0,428.0,149.8013458251953,587.7457885742188,0.01800713,0.018397212,0.0656842,0.059954375,0.06968081,0.05972001,0.079568058,0.059076577,0.012106478,0.010805592,0.0182942,0.016990915,0.019623667,0.018655479,0.022931844,0.020034045,0.012101516,0.011441201,0.012769297,0.011786848,0.01072976,0.008054703,0.007040173,-0.004448861,0.004472479,0.008263141,0.009308055,0.010831445,0.010016203,0.009542391,0.014503211,0.012076974,2.93e-05,-0.00317584,0.00114885,0.000248551,0.003873348,0.001623124,0.009463459,0.006994098,0.009565994,-0.027966604,-0.015469998,-0.033629298,0.018841296,-0.001955926,0.093511075,0.0788185,3,297.6701455,290.2592241,1.077088513,93.42303963,86.8148606,5.496203979,274.3751609,253.4880304,0.004634188,1.727720524
188.0,0.302214031,0.25601924,0.8471,0.266495632,,,,10.3898389,44.30147138,0.014583947,Nova_Formation,100C14h,45,S20A300A0292,EP1,72,4.673,5.589,0.916,24,0.1992,3.79,0.0648,4.4,1,0.048,0.048,0,Nova_Regular,0.24,4.4,0.18,3,10/24/22,0.9457048174,0.9331317002,0.8922378850999999,0.2504015576,0.2476336824,0.239191186,476.55999755859375,460.5899963378906,962.3,1.0054346791255266,0.98748659862678,1.000182432555112,4,333,741.1265296562582,736.7864983088584,661.0,428.0,149.8013458251953,587.7457885742188,0.023128897,0.028600112,0.10503355,0.09809464,0.11186677,0.09930578,0.125278383,0.099785596,0.022899941,0.024151355,0.033315495,0.031611338,0.036687791,0.035353005,0.043884039,0.040103346,0.029251799,0.020973355,0.027103901,0.025674433,0.0258798,0.02234897,0.022884399,0.010750324,0.019080207,0.0171597,0.022441506,0.022993043,0.024539709,0.023608446,0.029851258,0.027963758,0.008279756,0.002540618,0.015709475,0.014247268,0.020354271,0.017299801,0.027874947,0.026056647,1.64e-05,-0.01970394,0.013891608,0.001521617,0.057726115,0.051121831,0.157674879,0.177331686,4,322.6588023,292.0262798,1.05503354,91.6637793,79.13957507,5.388445909,271.0864832,250.4014719,0.005968192,1.545174549
188.0,0.302214031,0.25601924,0.8471,0.266495632,,,,10.3898389,44.30147138,0.014583947,Nova_Formation,100C14h,45,S20A300A0292,EP1,72,4.673,5.589,0.916,24,0.1992,3.79,0.0648,4.4,1,0.048,0.048,0,Nova_Regular,0.24,4.4,0.18,3,10/24/22,0.9329561073,0.9202430793,0.8737674358,0.2469601577,0.2442158679,0.2344539554,506.2900085449219,502.6799926757813,1048.43,1.0026412255306405,0.9872193161407924,1.000111732500256,5,436,741.1265296562582,736.7864983088584,661.0,428.0,149.8013458251953,587.7457885742188,0.031014606,-0.014005825,0.14347899,0.13353711,0.15169153,0.13601819,0.172474295,0.14104113,0.032424033,0.027468488,0.048779905,0.047121942,0.053718865,0.050413579,0.063568592,0.058245182,0.034962311,0.029216498,0.041410804,0.039738089,0.042232245,0.038256943,0.043229312,0.030467689,0.026062056,0.028582737,0.035777628,0.036169857,0.039292157,0.038513273,0.049425393,0.045728177,0.011445612,0.015234098,0.032208875,0.030979365,0.037521005,0.036132962,0.048196584,0.049538195,0.021615863,0.005060971,0.056873441,0.057263732,0.117378086,0.139837623,0.254892498,0.358385146,5,321.2275147,290.7372862,1.01704275,90.95817586,78.41875164,5.439187555,267.7163533,246.9600722,0.006295563,1.675513619
