Repository: cx26/formation-analysis

# ***Data-Driven Analysis of Battery Formation*** 

This repository contains half cell measurement data and code (for plotting, simulation and experiment design) accompanying the paper *Data-Driven Analysis of Battery Formation Reveals the Role of Electrode Utilization in Extending Cycle Life* by Xiao Cui et al (2024).  

- **[data](data)**: 
    - extracted summary information from [aging cycles, diagnostic cycles](data/rpt_summary_041524.csv) and [formation cycles](data/formation_cycle_info_042124.csv); [resistances](data/delta_features_041524.csv); [electrode-specifics](data/electrode_info_04152024.csv) fitted using differential voltage analysis; [formation parameters](data/Formation_2022

File: data/df_all.csv (part 21 of 43)
seq_num,1st_ch_cap,1st_disch_cap,1st_CE,disch_cap_with_cv,last_ch_cap,last_disch_cap,last_CE,formation_time,temperature_exp,cv_hold_cap,formation_file_name,formation_drying_date,formation_temperature,cell_id,electrolyte,ocv_time,cell_mass_before,cell_mass_after,electrolyte_mass,wetting_hold_time,formation_charge_current_1,formation_cutoff_voltage_1,formation_charge_current_2,formation_cutoff_voltage_2,charge_hold_time,formation_discharge_current,formation_verification_current,formation_verification_repeat,regular_project_name,regular_charge_current,regular_charge_cutoff_voltage,regular_discharge_current,regular_discharge_cutoff_voltage,date,rpt_low_energy,rpt_med_energy,regu_energy,rpt_low_cap,rpt_med_cap,regu_cap,rpt_low_cv_t,rpt_med_cv_t,regu_cv_t,rpt_low_ce,rpt_med_ce,regu_ce,diag_pos_x,cycle_index,rpt_low_life,rpt_med_life,regu_life,regu_knee,q_throughput,e_throughput,r_c_0_0s,r_d_0_0s,r_c_0_3s,r_d_0_3s,r_c_0_10s,r_d_0_10s,r_c_0_30s,r_d_0_30s,r_c_1_0s,r_d_1_0s,r_c_1_3s,r_d_1_3s,r_c_1_10s,r_d_1_10s,r_c_1_30s,r_d_1_30s,r_c_2_0s,r_d_2_0s,r_c_2_3s,r_d_2_3s,r_c_2_10s,r_d_2_10s,r_c_2_30s,r_d_2_30s,r_c_3_0s,r_d_3_0s,r_c_3_3s,r_d_3_3s,r_c_3_10s,r_d_3_10s,r_c_3_30s,r_d_3_30s,r_c_4_0s,r_d_4_0s,r_c_4_3s,r_d_4_3s,r_c_4_10s,r_d_4_10s,r_c_4_30s,r_d_4_30s,r_c_5_0s,r_d_5_0s,r_c_5_3s,r_d_5_3s,r_c_5_10s,r_d_5_10s,r_c_5_30s,r_d_5_30s,diag_pos_y,Q_ne,Q_pe,SOC_ne_0,SOC_pe_0,SOC_ne_100,SOC_pe_100,Q_li,Q_full,error,Q_offset
188.0,0.302214031,0.25601924,0.8471,0.266495632,,,,10.3898389,44.30147138,0.014583947,Nova_Formation,100C14h,45,S20A300A0292,EP1,72,4.673,5.589,0.916,24,0.1992,3.79,0.0648,4.4,1,0.048,0.048,0,Nova_Regular,0.24,4.4,0.18,3,10/24/22,0.9114538759,0.8952527629,0.8357837858999999,0.2412403768,0.237542552,0.2243949912999999,547.4600219726562,568.02001953125,1153.75,1.017249875228746,0.9829892235975516,0.9999810003825376,6,539,741.1265296562582,736.7864983088584,661.0,428.0,149.8013458251953,587.7457885742188,0.023072049,0.031114027,0.1858517,0.17175812,0.19776616,0.17825025,0.228189319,0.18742666,0.044468775,0.042559579,0.068276852,0.064488173,0.074810117,0.070515841,0.089574367,0.081372857,0.037478745,0.041924357,0.058686763,0.055672541,0.062250853,0.057187617,0.066695333,0.055494338,0.033029303,0.033662215,0.051474109,0.05286707,0.057170421,0.056941748,0.070356071,0.067964941,0.02858074,0.027939841,0.053060547,0.055419832,0.062792331,0.064912289,0.076112628,0.087029219,,,,,,,,,6,331.4695482,287.7107849,0.978837278,89.81054456,74.25394932,5.390809311,261.6391701,241.2402908,0.007523166,1.644392061
188.0,0.302214031,0.25601924,0.8471,0.266495632,,,,10.3898389,44.30147138,0.014583947,Nova_Formation,100C14h,45,S20A300A0292,EP1,72,4.673,5.589,0.916,24,0.1992,3.79,0.0648,4.4,1,0.048,0.048,0,Nova_Regular,0.24,4.4,0.18,3,10/24/22,0.8978645083,0.8754699283,0.7631568014,0.2377933869,0.2325337504,0.2054744928,641.1300048828125,647.25,1378.72,1.0216704274643371,0.975248230055764,0.9988541802960752,7,642,741.1265296562582,736.7864983088584,661.0,428.0,149.8013458251953,587.7457885742188,0.06733355,0.041281164,0.25240576,0.23495096,0.27235845,0.24299985,0.313805133,0.2566999,0.062289,0.059078231,0.099450171,0.094054669,0.109622955,0.103140563,0.130929947,0.119498342,0.043217674,0.055267379,0.086108983,0.07857798,0.09077999,0.081759065,0.098058492,0.08511579,0.054022476,0.048280284,0.078976616,0.07897006,0.087266594,0.085795164,0.105346322,0.102446377,0.052117512,0.045735478,0.088136658,0.091633528,0.098184407,0.107502848,0.11428386,0.140413404,,,,,,,,,7,377.4968206,286.6341401,1.006249953,88.64593743,64.51070245,5.010649237,257.888082,237.7933011,0.007225742,1.933987994
189.0,0.299164758,0.258903672,0.8654,0.267029521,,,,10.4438361,44.19398976,0.0126623,Nova_Formation,100C14h,45,S20A300A0239,EP1,72,4.641,5.646,1.005,24,0.1992,3.79,0.0648,4.4,1,0.048,0.048,0,Nova_Regular,0.24,4.4,0.18,3,10/24/22,1.0025618727,0.968119661,0.9118444576,0.2661438949,0.2570777855,0.2439276716,403.0899963378906,399.1600036621094,899.09,1.0070255089881346,0.9702298432742962,0.9496361546249448,0,0,906.3100740045588,864.7608803027432,683.0,370.0,151.29701232910156,595.329833984375,0.20605619,0.23264642,0.31439745,0.3214804,0.37043715,0.37108377,0.471842498,0.4576652,0.189407542,0.188151956,0.227285087,0.229988664,0.273826599,0.277804315,0.349581659,0.361835271,0.186867148,0.185607433,0.224220321,0.226039782,0.270668477,0.274908215,0.348948061,0.361046702,0.188140333,0.188149974,0.219270617,0.221014291,0.254232347,0.257956624,0.307634324,0.315278977,0.204663828,0.204042837,0.245729282,0.248664424,0.280702949,0.286665469,0.336869746,0.347698361,0.235174417,0.217391178,0.386730254,0.45034945,0.435796261,0.542562246,0.507213414,0.701751053,0,307.6806542,297.1914254,1.300000011,96.02961978,88.78846141,5.453295096,289.3916443,266.1438026,0.004585221,3.041267777
189.0,0.299164758,0.258903672,0.8654,0.267029521,,,,10.4438361,44.19398976,0.0126623,Nova_Formation,100C14h,45,S20A300A0239,EP1,72,4.641,5.646,1.005,24,0.1992,3.79,0.0648,4.4,1,0.048,0.048,0,Nova_Regular,0.24,4.4,0.18,3,10/24/22,0.9907463219,0.9635438897,0.9087935063,0.2627793098,0.2558618386,0.2431862347,385.7900085449219,396.7200012207031,865.55,1.015347791476165,0.9803385673805252,0.9998290709433983,1,24,906.3100740045588,864.7608803027432,683.0,370.0,151.29701232910156,595.329833984375,0.02337432,-0.014619812,0.011870593,0.004973531,0.010079801,0.003293037,0.010581344,0.001906484,-0.003161609,-0.00190708,5.57e-05,-0.00240767,-0.000540107,-0.001879364,-0.00252381,-0.00078693,-0.003797486,-0.003178343,-0.001819715,-0.004829049,-0.005476594,-0.007687479,-0.008870482,-0.015277416,-0.003161743,-0.002542719,-0.004219741,-0.003774285,-0.004214674,-0.005625606,-0.006331474,-0.006851226,-0.013328716,-0.004451618,-0.012466982,-0.013227388,-0.012632757,-0.014580131,-0.013952762,-0.014621913,0.007648483,0.019704461,-0.035342038,-0.056403041,-0.025518894,-0.054170489,-0.009367079,-0.043859422,1,303.5620593,295.1053789,1.221926223,95.31661326,88.56984075,5.465615255,284.9937571,262.7792181,0.004031557,2.375910026
189.0,0.299164758,0.258903672,0.8654,0.267029521,,,,10.4438361,44.19398976,0.0126623,Nova_Formation,100C14h,45,S20A300A0239,EP1,72,4.641,5.646,1.005,24,0.1992,3.79,0.0648,4.4,1,0.048,0.048,0,Nova_Regular,0.24,4.4,0.18,3,10/24/22,0.966088924,0.9437926664,0.8973896667,0.2559220941,0.2504864593,0.2403599398,411.8500061035156,415.7999877929688,874.43,1.0153062774388124,0.9857315976878216,1.000022005815102,2,127,906.3100740045588,864.7608803027432,683.0,370.0,151.29701232910156,595.329833984375,0.032892555,0.00762403,0.04116136,0.03313908,0.040914,0.03247094,0.045515627,0.03177443,0.008276984,0.010167196,0.014118776,0.013233468,0.013966262,0.013554543,0.014637619,0.015734285,0.001918569,0.007626712,0.009786412,0.009078115,0.006966233,0.004012227,-0.001253158,-0.008268535,0.005094796,0.006353438,0.005678415,0.006517813,0.005626589,0.004908323,0.008277148,0.006474704,0.000648245,-0.005723685,-0.001800776,-0.004155159,-0.000587314,-0.003212214,0.00319761,0.001266032,-0.019692287,0.023514897,-0.022975802,-0.051051438,0.008766472,-0.027244687,0.078208625,0.042578399,2,298.5214942,291.5429672,1.099923827,93.88602888,87.49470458,5.423256842,277.0016234,255.922002,0.004034875,1.984988433
189.0,0.299164758,0.258903672,0.8654,0.267029521,,,,10.4438361,44.19398976,0.0126623,Nova_Formation,100C14h,45,S20A300A0239,EP1,72,4.641,5.646,1.005,24,0.1992,3.79,0.0648,4.4,1,0.048,0.048,0,Nova_Regular,0.24,4.4,0.18,3,10/24/22,0.9533192217,0.931521205,0.8865282843,0.2524239567,0.2471925558,0.2376526335,429.6499938964844,436.0799865722656,916.15,1.0135596809057048,0.9861624711752524,0.9997424832406316,3,230,906.3100740045588,864.7608803027432,683.0,370.0,151.29701232910156,595.329833984375,0.010651901,0.018418238,0.07669568,0.068660766,0.07901606,0.06892392,0.087458402,0.069887996,0.020980299,0.023505703,0.029700249,0.029116303,0.031841785,0.030968547,0.034325212,0.034415543,0.020342693,0.022236645,0.024204254,0.023054525,0.020859778,0.019301534,0.01525715,0.007605314,0.018431917,0.012066945,0.020253569,0.019930467,0.021286696,0.020367175,0.02542448,0.023577482,0.010808825,0.009519622,0.011013731,0.011135712,0.014730275,0.013824761,0.021615058,0.019682467,-0.011440948,0.035580263,0.004418492,-0.018159598,0.049904048,0.024638236,0.14937216,0.147418022,3,323.4386042,293.1967419,1.075717246,92.00972556,79.60236459,5.383424575,273.2488024,252.4238648,0.005366646,1.561627273
189.0,0.299164758,0.258903672,0.8654,0.267029521,,,,10.4438361,44.19398976,0.0126623,Nova_Formation,100C14h,45,S20A300A0239,EP1,72,4.641,5.646,1.005,24,0.1992,3.79,0.0648,4.4,1,0.048,0.048,0,Nova_Regular,0.24,4.4,0.18,3,10/24/22,0.9425570403,0.9204107893,0.8746386131999999,0.249507879,0.2442432265,0.2347113523,471.9100036621094,472.1099853515625,981.51,1.0114687992948912,0.9857626729812902,1.000123131062039,4,333,906.3100740045588,864.7608803027432,683.0,370.0,151.29701232910156,595.329833984375,0.052157268,0.029209927,0.115841806,0.10998416,0.11994201,0.11052284,0.135320634,0.11307925,0.036235273,0.036408707,0.049170166,0.046020895,0.05088678,0.048871636,0.058479041,0.057211965,0.028606027,0.032393023,0.040349171,0.038039073,0.037280887,0.035924315,0.034326136,0.026017755,0.028602064,0.031759158,0.035367578,0.036311686,0.038033515,0.036784202,0.043222159,0.041913986,0.012078568,0.020950809,0.027975008,0.029055223,0.033592492,0.032767028,0.043226451,0.04348138,0.027333349,0.033025041,0.041846514,0.02436325,0.101885617,0.095140874,0.237088919,0.294827282,4,303.5665012,289.6079508,1.025473088,92.18280821,83.7318177,5.490175665,270.0817346,249.5077868,0.004860339,1.560969828
189.0,0.299164758,0.258903672,0.8654,0.267029521,,,,10.4438361,44.19398976,0.0126623,Nova_Formation,100C14h,45,S20A300A0239,EP1,72,4.641,5.646,1.005,24,0.1992,3.79,0.0648,4.4,1,0.048,0.048,0,Nova_Regular,0.24,4.4,0.18,3,10/24/22,0.9235177695,0.9001723023,0.8459695583,0.2443729342,0.2387798777,0.2272374098,510.4200134277344,516.0999755859375,1128.99,1.026440298638045,0.9847037493663992,0.9993687162494184,5,436,906.3100740045588,864.7608803027432,683.0,370.0,151.29701232910156,595.329833984375,0.04790421,0.022835985,0.1622048,0.15001473,0.17188871,0.15441456,0.192074984,0.16197324,0.047670081,0.050806969,0.068063885,0.063879043,0.072027624,0.06976074,0.08134976,0.078586996,0.045125797,0.045087755,0.058945253,0.057842359,0.059407324,0.055922836,0.059664369,0.052681774,0.041945845,0.042547211,0.052657008,0.05476895,0.056672603,0.056299329,0.065460742,0.065402538,0.03686291,0.025381327,0.050890848,0.049904153,0.05781424,0.059682161,0.069275796,0.075173646,,,,,,,,,5,312.8588579,288.2860524,0.974664134,90.74759528,79.55980031,5.464052256,264.6619832,244.3728419,0.006641313,1.487717659
189.0,0.299164758,0.258903672,0.8654,0.267029521,,,,10.4438361,44.19398976,0.0126623,Nova_Formation,100C14h,45,S20A300A0239,EP1,72,4.641,5.646,1.005,24,0.1992,3.79,0.0648,4.4,1,0.048,0.048,0,Nova_Regular,0.24,4.4,0.18,3,10/24/22,0.9032902188,0.8795709568,0.8127263914999999,0.2389405449,0.2333035421,0.2183630856,581.5399780273438,585.8200073242188,1221.49,1.0300450741506222,0.9827508136208624,1.000147499518711,6,539,906.3100740045588,864.7608803027432,683.0,370.0,151.29701232910156,595.329833984375,0.044981346,0.034034118,0.19568133,0.19870532,0.21206403,0.20371392,0.242498964,0.21576285,0.054003671,0.0635221,0.090173066,0.0881778,0.096773624,0.094330609,0.11118409,0.105287641,0.052730888,0.06225346,0.080336615,0.078736827,0.083797276,0.079815149,0.088301182,0.080017447,0.052728757,0.057804316,0.075519055,0.074241281,0.081318498,0.078866631,0.092748344,0.091466546,0.054000065,0.048266754,0.079047397,0.081158057,0.089134634,0.094255656,0.106099248,0.120695591,,,,,,,,,6,348.923487,288.3398986,0.980877995,88.59054432,69.8358356,5.268354005,258.8643994,238.9404535,0.007670041,1.310665553
189.0,0.299164758,0.258903672,0.8654,0.267029521,,,,10.4438361,44.19398976,0.0126623,Nova_Formation,100C14h,45,S20A300A0239,EP1,72,4.641,5.646,1.005,24,0.1992,3.79,0.0648,4.4,1,0.048,0.048,0,Nova_Regular,0.24,4.4,0.18,3,10/24/22,0.8884095311,0.8636806849,0.7526248953,0.2350933716,0.2293791658,0.2028007103,689.1599731445312,669.6300048828125,1442.01,1.0305709971300698,0.982073606407909,0.99974680268474,7,642,906.3100740045588,864.7608803027432,683.0,370.0,151.29701232910156,595.329833984375,0.0914482,0.046951845,0.28811818,0.26846355,0.30754387,0.27752337,0.348684698,0.29407412,0.071786091,0.073653936,0.128534198,0.12162897,0.137972116,0.131011009,0.158824682,0.15033856,0.080681473,0.074927598,0.114341214,0.110710487,0.118856043,0.113545179,0.12704587,0.121896833,0.078137279,0.078739449,0.1065889,0.105338573,0.115273982,0.112724245,0.130807638,0.131084979,0.073688254,0.074284539,0.118198559,0.121514067,0.133387536,0.142916858,0.151836127,0.179726094,,,,,,,,,7,371.0728175,286.0390884,0.987561262,87.83550913,64.8020527,5.050239235,254.908461,235.0932798,0.007380983,1.70495154
190.0,0.309485657,0.256246376,0.828,0.261778314,0.25342548,0.253423641,1.0,78.1879916,44.38001505,0.00131122,Nova_Formation,100C14h,45,S20A300A0564,EP1,72,4.675,5.643,0.968,24,0.0264,3.71,0.0048,4.4,1,0.048,0.048,3,Nova_Regular,0.24,4.4,0.18,3,10/24/22,1.0095206804,0.9825977332,0.9269839812,0.2680914322,0.2610076757,0.2479397077,394.1799926757813,380.6400146484375,872.01,1.0013887603039144,0.970513555247394,0.949620402776128,0,0,863.1602374740894,813.5358745314551,660.0,562.0,150.9482879638672,592.4158935546875,0.20330279,0.2186712,0.27566034,0.27967474,0.32857078,0.32832265,0.428964764,0.41763693,0.176076829,0.173539296,0.214780346,0.214575157,0.258517474,0.262221903,0.333087921,0.347078592,0.172266856,0.17163232,0.213336214,0.212658241,0.259373635,0.263121754,0.336878031,0.352434039,0.173538163,0.173537314,0.205934793,0.204654887,0.238331422,0.240794167,0.292405903,0.298764437,0.190063253,0.188157514,0.222517475,0.223567769,0.256691962,0.259776592,0.31225428,0.321012557,0.221848056,0.225025818,0.31373021,0.340179712,0.360901862,0.412617177,0.426531404,0.533962786,0,307.581306,297.8306792,1.384787908,96.52749418,89.57879227,5.44612166,291.7478403,268.0913277,0.004391508,3.176942716
190.0,0.309485657,0.256246376,0.828,0.261778314,0.25342548,0.253423641,1.0,78.1879916,44.38001505,0.00131122,Nova_Formation,100C14h,45,S20A300A0564,EP1,72,4.675,5.643,0.968,24,0.0264,3.71,0.0048,4.4,1,0.048,0.048,3,Nova_Regular,0.24,4.4,0.18,3,10/24/22,0.9996805159,0.978606752,0.9243715682,0.2651821183,0.2598755795,0.2472581384,378.9100036621094,384.739990234375,840.26,1.007812756866234,0.9786580309780843,0.9991795032238584,1,24,863.1602374740894,813.5358745314551,660.0,562.0,150.9482879638672,592.4158935546875,0.002345279,-0.002602264,0.011110753,0.010048747,0.011351407,0.00830549,0.008865207,0.003754109,-0.001276955,0.000638843,-0.000491604,0.001906961,-0.000314236,0.000350416,-0.001909703,-0.001268983,0.003172621,0.002545819,-0.000956357,0.00146395,-0.002090067,-0.002567679,-0.003165215,-0.007893771,-5.59e-06,0.001274511,-0.00129579,0.000242114,0.00094974,-0.001654312,-0.001278698,-0.001901567,-0.008269399,-0.006073207,-0.004587725,-0.006140083,-0.005135089,-0.006745309,-0.005238175,-0.009249151,-0.005092248,-0.008259624,-0.010641158,-0.016267002,-0.006264716,-0.013951421,-0.000649393,-0.006970704,1,300.6389894,296.3948492,1.270285871,95.75352131,90.28374845,5.465456228,287.6274797,265.182014,0.003890449,2.427160344
190.0,0.309485657,0.256246376,0.828,0.261778314,0.25342548,0.253423641,1.0,78.1879916,44.38001505,0.00131122,Nova_Formation,100C14h,45,S20A300A0564,EP1,72,4.675,5.643,0.968,24,0.0264,3.71,0.0048,4.4,1,0.048,0.048,3,Nova_Regular,0.24,4.4,0.18,3,10/24/22,0.9766600493,0.9605516181,0.915912777,0.2587288841,0.2549447314,0.2451899421999999,396.2200012207031,398.8699951171875,861.07,1.0091421027991536,0.9847082399206224,0.99982317083841,2,127,863.1602374740894,813.5358745314551,660.0,562.0,150.9482879638672,592.4158935546875,0.022257641,0.008818671,0.050490856,0.046661586,0.052540183,0.046503276,0.055327415,0.042511582,0.010185733,0.012715548,0.013386428,0.013411328,0.014807463,0.013411909,0.015276819,0.01271376,0.01208663,0.010806531,0.00972116,0.009893283,0.007421523,0.00508666,0.004494071,-0.007260084,0.010181621,0.008265868,0.009398893,0.009342924,0.01077354,0.008695796,0.010826498,0.00953877,0.001282886,0.002545029,0.004693761,0.003765166,0.005603671,0.005273342,0.008775592,0.005089372,0.007006064,-0.004444867,0.0030981,-0.004087865,0.022702217,0.012903303,0.066775739,0.058490217,2,298.5016568,294.0654453,1.124172746,94.07456084,88.40478874,5.477247218,279.9964505,258.7287804,0.004172147,1.805304396
190.0,0.309485657,0.256246376,0.828,0.261778314,0.25342548,0.253423641,1.0,78.1879916,44.38001505,0.00131122,Nova_Formation,100C14h,45,S20A300A0564,EP1,72,4.675,5.643,0.968,24,0.0264,3.71,0.0048,4.4,1,0.048,0.048,3,Nova_Regular,0.24,4.4,0.18,3,10/24/22,0.9628909437,0.9476796133,0.9057299373,0.2549445463,0.2514681689,0.2426824802,427.260009765625,434.3599853515625,914.87,1.007256547548717,0.9852229549767212,0.9994730712220165,3,230,863.1602374740894,813.5358745314551,660.0,562.0,150.9482879638672,592.4158935546875,0.04424347,0.02987495,0.091163725,0.08759639,0.09532371,0.08684927,0.101649255,0.08466774,0.021617711,0.020340294,0.027811721,0.02736412,0.031010211,0.028877556,0.034328103,0.029870421,0.020340413,0.020338312,0.023123711,0.023703143,0.020291358,0.016960979,0.017824769,0.006082892,0.019706741,0.016782582,0.019091174,0.021780312,0.024023727,0.023093179,0.026701868,0.025045574,0.018435538,0.013985619,0.018783405,0.017441869,0.021085918,0.020673603,0.027192652,0.024791211,0.015893117,0.003814936,0.027196616,0.025101006,0.057094902,0.055652022,0.129044265,0.134123445,3,299.1170529,292.6891099,1.067667356,93.13990537,86.83282619,5.491200039,275.8039352,254.9444415,0.004628861,1.593774014
190.0,0.309485657,0.256246376,0.828,0.261778314,0.25342548,0.253423641,1.0,78.1879916,44.38001505,0.00131122,Nova_Formation,100C14h,45,S20A300A0564,EP1,72,4.675,5.643,0.968,24,0.0264,3.71,0.0048,4.4,1,0.048,0.048,3,Nova_Regular,0.24,4.4,0.18,3,10/24/22,0.9509487314,0.936043325,0.8949286277,0.2517036467,0.2483470405,0.239998141,470.4100036621094,474.2799987792969,970.25,1.0049840834647783,0.9849124303189154,0.99948312828885,4,333,863.1602374740894,813.5358745314551,660.0,562.0,150.9482879638672,592.4158935546875,0.055965915,0.02667068,0.1318453,0.12516856,0.13822648,0.12730035,0.151267499,0.12580085,0.034939468,0.03557393,0.042974874,0.04338716,0.048812926,0.045713723,0.054619431,0.049533814,0.024129137,0.031760588,0.035566568,0.03494595,0.033342421,0.030393898,0.033033103,0.0206635,0.028580025,0.029218018,0.033539578,0.034692585,0.037174329,0.036245808,0.041914761,0.041280419,0.012054935,0.022860497,0.032651737,0.031838283,0.037172109,0.036932915,0.044959158,0.043820322,0.018404901,0.014595747,0.054494649,0.054271698,0.095396399,0.099752158,0.189354867,0.217317045,4,303.2232802,291.4430771,1.035565554,92.35265863,84.51798262,5.495861076,272.2955059,251.703542,0.005128967,1.434581443
190.0,0.309485657,0.256246376,0.828,0.261778314,0.25342548,0.253423641,1.0,78.1879916,44.38001505,0.00131122,Nova_Formation,100C14h,45,S20A300A0564,EP1,72,4.675,5.643,0.968,24,0.0264,3.71,0.0048,4.4,1,0.048,0.048,3,Nova_Regular,0.24,4.4,0.18,3,10/24/22,0.9371036674,0.9221270798,0.8772395390000001,0.2479650455,0.2446106446,0.2354281348999999,506.3999938964844,522.5599975585938,1052.15,1.0024147994864687,0.9840565378943152,0.999091938203533,5,436,863.1602374740894,813.5358745314551,660.0,562.0,150.9482879638672,592.4158935546875,0.030957595,0.033006996,0.16921312,0.16433403,0.17917675,0.16612425,0.197448283,0.16893959,0.041928768,0.046361849,0.058639273,0.057893172,0.065386534,0.062420368,0.074318498,0.068573147,0.038109869,0.038735718,0.051662073,0.048884735,0.051928163,0.046672702,0.054005474,0.039605349,0.041289568,0.038101792,0.046957821,0.04828842,0.05290015,0.051403746,0.059072047,0.058465183,0.027306765,0.027930394,0.046850368,0.048366293,0.054403245,0.054641426,0.063999116,0.065352648,0.030478492,0.025381282,0.097209603,0.105316639,0.154244155,0.180191606,0.285958081,0.378687918,5,320.5504516,293.1233443,1.004401946,90.59093946,78.89138288,5.416191713,268.7628064,247.9649417,0.006194796,1.702127394
190.0,0.309485657,0.256246376,0.828,0.261778314,0.25342548,0.253423641,1.0,78.1879916,44.38001505,0.00131122,Nova_Formation,100C14h,45,S20A300A0564,EP1,72,4.675,5.643,0.968,24,0.0264,3.71,0.0048,4.4,1,0.048,0.048,3,Nova_Regular,0.24,4.4,0.18,3,10/24/22,0.9216544747,0.9052018307,0.8549560113,0.2437859009,0.2400443618,0.2294940372,543.9400024414062,551.2000122070312,1127.1,1.0171138709252792,0.9827214418625256,0.9993607334797104,6,539,863.1602374740894,813.5358745314551,660.0,562.0,150.9482879638672,592.4158935546875,0.05724804,0.004397094,0.20996153,0.20097408,0.22100294,0.20578456,0.246017903,0.2096203,0.054659203,0.056027099,0.074774876,0.072584406,0.08270219,0.07841593,0.095566005,0.087761819,0.05528906,0.050800472,0.065228656,0.064067051,0.067306101,0.062279701,0.070838004,0.056465596,0.048932746,0.047624454,0.061544359,0.061626181,0.067897066,0.065694883,0.07880336,0.075557441,0.043848917,0.044443458,0.06667228,0.066745535,0.07504496,0.076271653,0.088161975,0.092712998,,,,,,,,,6,322.2184866,290.635833,0.967863866,89.81349448,77.06723442,5.444599722,264.1488342,243.7857968,0.00682786,1.420443311
190.0,0.309485657,0.256246376,0.828,0.261778314,0.25342548,0.253423641,1.0,78.1879916,44.38001505,0.00131122,Nova_Formation,100C14h,45,S20A300A0564,EP1,72,4.675,5.643,0.968,24,0.0264,3.71,0.0048,4.4,1,0.048,0.048,3,Nova_Regular,0.24,4.4,0.18,3,10/24/22,0.9108968564,0.8927566793,0.7769535658000001,0.241023977,0.2369249175,0.2089733659,618.6500244140625,616.0399780273438,1283.5,1.0200651982395672,0.9815765530148568,0.996416772394636,7,642,863.1602374740894,813.5358745314551,660.0,562.0,150.9482879638672,592.4158935546875,0.026854575,0.06798294,0.2626856,0.25411585,0.2811333,0.2626232,0.317251295,0.27071673,0.067966878,0.060361043,0.10260357,0.099143103,0.113541931,0.108035892,0.132759899,0.122950613,0.065425515,0.066139147,0.089762166,0.087017491,0.093788654,0.088553041,0.102281481,0.090858757,0.063518673,0.062267795,0.083942562,0.084203944,0.094257548,0.091256842,0.10734871,0.106746644,0.057162076,0.0571834,0.094354048,0.095777437,0.105486929,0.109891295,0.12181899,0.135345548,,,,,,,,,7,350.2425833,290.2044583,0.98801264,88.854557,70.22102835,5.298465477,261.3203268,241.023873,0.007157812,1.459629758
191.0,0.306330211,0.255930345,0.8355,0.261958316,0.254223244,0.254190531,0.9999,78.3676028,44.19087772,0.001339447,Nova_Formation,100C14h,45,S20A300A0281,EP1,72,4.677,5.668,0.991,24,0.0264,3.71,0.0048,4.4,1,0.048,0.048,3,Nova_Regular,0.24,4.4,0.18,3,10/24/22,0.9943886622,0.965981606,0.9053898749,0.2642646289,0.2571083563,0.2439925483,480.4700012207031,451.6600036621094,1066.57,0.9984853903913032,0.9674573725137268,0.9473408450106974,0,0,941.4670137040446,897.4533618848088,680.0,571.0,152.73805236816406,605.49462890625,0.3775222,0.37887546,0.4387778,0.44085926,0.49308416,0.49109468,0.594306648,0.581029,0.332489401,0.336288184,0.372460306,0.374667972,0.417548716,0.423330098,0.492055088,0.507288873,0.331214011,0.331953555,0.369933307,0.37269336,0.416998416,0.422446072,0.497776568,0.511857927,0.334394574,0.335650504,0.364164144,0.36530745,0.397920877,0.401142508,0.450663775,0.458479792,0.350921303,0.34963569,0.382472873,0.386366665,0.418494344,0.423636019,0.474391997,0.484404057,0.396695137,0.38968417,0.496292561,0.543108046,0.549202323,0.633731723,0.618565321,0.786360979,0,299.7300318,289.8274722,1.714373385,97.73041636,90.69133693,5.713369439,288.3880872,264.2644534,0.004294705,2.426227732
191.0,0.306330211,0.255930345,0.8355,0.261958316,0.254223244,0.254190531,0.9999,78.3676028,44.19087772,0.001339447,Nova_Formation,100C14h,45,S20A300A0281,EP1,72,4.677,5.668,0.991,24,0.0264,3.71,0.0048,4.4,1,0.048,0.048,3,Nova_Regular,0.24,4.4,0.18,3,10/24/22,0.9844753178,0.9620947743,0.9025494273,0.2613683014,0.2560363187,0.2432841144999999,489.1199951171875,490.6600036621094,1037.23,1.005105588864554,0.9759463974508054,0.9991694802903448,1,24,941.4670137040446,897.4533618848088,680.0,571.0,152.73805236816406,605.49462890625,0.001056641,-0.011534274,0.017239511,0.017383575,0.015333563,0.015538961,0.015665889,0.01198107,0.006335229,0.004438043,0.00490278,0.005271524,0.005357325,0.004420161,0.005695015,0.004386485,0.004432201,0.004960597,0.004390419,0.005994648,0.002770901,0.002501249,-0.00258708,-0.002673626,0.005633891,0.002533019,0.002527386,0.003275275,0.003085762,0.003274471,0.004366249,0.003026843,-0.000652343,0.006346762,0.000172377,0.00194189,0.000234038,0.000618011,-0.000797957,0.000622571,-0.003835201,-0.004458636,-0.006496459,-0.015377879,-0.001910388,-0.012606859,0.011407495,0.000617623,1,300.1647741,290.5853548,1.365079305,96.33175299,89.20349056,5.597665966,284.0234534,261.3681259,0.003575685,2.291842777
191.0,0.306330211,0.255930345,0.8355,0.261958316,0.254223244,0.254190531,0.9999,78.3676028,44.19087772,0.001339447,Nova_Formation,100C14h,45,S20A300A0281,EP1,72,4.677,5.668,0.991,24,0.0264,3.71,0.0048,4.4,1,0.048,0.048,3,Nova_Regular,0.24,4.4,0.18,3,10/24/22,0.9590248268,0.9438214786,0.892749259,0.2542586111,0.2510797292,0.240905742,500.3800048828125,505.8200073242188,1059.55,1.0035866023094973,0.9831972331853942,0.9995416362340844,2,127,941.4670137040446,897.4533618848088,680.0,571.0,152.73805236816406,605.49462890625,0.024839848,0.003050387,0.058519185,0.05839309,0.06044671,0.056704372,0.063960612,0.053248346,0.02286008,0.019671947,0.02333039,0.025047749,0.024225533,0.02331543,0.025055259,0.024746418,0.019687712,0.020194739,0.019514501,0.019899279,0.01600939,0.013826668,0.009504557,0.001743913,0.017778486,0.017133445,0.01674965,0.019004047,0.018438071,0.017976016,0.02101925,0.020162076,0.012056351,0.013318419,0.015069932,0.015895575,0.015691459,0.016520053,0.018266499,0.019663244,-0.002567142,0.005051732,0.015728384,0.004188478,0.039217532,0.025569797,0.104213595,0.090195,2,294.9964324,287.5627896,1.176359875,94.65159388,87.92355218,5.661943008,275.6529834,254.2584001,0.003838775,1.642722401
191.0,0.306330211,0.255930345,0.8355,0.261958316,0.254223244,0.254190531,0.9999,78.3676028,44.19087772,0.001339447,Nova_Formation,100C14h,45,S20A300A0281,EP1,72,4.677,5.668,0.991,24,0.0264,3.71,0.0048,4.4,1,0.048,0.048,3,Nova_Regular,0.24,4.4,0.18,3,10/24/22,0.9457356763,0.9313814032,0.8828061097,0.2506053033,0.247726271,0.2384398512,534.2999877929688,531.989990234375,1111.22,1.0011568658099022,0.9837064379384564,0.9994529052412704,3,230,941.4670137040446,897.4533618848088,680.0,571.0,152.73805236816406,605.49462890625,0.044191957,0.04893589,0.105510235,0.09916413,0.10813245,0.098745555,0.117282867,0.09787685,0.040019602,0.036219686,0.041752905,0.042654783,0.044419497,0.043543309,0.048275858,0.047025204,0.033033222,0.034835249,0.037180215,0.037319183,0.033625007,0.032121122,0.027298212,0.020845294,0.031123996,0.031773984,0.032903731,0.03392449,0.035165876,0.035846353,0.038813233,0.037988126,0.02222535,0.029230893,0.031865478,0.033165067,0.03391096,0.036558867,0.040511966,0.042576104,0.019677371,0.02033034,0.045599788,0.037530839,0.082882226,0.077982724,0.172109962,0.187504709,3,294.9179805,286.1846122,1.113317045,93.75987904,86.57954708,5.685514142,271.6097183,250.6051278,0.004230037,1.450151799
191.0,0.306330211,0.255930345,0.8355,0.261958316,0.254223244,0.254190531,0.9999,78.3676028,44.19087772,0.001339447,Nova_Formation,100C14h,45,S20A300A0281,EP1,72,4.677,5.668,0.991,24,0.0264,3.71,0.0048,4.4,1,0.048,0.048,3,Nova_Regular,0.24,4.4,0.18,3,10/24/22,0.9355483644,0.9213888275,0.8734557899,0.2478450252,0.2450653204,0.2361422711,572.0700073242188,574.75,1170.19,0.9988945064795732,0.9835350010624624,0.9995204375507076,4,333,941.4670137040446,897.4533618848088,680.0,571.0,152.73805236816406,605.49462890625,0.036672294,0.038665205,0.14064634,0.14046723,0.14778867,0.14015809,0.159905374,0.13911623,0.051429659,0.047621369,0.05891183,0.05989483,0.06233719,0.060741842,0.068570584,0.066664696,0.045079589,0.047502816,0.051908493,0.049969822,0.049724191,0.047811538,0.04441607,0.036036074,0.043170273,0.041901082,0.04692176,0.048393786,0.050845444,0.050351053,0.056569725,0.055727512,0.036177844,0.039356649,0.048442423,0.048931032,0.051169991,0.053527772,0.061444461,0.06285432,0.023458302,0.029181331,0.077458709,0.076185524,0.125181615,0.136550307,0.242079437,0.299259424,4,296.1272638,284.9751531,1.0753003,93.14604725,85.26741968,5.659185056,268.6273481,247.8449169,0.004782841,1.470902547
191.0,0.306330211,0.255930345,0.8355,0.261958316,0.254223244,0.254190531,0.9999,78.3676028,44.19087772,0.001339447,Nova_Formation,100C14h,45,S20A300A0281,EP1,72,4.677,5.668,0.991,24,0.0264,3.71,0.0048,4.4,1,0.048,0.048,3,Nova_Regular,0.24,4.4,0.18,3,10/24/22,0.9210069366,0.9073853583,0.8580189928,0.2439123541,0.2412957976,0.2321521192,611.0900268554688,614.5,1245.56,1.0094699577200807,0.98384243553162,0.9993122732437648,5,436,941.4670137040446,897.4533618848088,680.0,571.0,152.73805236816406,605.49462890625,0.04640767,0.060344964,0.18299264,0.17931384,0.19386378,0.1805,0.212266445,0.18299651,0.063497603,0.058438927,0.074681133,0.073367685,0.080004305,0.076826304,0.088897496,0.084480047,0.056512088,0.057686627,0.067171514,0.065635204,0.06566152,0.063859791,0.063472211,0.054410756,0.05269593,0.053354055,0.06089592,0.063600063,0.06565696,0.066799939,0.073169559,0.074812204,0.04697451,0.047631919,0.064900964,0.064604759,0.070746124,0.071685702,0.08177191,0.085062593,,,,,,,,,5,301.2808293,283.8230383,1.018890911,92.08472959,82.40409182,5.69357204,264.4274003,243.9121783,0.005794281,1.28582991
191.0,0.306330211,0.255930345,0.8355,0.261958316,0.254223244,0.254190531,0.9999,78.3676028,44.19087772,0.001339447,Nova_Formation,100C14h,45,S20A300A0281,EP1,72,4.677,5.668,0.991,24,0.0264,3.71,0.0048,4.4,1,0.048,0.048,3,Nova_Regular,0.24,4.4,0.18,3,10/24/22,0.9030269547,0.8869294262,0.8297124146,0.2390227706,0.2357239323,0.2245282259,633.8599853515625,653.02001953125,1326.07,1.0137012657531976,0.9808875387200944,0.9997953936602056,6,539,941.4670137040446,897.4533618848088,680.0,571.0,152.73805236816406,605.49462890625,0.056927025,0.07174161,0.22250777,0.21660346,0.23397604,0.22057298,0.260930002,0.22550333,0.076217294,0.070614547,0.093134224,0.090010762,0.099050224,0.094580442,0.112426072,0.105537951,0.069867224,0.068452597,0.081977546,0.081429183,0.083577007,0.081229985,0.083188713,0.077310324,0.065415442,0.064755648,0.076812088,0.078934193,0.08307153,0.082672417,0.092798024,0.093826205,0.060965449,0.060939372,0.083423585,0.085696429,0.091623306,0.095871329,0.104586959,0.115568608,,,,,,,,,6,317.4263003,284.1693397,0.989333135,90.21056231,76.73481384,5.60042203,259.4911629,239.0226625,0.006975596,1.413414497
191.0,0.306330211,0.255930345,0.8355,0.261958316,0.254223244,0.254190531,0.9999,78.3676028,44.19087772,0.001339447,Nova_Formation,100C14h,45,S20A300A0281,EP1,72,4.677,5.668,0.991,24,0.0264,3.71,0.0048,4.4,1,0.048,0.048,3,Nova_Regular,0.24,4.4,0.18,3,10/24/22,0.8893168252,0.8724483006,0.7830839813,0.2353913612,0.2319591908,0.212230803,684.5,711.1699829101562,1481.34,1.01571989641405,0.9798723927619368,0.99765103827228,7,642,941.4670137040446,897.4533618848088,680.0,571.0,152.73805236816406,605.49462890625,0.08414757,0.06726888,0.27567273,0.26595634,0.29451665,0.2716985,0.329406261,0.2820217,0.08506617,0.085070819,0.117387593,0.115089089,0.125751793,0.12096265,0.144129127,0.137142301,0.083797455,0.081777185,0.105096638,0.102361292,0.109086961,0.103712499,0.111713111,0.10587734,0.074897051,0.079351276,0.098274231,0.100414962,0.106252402,0.10762462,0.121327251,0.123030752,0.078707486,0.076807499,0.112161398,0.115632117,0.120832086,0.129742742,0.139544427,0.157483071,,,,,,,,,7,351.3724691,283.9440655,1.018793518,88.74645788,68.38174514,5.386777172,255.5700604,235.3912531,0.007251991,1.303613285
192.0,0.305342711,0.255751126,0.8376,0.259434738,0.252152522,0.251764383,0.9985,77.4478,44.01561383,0.0012433,Nova_Formation,100C14h,45,S20A300A0356,EP1,72,4.62,5.64,1.02,24,0.0264,3.71,0.0048,4.4,1,0.048,0.048,3,Nova_Regular,0.24,4.4,0.18,3,10/24/22,0.9939951832,0.9682769675,0.9147478951,0.2639433682,0.2571000822,0.2443181372,357.260009765625,339.9599914550781,827.2,1.0005237391013384,0.9705095381137308,0.9493382665105734,0,0,867.0712880901842,830.3184076486533,633.0,368.0,141.76409912109375,555.7085571289062,0.18234083,0.190077,0.24953367,0.2516799,0.3021413,0.30247995,0.402930588,0.38968548,0.144902438,0.150028184,0.184077069,0.188694373,0.228984877,0.237031087,0.303194195,0.321614385,0.142397404,0.146212012,0.182144165,0.187947437,0.229179546,0.236458972,0.307679802,0.323495656,0.144940183,0.148754805,0.174710527,0.180466086,0.209401533,0.21542339,0.260034531,0.273353159,0.160198823,0.163377792,0.194407105,0.200204447,0.229364306,0.236760914,0.284796804,0.297511578,0.2059668,0.204062313,0.308210194,0.355224818,0.359331906,0.444979101,0.429735005,0.596141577,0,296.193135,291.5445143,1.464568497,96.96138397,91.57273079,5.416464524,287.0235473,263.9432827,0.004250548,2.950908079
192.0,0.305342711,0.255751126,0.8376,0.259434738,0.252152522,0.251764383,0.9985,77.4478,44.01561383,0.0012433,Nova_Formation,100C14h,45,S20A300A0356,EP1,72,4.62,5.64,1.02,24,0.0264,3.71,0.0048,4.4,1,0.048,0.048,3,Nova_Regular,0.24,4.4,0.18,3,10/24/22,0.9841550866,0.9641357304,0.911377596,0.2610683261,0.2559323484,0.2434497123,339.6700134277344,367.0400085449219,793.29,1.0072968597862504,0.9784330567547816,0.9993821434209752,1,24,867.0712880901842,830.3184076486533,633.0,368.0,141.76409912109375,555.7085571289062,0.010554656,0.008258641,0.015516356,0.015090525,0.015670806,0.011390269,0.014998376,0.009524554,0.000670061,-0.000639766,0.001305372,0.001282111,0.000311673,6.51e-05,3.28e-05,-0.000592798,0.002541393,-0.001275331,0.000224724,-0.002500162,-0.002084062,-0.003411308,-0.004452765,-0.010102212,0.000634298,-0.003818125,-0.001390249,-0.002402619,-0.002143487,-0.002977669,-3.43e-05,-0.003185838,-0.004453331,-0.003820509,-0.005049631,-0.004437327,-0.005653858,-0.004251584,-0.00572589,-0.005095512,-0.008899614,-0.008905053,-0.010406375,-0.019532949,-0.003132194,-0.01398316,0.01016888,0.002041757,1,299.5021788,291.7339727,1.280083519,95.71447132,89.25354227,5.398481273,283.0655076,261.0682405,0.003831105,2.414185222
192.0,0.305342711,0.255751126,0.8376,0.259434738,0.252152522,0.251764383,0.9985,77.4478,44.01561383,0.0012433,Nova_Formation,100C14h,45,S20A300A0356,EP1,72,4.62,5.64,1.02,24,0.0264,3.71,0.0048,4.4,1,0.048,0.048,3,Nova_Regular,0.24,4.4,0.18,3,10/24/22,0.9595235713,0.9453617099,0.9010742733,0.2542088017,0.2508117268,0.2408743973,371.5,386.6199951171875,819.87,1.0060576094233007,0.9839012318060476,0.99964798939472,2,127,867.0712880901842,830.3184076486533,633.0,368.0,141.76409912109375,555.7085571289062,0.019809797,0.013332516,0.055424467,0.05184728,0.05952245,0.049932092,0.063662231,0.048276067,0.008293748,0.008250728,0.011518225,0.012478486,0.013280421,0.011953995,0.014008492,0.012101829,0.008893758,0.004439205,0.007682428,0.005089194,0.004424766,0.000905767,-0.002552837,-0.011389315,0.005079642,0.003801346,0.006278276,0.004954755,0.005891547,0.005921185,0.00885734,0.006333441,0.003170043,0.001893193,0.00291045,0.003179252,0.004776344,0.005297646,0.008886158,0.007602721,-0.003186464,-0.007644847,0.008946806,-0.000824422,0.036048114,0.024679154,0.101056397,0.096084893,2,325.4249742,291.2013558,1.168074574,93.06486153,79.97589417,4.99510448,274.8073449,254.2087161,0.005888727,2.251610447
192.0,0.305342711,0.255751126,0.8376,0.259434738,0.252152522,0.251764383,0.9985,77.4478,44.01561383,0.0012433,Nova_Formation,100C14h,45,S20A300A0356,EP1,72,4.62,5.64,1.02,24,0.0264,3.71,0.0048,4.4,1,0.048,0.048,3,Nova_Regular,0.24,4.4,0.18,3,10/24/22,0.9466772462,0.9334135049,0.8912701528,0.2506832696,0.2475925535,0.2384250813,427.4500122070313,407.3800048828125,864.31,1.004090243723938,0.9846754929571572,0.9998512714140078,3,230,867.0712880901842,830.3184076486533,633.0,368.0,141.76409912109375,555.7085571289062,0.029441401,0.023494527,0.09917639,0.093051344,0.10612726,0.092782915,0.114633948,0.09212071,0.020372406,0.015872017,0.0247453,0.023590028,0.027775154,0.026055053,0.030537814,0.027979344,0.018429711,0.015872493,0.019753352,0.016530782,0.016001314,0.012715101,0.010798067,0.002580225,0.011437222,0.012694091,0.017081782,0.014896989,0.017295152,0.01676777,0.022968829,0.0203062,0.010163382,0.009512216,0.015752167,0.014471471,0.018351287,0.018197268,0.025417328,0.024184495,0.003807098,-0.000662655,0.034228534,0.028843224,0.073876888,0.072830886,0.167169392,0.192671955,3,294.7181582,286.8689538,1.092349681,93.39067306,86.70520432,5.435310521,271.1281996,250.6831841,0.004379022,1.633444252
192.0,0.305342711,0.255751126,0.8376,0.259434738,0.252152522,0.251764383,0.9985,77.4478,44.01561383,0.0012433,Nova_Formation,100C14h,45,S20A300A0356,EP1,72,4.62,5.64,1.02,24,0.0264,3.71,0.0048,4.4,1,0.048,0.048,3,Nova_Regular,0.24,4.4,0.18,3,10/24/22,0.935423834,0.9224176322,0.8793969582000001,0.2476289706,0.2446699262,0.2354678225,445.8900146484375,458.3399963378906,933.3,1.0015916661350783,0.9847249814853676,0.999506316483509,4,333,867.0712880901842,830.3184076486533,633.0,368.0,141.76409912109375,555.7085571289062,0.040106922,0.017740428,0.14355285,0.13853541,0.15248752,0.13864994,0.168489963,0.13974348,0.029899791,0.026669264,0.040289536,0.038778618,0.044946119,0.042373434,0.05213505,0.047030658,0.026686013,0.023491994,0.031809792,0.029904351,0.028655723,0.027131304,0.026039511,0.017819107,0.021600664,0.019678012,0.028483167,0.026461527,0.029916629,0.029720947,0.037560314,0.033719301,0.020961836,0.016497597,0.02912721,0.029622212,0.03418979,0.035129756,0.043199718,0.046347529,0.001257271,0.009499252,0.068691224,0.072516024,0.122204542,0.13982746,0.247873962,0.329926133,4,297.0279415,286.2611553,1.041282562,92.51900659,84.9597844,5.444182119,267.9388773,247.628885,0.004826045,1.632513515
192.0,0.305342711,0.255751126,0.8376,0.259434738,0.252152522,0.251764383,0.9985,77.4478,44.01561383,0.0012433,Nova_Formation,100C14h,45,S20A300A0356,EP1,72,4.62,5.64,1.02,24,0.0264,3.71,0.0048,4.4,1,0.048,0.048,3,Nova_Regular,0.24,4.4,0.18,3,10/24/22,0.9176486403,0.903076925,0.8539917815,0.2428102986,0.2394601424,0.228838804,484.6499938964844,515.6699829101562,1051.42,1.014907719607134,0.9832330520322052,0.9993305432933218,5,436,867.0712880901842,830.3184076486533,633.0,368.0,141.76409912109375,555.7085571289062,0.03376174,0.027270928,0.17747955,0.18202695,0.19088128,0.18440706,0.214865118,0.1911774,0.041323707,0.03681533,0.058696195,0.057243511,0.064563617,0.061479256,0.074982315,0.068595886,0.037476867,0.035545453,0.049812257,0.045695335,0.049831942,0.046846822,0.051431179,0.042825431,0.030485004,0.030462608,0.045437932,0.043943942,0.048210636,0.047595784,0.060305834,0.055210769,0.028573632,0.027276799,0.050231203,0.049822524,0.055695176,0.059888572,0.067958355,0.074900478,,,,,,,,,5,302.1533088,285.0108368,0.986537063,91.19245238,81.87805247,5.435576228,262.889226,242.8102131,0.006393664,1.606177248
192.0,0.305342711,0.255751126,0.8376,0.259434738,0.252152522,0.251764383,0.9985,77.4478,44.01561383,0.0012433,Nova_Formation,100C14h,45,S20A300A0356,EP1,72,4.62,5.64,1.02,24,0.0264,3.71,0.0048,4.4,1,0.048,0.048,3,Nova_Regular,0.24,4.4,0.18,3,10/24/22,0.8956231781,0.8797838278,0.8167319686,0.2368976808,0.2332513294,0.2189075237,557.8099975585938,553.5399780273438,1151.2,1.019325576779525,0.9815271317750648,0.9957773839607263,6,539,867.0712880901842,830.3184076486533,633.0,368.0,141.76409912109375,555.7085571289062,0.043305233,0.03297563,0.23086153,0.23173916,0.24814731,0.23696736,0.281630963,0.24451777,0.053412333,0.049512193,0.082542107,0.078789279,0.089913353,0.08445923,0.105511963,0.095259428,0.052103698,0.045700788,0.069482535,0.065949127,0.071627602,0.06789957,0.075599909,0.065892249,0.046114713,0.043793455,0.066178307,0.06286785,0.072035328,0.069636837,0.085475951,0.080607504,0.045741305,0.041881785,0.076780528,0.078598425,0.086524695,0.093314171,0.101025373,0.117032856,,,,,,,,,6,333.2337198,285.2160864,0.970686266,88.90469116,72.53397554,5.293344467,256.8051347,236.897595,0.007450255,1.57541584
192.0,0.305342711,0.255751126,0.8376,0.259434738,0.252152522,0.251764383,0.9985,77.4478,44.01561383,0.0012433,Nova_Formation,100C14h,45,S20A300A0356,EP1,72,4.62,5.64,1.02,24,0.0264,3.71,0.0048,4.4,1,0.048,0.048,3,Nova_Regular,0.24,4.4,0.18,3,10/24/22,0.8802550062,0.8649499663,0.7198702016,0.2328620897,0.2295372094,0.1934698688,652.7100219726562,656.4299926757812,1353.35,1.0178696908006968,0.982266578475053,0.9979089602267102,7,642,867.0712880901842,830.3184076486533,633.0,368.0,141.76409912109375,555.7085571289062,0.06405333,0.060948312,0.3203457,0.3084631,0.3466919,0.31703833,0.390647382,0.3316156,0.064818978,0.063498825,0.118051097,0.112300858,0.130462065,0.123625413,0.15310806,0.144208938,0.062237963,0.059696987,0.099341929,0.09373863,0.103683338,0.098269239,0.111965597,0.104839295,0.063508227,0.056514725,0.093320683,0.090619087,0.101933554,0.101429477,0.121275872,0.12066099,0.060961723,0.055870682,0.111494392,0.114602938,0.123844743,0.13568604,0.14163661,0.174033195,,,,,,,,,7,355.0808938,283.623826,0.987412447,87.85877178,67.07192332,5.124723958,252.694523,232.8620038,0.007165917,1.791468083
