Repository: cx26/formation-analysis

# ***Data-Driven Analysis of Battery Formation*** 

This repository contains half cell measurement data and code (for plotting, simulation and experiment design) accompanying the paper *Data-Driven Analysis of Battery Formation Reveals the Role of Electrode Utilization in Extending Cycle Life* by Xiao Cui et al (2024).  

- **[data](data)**: 
    - extracted summary information from [aging cycles, diagnostic cycles](data/rpt_summary_041524.csv) and [formation cycles](data/formation_cycle_info_042124.csv); [resistances](data/delta_features_041524.csv); [electrode-specifics](data/electrode_info_04152024.csv) fitted using differential voltage analysis; [formation parameters](data/Formation_2022

File: data/df_all.csv (part 22 of 43)
seq_num,1st_ch_cap,1st_disch_cap,1st_CE,disch_cap_with_cv,last_ch_cap,last_disch_cap,last_CE,formation_time,temperature_exp,cv_hold_cap,formation_file_name,formation_drying_date,formation_temperature,cell_id,electrolyte,ocv_time,cell_mass_before,cell_mass_after,electrolyte_mass,wetting_hold_time,formation_charge_current_1,formation_cutoff_voltage_1,formation_charge_current_2,formation_cutoff_voltage_2,charge_hold_time,formation_discharge_current,formation_verification_current,formation_verification_repeat,regular_project_name,regular_charge_current,regular_charge_cutoff_voltage,regular_discharge_current,regular_discharge_cutoff_voltage,date,rpt_low_energy,rpt_med_energy,regu_energy,rpt_low_cap,rpt_med_cap,regu_cap,rpt_low_cv_t,rpt_med_cv_t,regu_cv_t,rpt_low_ce,rpt_med_ce,regu_ce,diag_pos_x,cycle_index,rpt_low_life,rpt_med_life,regu_life,regu_knee,q_throughput,e_throughput,r_c_0_0s,r_d_0_0s,r_c_0_3s,r_d_0_3s,r_c_0_10s,r_d_0_10s,r_c_0_30s,r_d_0_30s,r_c_1_0s,r_d_1_0s,r_c_1_3s,r_d_1_3s,r_c_1_10s,r_d_1_10s,r_c_1_30s,r_d_1_30s,r_c_2_0s,r_d_2_0s,r_c_2_3s,r_d_2_3s,r_c_2_10s,r_d_2_10s,r_c_2_30s,r_d_2_30s,r_c_3_0s,r_d_3_0s,r_c_3_3s,r_d_3_3s,r_c_3_10s,r_d_3_10s,r_c_3_30s,r_d_3_30s,r_c_4_0s,r_d_4_0s,r_c_4_3s,r_d_4_3s,r_c_4_10s,r_d_4_10s,r_c_4_30s,r_d_4_30s,r_c_5_0s,r_d_5_0s,r_c_5_3s,r_d_5_3s,r_c_5_10s,r_d_5_10s,r_c_5_30s,r_d_5_30s,diag_pos_y,Q_ne,Q_pe,SOC_ne_0,SOC_pe_0,SOC_ne_100,SOC_pe_100,Q_li,Q_full,error,Q_offset
193.0,0.304460202,0.264208299,0.8678,0.266901066,0.261325122,0.259879726,0.9945,34.7710055,44.18777898,0.005874811,Nova_Formation,100C14h,45,S20A300A0295,EP1,0,4.672,5.692,1.02,24,0.1512,3.74,0.036,4.4,1,0.048,0.048,2,Nova_Regular,0.24,4.4,0.18,3,10/24/22,1.0048196254,0.97611292,0.9203307711,0.266846408,0.2591891411,0.2460135756,392.8900146484375,388.4400024414063,879.38,1.00190676894993,0.9687251391477044,0.9483628837720476,0,0,832.8817137526405,786.8095500005014,616.0,538.0,139.2458953857422,546.6039428710938,0.20148751,0.20150147,0.2871344,0.29042733,0.34212273,0.33968142,0.444312632,0.42906412,0.172267139,0.170355171,0.211431578,0.212851599,0.256376535,0.26101315,0.332456768,0.34706673,0.167179883,0.16971755,0.207077324,0.211250588,0.25395906,0.261162132,0.333090454,0.351512223,0.172265142,0.172260106,0.200861782,0.203946695,0.235785201,0.239437193,0.289228112,0.298247695,0.18561396,0.188153058,0.223036304,0.226045072,0.257858396,0.263118714,0.313990921,0.324181736,0.226298019,0.228833944,0.340946794,0.388627589,0.38864094,0.471226841,0.455138654,0.614037037,0,304.9517557,296.6383223,1.395560747,96.53405383,90.00735633,5.438869538,290.6127847,266.8463238,0.004430383,3.376902566
193.0,0.304460202,0.264208299,0.8678,0.266901066,0.261325122,0.259879726,0.9945,34.7710055,44.18777898,0.005874811,Nova_Formation,100C14h,45,S20A300A0295,EP1,0,4.672,5.692,1.02,24,0.1512,3.74,0.036,4.4,1,0.048,0.048,2,Nova_Regular,0.24,4.4,0.18,3,10/24/22,0.9945766857,0.9728563893,0.9186352423,0.2638187613,0.2582803097,0.2456041289999999,384.3699951171875,370.8699951171875,849.02,1.0087950289143532,0.9787386791720986,0.9993957744963036,1,24,832.8817137526405,786.8095500005014,616.0,538.0,139.2458953857422,546.6039428710938,0.018082023,0.01016885,0.014641106,0.012524128,0.013825059,0.010934681,0.012371331,0.006989211,-0.003174961,0.001905799,-0.001735032,0.000681937,-0.001955569,-0.000704855,-0.005075067,-0.003184378,7.23e-06,-0.003179267,-0.000402257,-0.002788231,-0.003302544,-0.004538536,-0.005706787,-0.012079328,-0.005711734,-0.003814921,-0.002083123,-0.002881542,-0.003122538,-0.006244674,-0.004437298,-0.006487399,-0.004439786,-0.006357566,-0.007686123,-0.00821504,-0.009069204,-0.008459628,-0.010127574,-0.010172248,-0.003804341,-0.013349801,-0.024399549,-0.038557738,-0.018912703,-0.039108455,-0.013331681,-0.0394153,1,300.1120101,295.1547602,1.269075932,95.67272312,90.00703257,5.44437471,286.1912458,263.8186769,0.003840856,2.494588453
193.0,0.304460202,0.264208299,0.8678,0.266901066,0.261325122,0.259879726,0.9945,34.7710055,44.18777898,0.005874811,Nova_Formation,100C14h,45,S20A300A0295,EP1,0,4.672,5.692,1.02,24,0.1512,3.74,0.036,4.4,1,0.048,0.048,2,Nova_Regular,0.24,4.4,0.18,3,10/24/22,0.9671920551,0.9519604315,0.9075504162,0.2561995506,0.2525981943,0.2428503302,413.9100036621094,416.4200134277344,866.78,1.0088278033420848,0.9850789512105316,1.000085810004965,2,127,832.8817137526405,786.8095500005014,616.0,538.0,139.2458953857422,546.6039428710938,0.018644854,0.01780279,0.05236444,0.046711117,0.053118348,0.046009004,0.056779504,0.042598367,0.008260474,0.012081221,0.01017867,0.010719478,0.012227863,0.01142773,0.012067676,0.010809898,0.00698927,0.00763163,0.008174464,0.006536052,0.004921943,0.001302958,-7.66e-06,-0.011431903,0.003810957,0.004453421,0.005868375,0.004454136,0.005430773,0.004200652,0.006351531,0.004962772,-0.000638813,0.00127551,0.000192851,-2.08e-05,0.001485437,0.001702279,0.004472017,0.002549857,-0.008904889,-0.012707949,-0.009093583,-0.026323259,0.017018795,-0.004891932,0.074362904,0.049594641,2,297.9154875,291.5996864,1.115880677,93.92615904,87.55628736,5.613526689,277.2127665,256.1994662,0.004035674,1.319892765
193.0,0.304460202,0.264208299,0.8678,0.266901066,0.261325122,0.259879726,0.9945,34.7710055,44.18777898,0.005874811,Nova_Formation,100C14h,45,S20A300A0295,EP1,0,4.672,5.692,1.02,24,0.1512,3.74,0.036,4.4,1,0.048,0.048,2,Nova_Regular,0.24,4.4,0.18,3,10/24/22,0.9530333215,0.9386327493,0.8960801661,0.2523190095,0.248990379,0.2399515049,450.9200134277344,454.0400085449219,908.22,1.0065914979333983,0.9854115275420354,0.9996491488874923,3,230,832.8817137526405,786.8095500005014,616.0,538.0,139.2458953857422,546.6039428710938,0.022141486,0.009473205,0.08425769,0.08090463,0.08850172,0.08112785,0.09713316,0.079374164,0.01588203,0.020963654,0.022804424,0.024206415,0.024287939,0.02469191,0.027311325,0.02539739,0.01588428,0.015880898,0.02033563,0.017566517,0.016499668,0.013864905,0.012695879,-2.08e-05,0.012068287,0.012065172,0.017016798,0.015785336,0.017150119,0.017830849,0.020961195,0.018919438,0.005077705,0.008248568,0.009038568,0.011432037,0.011374772,0.013958126,0.017176002,0.019088596,-0.001918182,-0.003828451,0.01397863,-0.001332194,0.051837713,0.036476523,0.137274414,0.133437574,3,296.1793528,290.0656211,1.071054624,93.04402066,86.84073195,5.466570319,273.060959,252.3189251,0.004320419,1.713150122
193.0,0.304460202,0.264208299,0.8678,0.266901066,0.261325122,0.259879726,0.9945,34.7710055,44.18777898,0.005874811,Nova_Formation,100C14h,45,S20A300A0295,EP1,0,4.672,5.692,1.02,24,0.1512,3.74,0.036,4.4,1,0.048,0.048,2,Nova_Regular,0.24,4.4,0.18,3,10/24/22,0.9412270315,0.9263924797,0.8825390156999999,0.249107899,0.2457159885,0.2365327683,490.4800109863281,492.1199951171875,972.16,1.0045064715456882,0.98507698026614,0.9995906459452,4,333,832.8817137526405,786.8095500005014,616.0,538.0,139.2458953857422,546.6039428710938,0.030341372,0.04767339,0.12885779,0.12105423,0.13381392,0.12244478,0.147901952,0.12275484,0.029855683,0.029875413,0.040076897,0.041170016,0.044152111,0.042902231,0.049539119,0.047284335,0.027951404,0.025427908,0.034122601,0.032056525,0.03364715,0.029265761,0.029166281,0.016529322,0.019050598,0.024790287,0.029962078,0.029255733,0.031589285,0.031834096,0.036199927,0.035469264,0.017144457,0.018431932,0.02651374,0.027354807,0.030935585,0.032636642,0.039405227,0.041317225,0.010782465,-0.005084679,0.051019967,0.046070725,0.102208346,0.105862767,0.21860078,0.267609596,4,298.3237759,289.1301855,1.031057736,92.20363024,85.08570509,5.476262972,269.6644175,249.1078145,0.004850083,1.647183333
193.0,0.304460202,0.264208299,0.8678,0.266901066,0.261325122,0.259879726,0.9945,34.7710055,44.18777898,0.005874811,Nova_Formation,100C14h,45,S20A300A0295,EP1,0,4.672,5.692,1.02,24,0.1512,3.74,0.036,4.4,1,0.048,0.048,2,Nova_Regular,0.24,4.4,0.18,3,10/24/22,0.9202004105,0.9033819384,0.8512683644,0.2434096523,0.2394921035,0.2283268826,530.6400146484375,529.4400024414062,1092.54,1.0181295076487231,0.9827233100950904,0.999386899958592,5,436,832.8817137526405,786.8095500005014,616.0,538.0,139.2458953857422,546.6039428710938,0.05647099,0.05591391,0.17169285,0.16519484,0.1826173,0.1694887,0.205185831,0.17538396,0.038755506,0.037484676,0.05922322,0.058491006,0.064888746,0.062971681,0.07433784,0.069248557,0.040033072,0.037486717,0.052589357,0.048558161,0.053459853,0.048996776,0.05463782,0.043191224,0.031134143,0.033672988,0.046291336,0.046475276,0.050163969,0.050063252,0.059727937,0.057685137,0.02985993,0.031762883,0.047626451,0.049706906,0.055690169,0.058087438,0.067379266,0.073977709,,,,,,,,,5,311.0773012,288.7315924,0.974795635,90.31651748,79.74844547,5.446364564,263.804687,243.4095679,0.006638171,1.637376064
193.0,0.304460202,0.264208299,0.8678,0.266901066,0.261325122,0.259879726,0.9945,34.7710055,44.18777898,0.005874811,Nova_Formation,100C14h,45,S20A300A0295,EP1,0,4.672,5.692,1.02,24,0.1512,3.74,0.036,4.4,1,0.048,0.048,2,Nova_Regular,0.24,4.4,0.18,3,10/24/22,0.9076005119,0.8903986024,0.8290133063999999,0.2400808229,0.2361571092,0.2224878379,579.47998046875,598.8900146484375,1174.03,1.020571697079924,0.9827438823213516,1.0005485981812303,6,539,832.8817137526405,786.8095500005014,616.0,538.0,139.2458953857422,546.6039428710938,0.050020456,0.05080937,0.22561646,0.2178328,0.24035352,0.22319493,0.271108627,0.22999623,0.04380022,0.056633636,0.083976969,0.081217781,0.091630906,0.086631745,0.106036842,0.097278565,0.058423832,0.050181091,0.073379278,0.069647357,0.075380802,0.069645077,0.07871446,0.06604138,0.030460849,0.047001004,0.067093521,0.067279235,0.072551653,0.07238543,0.085718244,0.083078474,0.041896224,0.043820724,0.072832987,0.076401442,0.081774473,0.087928265,0.094001025,0.109893739,,,,,,,,,6,328.8474417,288.1237824,0.970127298,89.25576565,74.4614143,5.377157932,260.3573268,240.0807385,0.007154998,1.593478652
193.0,0.304460202,0.264208299,0.8678,0.266901066,0.261325122,0.259879726,0.9945,34.7710055,44.18777898,0.005874811,Nova_Formation,100C14h,45,S20A300A0295,EP1,0,4.672,5.692,1.02,24,0.1512,3.74,0.036,4.4,1,0.048,0.048,2,Nova_Regular,0.24,4.4,0.18,3,10/24/22,0.8817035379,0.8625399857,0.7011275174,0.2332337301,0.2290844725,0.1888717509,699.4000244140625,708.1500244140625,1499.3,1.022725457883326,0.9812019414247616,0.9953446989528132,7,642,832.8817137526405,786.8095500005014,616.0,538.0,139.2458953857422,546.6039428710938,0.068014145,0.08686875,0.32507724,0.3085,0.34725338,0.31926098,0.390316367,0.3346683,0.074955463,0.080035955,0.132366762,0.126473829,0.144050896,0.137775242,0.167072624,0.161341518,0.073687479,0.073047563,0.115575939,0.108680174,0.120699883,0.113620251,0.129133701,0.123212516,0.069237739,0.069234014,0.105748504,0.104139909,0.116400048,0.114333957,0.132765412,0.136440516,0.062244162,0.064144552,0.122491851,0.128258318,0.13539955,0.150381535,0.154397815,0.19185251,,,,,,,,,7,366.7515088,285.8349981,0.987914168,87.32540421,65.10593902,5.056324097,253.2297576,233.2336457,0.007185752,1.920177872
194.0,0.304909002,0.262830526,0.862,0.268310405,0.26182198,0.261189352,0.9976,34.9511472,44.33391244,0.006480032,Nova_Formation,100C14h,45,S20A300A0540,EP1,0,4.665,5.681,1.016,24,0.1512,3.74,0.036,4.4,1,0.048,0.048,2,Nova_Regular,0.24,4.4,0.18,3,10/24/22,1.0064982746,0.9817625179,0.9265086457,0.2672807753,0.2607366947,0.2478755521,409.8900146484375,398.1799926757813,907.88,0.9973136984945108,0.9679183030958692,0.9484872304642152,0,0,854.8786234365868,823.7910042564615,616.0,358.0,140.08750915527344,550.7718505859375,0.22942123,0.239657,0.30609494,0.31113574,0.3603295,0.36146605,0.462247252,0.4507082,0.191336647,0.189437926,0.231785119,0.232529387,0.276087344,0.280523568,0.351529449,0.36425513,0.190069288,0.188166559,0.228574991,0.229919106,0.273874432,0.27965942,0.351531446,0.369338602,0.190704957,0.190707311,0.221034348,0.222489551,0.255628705,0.258560658,0.308941543,0.316574812,0.20786804,0.207872778,0.242645144,0.243910119,0.27667734,0.279681265,0.331825674,0.340097129,0.244736895,0.244104803,0.351287097,0.389843404,0.396765321,0.466216922,0.460868657,0.593737185,0,302.0195032,296.8883181,1.402173096,96.61998158,90.99211363,5.48163869,291.0882745,267.2806972,0.004355464,3.298396145
194.0,0.304909002,0.262830526,0.862,0.268310405,0.26182198,0.261189352,0.9976,34.9511472,44.33391244,0.006480032,Nova_Formation,100C14h,45,S20A300A0540,EP1,0,4.665,5.681,1.016,24,0.1512,3.74,0.036,4.4,1,0.048,0.048,2,Nova_Regular,0.24,4.4,0.18,3,10/24/22,0.9964127611,0.9789606139,0.9248715533,0.2643141445,0.2599696699,0.2474990559,382.5299987792969,399.3299865722656,876.64,1.0032655293170396,0.9779806002011384,0.9991034475692,1,24,854.8786234365868,823.7910042564615,616.0,358.0,140.08750915527344,550.7718505859375,0.005859032,0.003175557,0.017284304,0.013452828,0.01774612,0.010206312,0.014578223,0.005715758,0.002535969,0.006354541,0.000785738,0.000787884,0.001164675,0.001037598,-0.001282692,-0.001279622,-1.05e-05,0.001904815,0.00176917,0.001191169,0.000944316,-0.001600444,-0.000655025,-0.005725443,0.001260757,0.001269102,0.000142753,-1.45e-05,-0.000371635,-0.002927154,-0.001288295,-0.003817797,-0.001920342,-0.001645282,-0.004367471,-0.005396187,-0.005112261,-0.004846334,-0.006376624,-0.008003622,-0.010183647,-0.008902356,-0.019575059,-0.032328784,-0.016260356,-0.033632815,-0.012738109,-0.035604894,1,290.5877653,294.0740744,1.305442922,96.19606803,92.88184638,5.70532182,286.6811541,264.3140666,0.003869125,1.795757768
194.0,0.304909002,0.262830526,0.862,0.268310405,0.26182198,0.261189352,0.9976,34.9511472,44.33391244,0.006480032,Nova_Formation,100C14h,45,S20A300A0540,EP1,0,4.665,5.681,1.016,24,0.1512,3.74,0.036,4.4,1,0.048,0.048,2,Nova_Regular,0.24,4.4,0.18,3,10/24/22,0.9694683768,0.9585365977,0.9150669608,0.2568045354,0.2544283071,0.2451087794999999,426.5199890136719,413.7699890136719,869.38,1.0041705869881077,0.9849356902724954,1.0030354017393102,2,127,854.8786234365868,823.7910042564615,616.0,358.0,140.08750915527344,550.7718505859375,0.026070386,0.006266713,0.060099095,0.052321106,0.061217725,0.05092287,0.064035237,0.046931475,0.015889257,0.017783493,0.017993584,0.01692608,0.018194824,0.017442882,0.017787218,0.016781032,0.012705073,0.012060866,0.01416786,0.012864172,0.012992471,0.008009702,0.010795057,-0.003206134,0.013342693,0.010791391,0.012394235,0.011202142,0.012629539,0.010367125,0.013339013,0.011417508,0.005714357,0.004433721,0.005675539,0.005642682,0.007410586,0.006845713,0.010160029,0.008873165,-0.004457191,-0.003830299,-0.004675061,-0.019044966,0.017152131,-0.002865851,0.06164366,0.041273415,2,294.9940406,292.2820279,1.121932422,93.99127079,88.79453899,5.505171777,278.0292261,256.8044571,0.004054108,1.824507542
194.0,0.304909002,0.262830526,0.862,0.268310405,0.26182198,0.261189352,0.9976,34.9511472,44.33391244,0.006480032,Nova_Formation,100C14h,45,S20A300A0540,EP1,0,4.665,5.681,1.016,24,0.1512,3.74,0.036,4.4,1,0.048,0.048,2,Nova_Regular,0.24,4.4,0.18,3,10/24/22,0.9547230078,0.9447410203,0.9034514774,0.2527555808,0.2506983772,0.2422254135,450.0,453.2000122070313,934.34,1.0018253103834007,0.9855209334490465,0.9995221774283,3,230,854.8786234365868,823.7910042564615,616.0,358.0,140.08750915527344,550.7718505859375,0.03463009,0.026620045,0.09406611,0.086615294,0.09816486,0.08531511,0.105015695,0.08443999,0.030511111,0.027312413,0.031114072,0.030327216,0.03387022,0.032066315,0.036192626,0.033646852,0.021605998,0.024134442,0.02499792,0.025602043,0.024820089,0.020744443,0.020968646,0.008861154,0.018429682,0.02032046,0.024203539,0.023437724,0.025968671,0.024103463,0.02796185,0.025392622,0.015249044,0.013962507,0.018909216,0.019164994,0.022225767,0.022021651,0.026779383,0.026661456,0.006349012,0.006967008,0.018851161,0.008674324,0.051395655,0.038943946,0.125849366,0.120073795,3,320.418321,295.2102639,1.092848614,91.66992794,80.52790578,5.451897081,274.1207234,252.7555025,0.005715659,1.768973968
194.0,0.304909002,0.262830526,0.862,0.268310405,0.26182198,0.261189352,0.9976,34.9511472,44.33391244,0.006480032,Nova_Formation,100C14h,45,S20A300A0540,EP1,0,4.665,5.681,1.016,24,0.1512,3.74,0.036,4.4,1,0.048,0.048,2,Nova_Regular,0.24,4.4,0.18,3,10/24/22,0.9417785889,0.9314689021,0.8881610502,0.2492429221,0.2471466828,0.2383303366,501.3699951171875,507.8800048828125,1016.88,0.999428914311594,0.9850514289041316,0.9993249528176243,4,333,854.8786234365868,823.7910042564615,616.0,358.0,140.08750915527344,550.7718505859375,0.048452765,0.036212906,0.13701841,0.12741718,0.14355278,0.12649167,0.155660152,0.1252175,0.038775593,0.040030554,0.047729671,0.045581117,0.050696582,0.049617708,0.055931419,0.053365499,0.036227003,0.035581201,0.041945249,0.039910257,0.041876853,0.037292421,0.041946918,0.027304083,0.033686355,0.03240481,0.038699567,0.036226138,0.040228456,0.039320111,0.045126021,0.043200999,0.023515508,0.022864997,0.033659577,0.034023598,0.03863892,0.039785296,0.047032565,0.047646642,0.017158255,0.017145455,0.054264814,0.048318207,0.099473149,0.099775016,0.201497078,0.237050653,4,321.6820283,292.8436248,1.044075946,91.08634021,79.07887464,5.366897506,270.0991451,249.2428435,0.005965224,1.781079691
194.0,0.304909002,0.262830526,0.862,0.268310405,0.26182198,0.261189352,0.9976,34.9511472,44.33391244,0.006480032,Nova_Formation,100C14h,45,S20A300A0540,EP1,0,4.665,5.681,1.016,24,0.1512,3.74,0.036,4.4,1,0.048,0.048,2,Nova_Regular,0.24,4.4,0.18,3,10/24/22,0.9178691253,0.9053595584,0.8506864013000001,0.2427504281,0.2400531406,0.2284415243,537.7999877929688,522.9099731445312,1145.88,1.012106026280872,0.9822427736246946,0.9990924614983314,5,436,854.8786234365868,823.7910042564615,616.0,358.0,140.08750915527344,550.7718505859375,0.04510224,0.034645274,0.18129703,0.16783658,0.19156581,0.17274249,0.214626491,0.17698288,0.055287153,0.050816894,0.068755001,0.066457376,0.073844284,0.071121365,0.08323732,0.078119457,0.050831974,0.047003582,0.061902493,0.057833701,0.063684493,0.0587852,0.067346871,0.054602057,0.047653824,0.045098409,0.057958305,0.057050332,0.061477214,0.059396327,0.0692572,0.066688448,0.041933864,0.039373457,0.058397502,0.060089812,0.065293163,0.069935739,0.078789592,0.086387843,,,,,,,,,5,314.0441097,290.5459352,0.958713172,89.62093997,78.80844668,5.475036395,263.4007804,242.7503496,0.007193204,1.732152888
194.0,0.304909002,0.262830526,0.862,0.268310405,0.26182198,0.261189352,0.9976,34.9511472,44.33391244,0.006480032,Nova_Formation,100C14h,45,S20A300A0540,EP1,0,4.665,5.681,1.016,24,0.1512,3.74,0.036,4.4,1,0.048,0.048,2,Nova_Regular,0.24,4.4,0.18,3,10/24/22,0.9048048357,0.8911242985,0.8282225764000001,0.2393288654,0.2363717547,0.2225084563,585.9199829101562,605.6900024414062,1220.78,1.0149192832644294,0.9809096427280208,1.0017480897816509,6,539,854.8786234365868,823.7910042564615,616.0,358.0,140.08750915527344,550.7718505859375,0.06764701,0.05903323,0.2354238,0.22489092,0.25192487,0.22980964,0.281634927,0.23628211,0.068617925,0.066673636,0.092346728,0.088820502,0.099883676,0.094903618,0.113303065,0.105595857,0.065434277,0.061589971,0.081973404,0.079260916,0.085686833,0.080287337,0.092106581,0.07679224,0.062258288,0.059047237,0.078006148,0.07733269,0.083125383,0.082021117,0.09529078,0.092688918,0.052722096,0.044425756,0.085228682,0.086086586,0.093519866,0.097936422,0.109272033,0.120648295,,,,,,,,,6,320.2864665,287.4535348,0.947646384,89.29241259,76.18280288,5.463899423,259.7093794,239.328787,0.007767744,1.639237268
194.0,0.304909002,0.262830526,0.862,0.268310405,0.26182198,0.261189352,0.9976,34.9511472,44.33391244,0.006480032,Nova_Formation,100C14h,45,S20A300A0540,EP1,0,4.665,5.681,1.016,24,0.1512,3.74,0.036,4.4,1,0.048,0.048,2,Nova_Regular,0.24,4.4,0.18,3,10/24/22,0.8842861594,0.8705655241,0.7147787456,0.233927654,0.2311635192,0.1926695648,697.8900146484375,704.3300170898438,1488.69,1.016755466657019,0.9811558200888396,0.9982197107332212,7,642,854.8786234365868,823.7910042564615,616.0,358.0,140.08750915527344,550.7718505859375,0.08569363,0.0768321,0.32546538,0.3101808,0.34899074,0.3211894,0.391796887,0.33670348,0.082576618,0.08828494,0.136761129,0.132159367,0.147661775,0.141806155,0.168334216,0.165770113,0.080666393,0.081930161,0.120599777,0.116709173,0.127740711,0.121833444,0.139098257,0.130354822,0.085114881,0.079389408,0.115026861,0.113543555,0.124211907,0.123092294,0.140947342,0.144815087,0.073035955,0.071758598,0.130810469,0.134692386,0.144132495,0.156740934,0.163886219,0.199462771,,,,,,,,,7,370.9092262,286.8938984,0.992510922,87.26041057,64.5750953,5.05800996,254.0261082,233.9275754,0.007299609,1.906096283
195.0,0.302796929,0.261119312,0.8624,0.264278656,0.258796355,0.256980274,0.993,34.5624556,44.22423445,0.007152084,Nova_Formation,100C14h,45,S20A300A0247,EP1,0,4.689,5.7,1.011,24,0.1512,3.74,0.036,4.4,1,0.048,0.048,2,Nova_Regular,0.24,4.4,0.18,3,10/24/22,1.0029198674,0.974486005,0.9196017106,0.2662849281,0.2587882508,0.2459377286,403.6499938964844,373.3500061035156,868.79,1.0040723300878382,0.9722787760414132,0.9504139032229056,0,0,849.3823272295882,804.2965710337346,595.0,478.0,134.038330078125,526.2913208007812,0.21668305,0.22828911,0.29497054,0.29975313,0.34981468,0.348099,0.450603962,0.43806067,0.176708996,0.179895565,0.217318684,0.219195217,0.263081074,0.268228382,0.337530851,0.352389693,0.176075339,0.177986607,0.215818971,0.217361733,0.26218918,0.266760409,0.341346711,0.356608868,0.179255545,0.179257929,0.20965521,0.211630866,0.243590638,0.246514663,0.296849638,0.304484814,0.196415931,0.191973105,0.229622364,0.233169779,0.265575975,0.270445257,0.321004122,0.331259966,0.233920917,0.237104908,0.347506493,0.393010318,0.395332724,0.475904256,0.463392317,0.6165995,0,304.9121983,296.2282735,1.355685982,96.37604231,89.69822453,5.443744356,289.6267382,266.2848418,0.004336844,3.08233453
195.0,0.302796929,0.261119312,0.8624,0.264278656,0.258796355,0.256980274,0.993,34.5624556,44.22423445,0.007152084,Nova_Formation,100C14h,45,S20A300A0247,EP1,0,4.689,5.7,1.011,24,0.1512,3.74,0.036,4.4,1,0.048,0.048,2,Nova_Regular,0.24,4.4,0.18,3,10/24/22,0.9916926875,0.9699490012,0.9154871379,0.2630438671,0.2575424951,0.2448886196,391.260009765625,382.239990234375,838.56,1.0114809451559987,0.981412875280832,0.99968511353889,1,24,849.3823272295882,804.2965710337346,595.0,478.0,134.038330078125,526.2913208007812,0.016020656,-0.007075235,0.016496956,0.011335224,0.01462689,0.010834754,0.016043037,0.006274074,0.003831148,0.002543017,0.002714619,0.003679335,0.001542956,0.001248032,0.001939446,0.000699937,0.000652567,-0.00127095,0.00071995,-0.000812009,-0.001697242,-0.002611607,-0.005690634,-0.011441141,-0.001254246,0.000636026,-0.002353877,-0.001251027,-0.001830131,-0.000976831,-0.00375399,-0.001906365,-0.005700529,0.001905382,-0.004799426,-0.005080834,-0.007388473,-0.005535662,-0.006960034,-0.007069051,-0.001249015,-0.00889875,-0.017257869,-0.026796281,-0.010514826,-0.023717105,4.24e-05,-0.012831151,1,300.5388934,294.5023475,1.251008185,95.58310043,89.57629073,5.447375214,285.2542408,263.0437807,0.003943409,2.408046048
195.0,0.302796929,0.261119312,0.8624,0.264278656,0.258796355,0.256980274,0.993,34.5624556,44.22423445,0.007152084,Nova_Formation,100C14h,45,S20A300A0247,EP1,0,4.689,5.7,1.011,24,0.1512,3.74,0.036,4.4,1,0.048,0.048,2,Nova_Regular,0.24,4.4,0.18,3,10/24/22,0.964731588,0.9490476309,0.90390763,0.255541771,0.2518561423,0.242017805,404.6600036621094,401.2099914550781,856.9,1.011575681867925,0.9878235659012012,1.0000615409950362,2,127,849.3823272295882,804.2965710337346,595.0,478.0,134.038330078125,526.2913208007812,0.020388514,0.012631193,0.0516617,0.04621449,0.053787023,0.04772845,0.059817016,0.044415593,0.010822669,0.01080735,0.015779823,0.015694231,0.014912844,0.015873313,0.016515076,0.017570227,0.010820642,0.010173663,0.010392264,0.010440081,0.00612244,0.005841732,2.32e-05,-0.007623851,0.007640436,0.005722031,0.008707285,0.00886479,0.009383038,0.010019109,0.010826886,0.01080808,0.003827497,0.006357774,0.004832938,0.00390476,0.005701512,0.004242659,0.009557158,0.008190125,0.003830031,-0.005719543,0.000220299,-0.013763756,0.026769459,0.011214346,0.091570497,0.078825891,2,295.9795316,290.9871462,1.107646252,93.90059475,88.05350353,5.463031635,276.5170671,255.5416847,0.004153615,1.800256394
195.0,0.302796929,0.261119312,0.8624,0.264278656,0.258796355,0.256980274,0.993,34.5624556,44.22423445,0.007152084,Nova_Formation,100C14h,45,S20A300A0247,EP1,0,4.689,5.7,1.011,24,0.1512,3.74,0.036,4.4,1,0.048,0.048,2,Nova_Regular,0.24,4.4,0.18,3,10/24/22,0.9512326318,0.9358509061,0.8930575987,0.2518420288,0.2482956505,0.2392754974,451.260009765625,438.260009765625,900.82,1.0094934162258855,0.9880694591411407,1.0000724598063533,3,230,849.3823272295882,804.2965710337346,595.0,478.0,134.038330078125,526.2913208007812,0.022891909,0.010010928,0.089633405,0.08123058,0.093432546,0.083439946,0.102365553,0.08054963,0.026069388,0.022234008,0.028994232,0.030585617,0.03085047,0.030681521,0.03496781,0.034068257,0.017168209,0.017786816,0.021257058,0.02279152,0.018717349,0.017770708,0.012719899,0.00442645,0.016530618,0.01778473,0.018416345,0.01952447,0.021053031,0.021377221,0.024796516,0.023496538,0.010812059,0.014603779,0.015546367,0.015492782,0.018091679,0.018199474,0.025434613,0.024722219,0.011446461,-1.65e-05,0.023913532,0.014073342,0.063875437,0.055110425,0.15638268,0.167761445,3,320.5831762,293.1289533,1.072619878,91.87839825,80.13730481,5.408578256,272.7608259,251.8419421,0.005453798,1.626136137
195.0,0.302796929,0.261119312,0.8624,0.264278656,0.258796355,0.256980274,0.993,34.5624556,44.22423445,0.007152084,Nova_Formation,100C14h,45,S20A300A0247,EP1,0,4.689,5.7,1.011,24,0.1512,3.74,0.036,4.4,1,0.048,0.048,2,Nova_Regular,0.24,4.4,0.18,3,10/24/22,0.9397032245,0.9238098831,0.8780538691,0.2487290619,0.2450901197,0.2354568788,464.760009765625,478.489990234375,971.46,1.0073417680147918,0.9874698632727268,0.9997430639853676,4,333,849.3823272295882,804.2965710337346,595.0,478.0,134.038330078125,526.2913208007812,0.030576512,0.01704438,0.11638188,0.1210013,0.12195724,0.12413648,0.139257908,0.12315443,0.033684701,0.033023924,0.044440925,0.045610517,0.047132522,0.047299683,0.054649711,0.053746641,0.029233396,0.031119466,0.036904931,0.037997857,0.035260409,0.034169465,0.031767309,0.022781938,0.026686832,0.027941436,0.033115298,0.033504009,0.037332878,0.036835775,0.041303366,0.041906089,0.019698322,0.025395364,0.031966418,0.031568423,0.035727054,0.036830366,0.04578349,0.046909362,0.015881121,0.012042001,0.058508724,0.05595541,0.114220768,0.122924596,0.239611685,0.306260169,4,321.8767062,291.2533934,1.044987509,91.32406284,78.81349922,5.378721205,269.3480034,248.7289753,0.005691089,1.58974866
195.0,0.302796929,0.261119312,0.8624,0.264278656,0.258796355,0.256980274,0.993,34.5624556,44.22423445,0.007152084,Nova_Formation,100C14h,45,S20A300A0247,EP1,0,4.689,5.7,1.011,24,0.1512,3.74,0.036,4.4,1,0.048,0.048,2,Nova_Regular,0.24,4.4,0.18,3,10/24/22,0.9201003809,0.9013541974,0.8488889312000001,0.2434086891,0.2389997002,0.2277288566,524.3800048828125,516.239990234375,1076.96,1.022705608606879,0.9845334259675816,0.999594717240449,5,436,849.3823272295882,804.2965710337346,595.0,478.0,134.038330078125,526.2913208007812,0.039362326,0.02784665,0.17460355,0.1635721,0.1852723,0.16933644,0.209041834,0.17335865,0.04638131,0.041447103,0.063268214,0.063602388,0.069564193,0.067301065,0.079416811,0.076150388,0.041298673,0.041286513,0.054695904,0.054361209,0.053619057,0.052981287,0.053993076,0.046979427,0.036845312,0.039379627,0.049427077,0.050707594,0.054987296,0.055333957,0.063004643,0.062914133,0.036212116,0.039500833,0.052879244,0.052636817,0.058488905,0.06122911,0.070518166,0.075563729,,,,,,,,,5,320.5550599,289.2423779,0.982120196,90.09305674,77.39694136,5.405751387,263.7355356,243.4086026,0.006580061,1.542973167
195.0,0.302796929,0.261119312,0.8624,0.264278656,0.258796355,0.256980274,0.993,34.5624556,44.22423445,0.007152084,Nova_Formation,100C14h,45,S20A300A0247,EP1,0,4.689,5.7,1.011,24,0.1512,3.74,0.036,4.4,1,0.048,0.048,2,Nova_Regular,0.24,4.4,0.18,3,10/24/22,0.9045308735,0.8866062349,0.8085432932000001,0.2392918452,0.2351933659,0.2171576367,567.4000244140625,582.9600219726562,1208.85,1.0255676228405743,0.985077927336138,1.0026381647460705,6,539,849.3823272295882,804.2965710337346,595.0,478.0,134.038330078125,526.2913208007812,0.06747235,0.055165187,0.22765735,0.21218932,0.2437369,0.2198146,0.275924504,0.22799596,0.062271997,0.059071019,0.089284867,0.088028252,0.097873181,0.093071491,0.115011603,0.107748389,0.059096098,0.054622605,0.076843381,0.075454846,0.078944683,0.076758295,0.081325114,0.073656917,0.050831199,0.054622367,0.069510832,0.070774809,0.076789275,0.077300325,0.089599639,0.090826333,0.050196081,0.051442251,0.077716082,0.079314753,0.085387647,0.092419624,0.09976092,0.114894271,,,,,,,,,6,338.3444313,288.0793086,0.964344954,88.93491677,72.15336248,5.324581249,259.4659008,239.2917589,0.006980533,1.572317614
195.0,0.302796929,0.261119312,0.8624,0.264278656,0.258796355,0.256980274,0.993,34.5624556,44.22423445,0.007152084,Nova_Formation,100C14h,45,S20A300A0247,EP1,0,4.689,5.7,1.011,24,0.1512,3.74,0.036,4.4,1,0.048,0.048,2,Nova_Regular,0.24,4.4,0.18,3,10/24/22,0.8797837056,0.8626745685,0.7024640497,0.2326809692,0.2289915548,0.1891266821,681.5800170898438,681.1099853515625,1442.06,1.0258386242003112,0.9857858722685232,0.996363482383714,7,642,849.3823272295882,804.2965710337346,595.0,478.0,134.038330078125,526.2913208007812,0.050224915,0.051961467,0.2829037,0.28460234,0.30633834,0.2963252,0.351382911,0.3105465,0.077485442,0.069216505,0.124928951,0.122240156,0.136573881,0.132521093,0.159419477,0.15409565,0.073670775,0.073031887,0.107525229,0.105658635,0.113788337,0.110486239,0.12192139,0.116196066,0.074303418,0.07112509,0.101130381,0.100270584,0.111511484,0.111713275,0.130831808,0.130826801,0.062226862,0.069213077,0.116434157,0.121314779,0.127970457,0.141027927,0.147349775,0.181580186,,,,,,,,,7,365.0452881,285.782721,0.976043569,87.13693518,65.24019348,5.048959268,252.5853054,232.6808822,0.006904367,1.912369006
196.0,0.301585038,0.255817777,0.8482,0.26138674,0.25496972,0.253843644,0.9956,51.6985916,44.27520855,0.003997902,Nova_Formation,100C14h,45,S20A300A0389,EP1,72,4.647,5.63,0.983,24,0.3936,3.62,0.0216,4.4,1,0.048,0.048,3,Nova_Regular,0.24,4.4,0.18,3,10/24/22,0.9868615011,0.9636973131,0.9084210951,0.2620707427,0.2561004421,0.2435591851,426.0499877929688,439.5899963378906,936.3,0.9954250474994296,0.9692101719213826,0.948784621745732,0,0,874.6032324603078,817.2924201823059,663.0,576.0,147.7406463623047,582.7454223632812,0.27785578,0.27650994,0.35138097,0.35337543,0.4068695,0.40217713,0.508601785,0.49113578,0.226292431,0.228200853,0.267542332,0.26948604,0.313051105,0.318180501,0.389003664,0.404278755,0.226294413,0.223751336,0.264383942,0.265568882,0.311084539,0.314958572,0.391568124,0.403641105,0.227567703,0.227565214,0.258297563,0.260175824,0.293790817,0.296608269,0.345721662,0.354696363,0.244730338,0.24790588,0.280755967,0.286616713,0.316523343,0.322328091,0.372619718,0.383936077,0.282233864,0.285408974,0.410450995,0.46720174,0.463065177,0.566690266,0.537134647,0.736725509,0,297.8686379,289.6968999,1.452435198,96.88548546,90.29208878,5.539852804,285.0005968,262.0705588,0.004180859,2.554907199
196.0,0.301585038,0.255817777,0.8482,0.26138674,0.25496972,0.253843644,0.9956,51.6985916,44.27520855,0.003997902,Nova_Formation,100C14h,45,S20A300A0389,EP1,72,4.647,5.63,0.983,24,0.3936,3.62,0.0216,4.4,1,0.048,0.048,3,Nova_Regular,0.24,4.4,0.18,3,10/24/22,0.9763010454,0.9583988509,0.9041184519,0.2590256878,0.2546689046,0.2424842933,413.5299987792969,420.4299926757813,915.31,1.002254961074496,0.9771281662910272,0.9988962165668048,1,24,874.6032324603078,817.2924201823059,663.0,576.0,147.7406463623047,582.7454223632812,-0.004736185,0.006999165,0.0167844,0.015888423,0.01720938,0.015269876,0.018146753,0.012951911,0.008266941,0.005090967,0.005704373,0.006347448,0.005597025,0.005824238,0.005104244,0.004459679,0.005084723,0.005726516,0.004439026,0.005093902,0.002732635,0.001952559,-0.003179103,-0.0057109,0.001906469,0.004455283,0.001576632,0.002896756,0.000492007,0.000992656,0.001350015,0.000783563,-5.36e-07,-0.001265153,-0.000536948,-0.003888279,-0.00157392,-0.00188306,-0.001393288,-0.001897424,-0.001907587,-0.005078167,-0.013456821,-0.021563143,-0.004498243,-0.017508328,0.01271385,-0.003161967,1,297.3323666,289.9276776,1.268919304,95.66901683,89.1672529,5.525779142,281.1438664,259.025504,0.003706586,2.324691508
196.0,0.301585038,0.255817777,0.8482,0.26138674,0.25496972,0.253843644,0.9956,51.6985916,44.27520855,0.003997902,Nova_Formation,100C14h,45,S20A300A0389,EP1,72,4.647,5.63,0.983,24,0.3936,3.62,0.0216,4.4,1,0.048,0.048,3,Nova_Regular,0.24,4.4,0.18,3,10/24/22,0.9518820038,0.9392855712,0.8923206165,0.2522339415,0.249507869,0.2396518284,448.8500061035156,451.8299865722656,943.68,1.0016661793129669,0.9833175697193796,0.9991598582672558,2,127,874.6032324603078,817.2924201823059,663.0,576.0,147.7406463623047,582.7454223632812,0.014635176,0.028606534,0.06347412,0.059428304,0.06313726,0.059794217,0.069980264,0.05934602,0.026686996,0.026699215,0.028480262,0.029035568,0.030722201,0.029369682,0.031778574,0.030514538,0.022235692,0.02351892,0.022370577,0.023441792,0.018826365,0.019350201,0.01016745,0.005088508,0.022233635,0.021613985,0.023054212,0.022033393,0.022289455,0.02247268,0.026120067,0.022250682,0.015876487,0.012715042,0.017644227,0.015790313,0.019396126,0.019805133,0.024098456,0.023524195,0.011425018,0.011446029,0.014425009,0.002222598,0.045444101,0.027546167,0.115568221,0.101712167,2,294.3941282,287.1384037,1.133393238,94.0295364,87.42004399,5.562501003,273.3315529,252.2337222,0.00384434,1.789111016
196.0,0.301585038,0.255817777,0.8482,0.26138674,0.25496972,0.253843644,0.9956,51.6985916,44.27520855,0.003997902,Nova_Formation,100C14h,45,S20A300A0389,EP1,72,4.647,5.63,0.983,24,0.3936,3.62,0.0216,4.4,1,0.048,0.048,3,Nova_Regular,0.24,4.4,0.18,3,10/24/22,0.9387704458,0.9266655091,0.8815506432,0.2486546497,0.2461270589,0.2370070968,470.1499938964844,471.989990234375,1003.96,0.9992872279581012,0.9835030761794844,0.9993773989336118,3,230,874.6032324603078,817.2924201823059,663.0,576.0,147.7406463623047,582.7454223632812,0.026800305,0.030487776,0.10440341,0.10125974,0.10897526,0.10301188,0.117682099,0.101944506,0.043860137,0.041296601,0.04812628,0.048273146,0.052372545,0.050855517,0.057222217,0.053359628,0.036866054,0.038754523,0.042433351,0.043166786,0.039711356,0.039001882,0.031776547,0.026028961,0.03813535,0.036847457,0.039777637,0.039009988,0.039920151,0.040294319,0.045205206,0.043193817,0.029871717,0.027947545,0.034906685,0.033680886,0.038465798,0.03930521,0.045697421,0.047005206,0.025423676,0.022224337,0.048446029,0.038825482,0.093542248,0.084565103,0.194503188,0.217956305,3,294.4004554,285.5464912,1.086962673,93.23688541,86.11761439,5.569681084,269.4346778,248.6545012,0.004165176,1.676124663
196.0,0.301585038,0.255817777,0.8482,0.26138674,0.25496972,0.253843644,0.9956,51.6985916,44.27520855,0.003997902,Nova_Formation,100C14h,45,S20A300A0389,EP1,72,4.647,5.63,0.983,24,0.3936,3.62,0.0216,4.4,1,0.048,0.048,3,Nova_Regular,0.24,4.4,0.18,3,10/24/22,0.9245295945,0.9132195195,0.8697233182,0.2447993989,0.2425418805,0.2341003376,534.8200073242188,523.0499877929688,1066.87,1.0087811977426209,0.9840786135528672,0.999184746664504,4,333,874.6032324603078,817.2924201823059,663.0,576.0,147.7406463623047,582.7454223632812,0.057730168,0.057186365,0.15444908,0.14690882,0.16131535,0.15032205,0.176581681,0.15273947,0.057200104,0.058460712,0.070252419,0.068961412,0.073428512,0.072839379,0.081366479,0.078152955,0.054020002,0.054011762,0.061985463,0.061046392,0.060340703,0.058081657,0.055281937,0.047008395,0.052111089,0.052740321,0.056354493,0.057789266,0.058220059,0.060130686,0.066169024,0.064808518,0.046389714,0.041933715,0.056413084,0.053282678,0.060860872,0.061290979,0.071687847,0.072102159,,,,,,,,,4,300.1110556,284.3407958,1.027387045,92.19362093,83.08548119,5.584377337,265.2273776,244.7992148,0.004896374,1.466197711
196.0,0.301585038,0.255817777,0.8482,0.26138674,0.25496972,0.253843644,0.9956,51.6985916,44.27520855,0.003997902,Nova_Formation,100C14h,45,S20A300A0389,EP1,72,4.647,5.63,0.983,24,0.3936,3.62,0.0216,4.4,1,0.048,0.048,3,Nova_Regular,0.24,4.4,0.18,3,10/24/22,0.9102009436,0.896974738,0.8470075288,0.240926682,0.2381740833,0.2282376974,567.0800170898438,572.2100219726562,1180.77,1.0097440659389012,0.9820578440180352,0.9991068024647912,5,436,874.6032324603078,817.2924201823059,663.0,576.0,147.7406463623047,582.7454223632812,0.06918979,0.07115236,0.19909772,0.19136608,0.20905516,0.19631001,0.231906176,0.20037937,0.072457224,0.072429061,0.090440035,0.089926392,0.096663505,0.09463197,0.105611145,0.1029163,0.069277093,0.070731401,0.082351744,0.080091357,0.08152172,0.078955531,0.080076635,0.073253006,0.066734552,0.066710964,0.075594455,0.075406611,0.079126835,0.079682618,0.08912614,0.088941395,0.062707588,0.057808608,0.0772264,0.076654851,0.084505022,0.087934136,0.097541243,0.103554219,,,,,,,,,5,302.4297781,283.1800413,0.994975097,91.21163334,81.16152267,5.59560235,261.3022419,240.9264979,0.006019689,1.521014013
196.0,0.301585038,0.255817777,0.8482,0.26138674,0.25496972,0.253843644,0.9956,51.6985916,44.27520855,0.003997902,Nova_Formation,100C14h,45,S20A300A0389,EP1,72,4.647,5.63,0.983,24,0.3936,3.62,0.0216,4.4,1,0.048,0.048,3,Nova_Regular,0.24,4.4,0.18,3,10/24/22,0.8953985736,0.8801387759,0.8234837726,0.2369615994,0.2336965448,0.2219506258,622.02001953125,628.969970703125,1244.21,1.014014771480031,0.9797790269300506,0.9991172267126452,6,539,874.6032324603078,817.2924201823059,663.0,576.0,147.7406463623047,582.7454223632812,0.08060318,0.06667596,0.24402735,0.23379534,0.2578679,0.24142006,0.287774622,0.24782944,0.090866208,0.083848417,0.111517102,0.109158009,0.11883238,0.115225703,0.134080499,0.1263901,0.08005552,0.082574278,0.100224167,0.099220783,0.102323622,0.09900263,0.103550851,0.095887184,0.080053389,0.079395905,0.094302207,0.094227046,0.09986496,0.100142211,0.112534106,0.110509753,0.070517614,0.070496649,0.100327373,0.100420207,0.108331084,0.115175247,0.123134822,0.135928899,,,,,,,,,6,325.0052063,283.7215825,0.980657637,89.56322703,74.36225317,5.504057523,257.2973934,236.9614154,0.006728691,1.532590516
196.0,0.301585038,0.255817777,0.8482,0.26138674,0.25496972,0.253843644,0.9956,51.6985916,44.27520855,0.003997902,Nova_Formation,100C14h,45,S20A300A0389,EP1,72,4.647,5.63,0.983,24,0.3936,3.62,0.0216,4.4,1,0.048,0.048,3,Nova_Regular,0.24,4.4,0.18,3,10/24/22,0.8825160406,0.8674629966,0.7541129617,0.2335715553,0.2305520965,0.2037245487,694.02001953125,689.1400146484375,1432.58,1.0149339027187156,0.9810918685782324,1.0047716413799517,7,642,874.6032324603078,817.2924201823059,663.0,576.0,147.7406463623047,582.7454223632812,0.06343332,0.08129123,0.2945663,0.29346055,0.31341216,0.30228785,0.355109394,0.31597632,0.109280795,0.104175866,0.144526094,0.140605837,0.157431424,0.150314927,0.177906245,0.168960929,0.101648346,0.099728197,0.130806923,0.125972003,0.134238541,0.128477812,0.139751494,0.131678402,0.10228169,0.09782286,0.121437758,0.121453077,0.129963607,0.129663348,0.146830022,0.146095008,0.095289662,0.087648392,0.132104903,0.134705842,0.142724037,0.153066605,0.157935292,0.184219509,,,,,,,,,7,344.8035368,282.6524947,0.989201298,88.5812726,69.19114832,5.382740863,253.7879779,233.5713711,0.006650644,1.591354438
197.0,0.304012964,0.260894937,0.8582,0.263104012,0.256498629,0.255807596,0.9973,52.1292973,44.18930042,0.003887581,Nova_Formation,100C14h,45,S20A300A0257,EP1,72,4.65,5.656,1.006,24,0.3936,3.62,0.0216,4.4,1,0.048,0.048,3,Nova_Regular,0.24,4.4,0.18,3,10/24/22,0.9969257593,0.9727821536,0.919218333,0.264667494,0.258273566,0.2456147739,381.0199890136719,374.6700134277344,849.36,0.9991036132060396,0.9714084422971302,0.949885133444524,0,0,796.2603659102166,771.8164019517367,619.0,386.0,139.6370849609375,547.70751953125,0.2040929,0.20468476,0.27199408,0.27551258,0.32730907,0.32538763,0.42848742,0.4138191,0.157645494,0.159553289,0.196818486,0.200541094,0.242042243,0.24853301,0.316566288,0.334362268,0.152562141,0.154571339,0.193564668,0.19698143,0.241005301,0.247069016,0.321653605,0.337006211,0.157647476,0.157644331,0.187501982,0.18983826,0.222570956,0.226596966,0.275408804,0.2841416,0.170996487,0.172266379,0.207201719,0.212253019,0.242630228,0.248954132,0.29952246,0.308934093,0.221216187,0.213583931,0.322593212,0.368234724,0.373281717,0.453215778,0.44115907,0.595616341,0,300.3762054,294.3535171,1.364249546,96.40617808,90.52548825,5.42063521,287.8728569,264.6674052,0.004319627,3.151740284
