Repository: cx26/formation-analysis

# ***Data-Driven Analysis of Battery Formation*** 

This repository contains half cell measurement data and code (for plotting, simulation and experiment design) accompanying the paper *Data-Driven Analysis of Battery Formation Reveals the Role of Electrode Utilization in Extending Cycle Life* by Xiao Cui et al (2024).  

- **[data](data)**: 
    - extracted summary information from [aging cycles, diagnostic cycles](data/rpt_summary_041524.csv) and [formation cycles](data/formation_cycle_info_042124.csv); [resistances](data/delta_features_041524.csv); [electrode-specifics](data/electrode_info_04152024.csv) fitted using differential voltage analysis; [formation parameters](data/Formation_2022

File: data/df_all.csv (part 23 of 43)
seq_num,1st_ch_cap,1st_disch_cap,1st_CE,disch_cap_with_cv,last_ch_cap,last_disch_cap,last_CE,formation_time,temperature_exp,cv_hold_cap,formation_file_name,formation_drying_date,formation_temperature,cell_id,electrolyte,ocv_time,cell_mass_before,cell_mass_after,electrolyte_mass,wetting_hold_time,formation_charge_current_1,formation_cutoff_voltage_1,formation_charge_current_2,formation_cutoff_voltage_2,charge_hold_time,formation_discharge_current,formation_verification_current,formation_verification_repeat,regular_project_name,regular_charge_current,regular_charge_cutoff_voltage,regular_discharge_current,regular_discharge_cutoff_voltage,date,rpt_low_energy,rpt_med_energy,regu_energy,rpt_low_cap,rpt_med_cap,regu_cap,rpt_low_cv_t,rpt_med_cv_t,regu_cv_t,rpt_low_ce,rpt_med_ce,regu_ce,diag_pos_x,cycle_index,rpt_low_life,rpt_med_life,regu_life,regu_knee,q_throughput,e_throughput,r_c_0_0s,r_d_0_0s,r_c_0_3s,r_d_0_3s,r_c_0_10s,r_d_0_10s,r_c_0_30s,r_d_0_30s,r_c_1_0s,r_d_1_0s,r_c_1_3s,r_d_1_3s,r_c_1_10s,r_d_1_10s,r_c_1_30s,r_d_1_30s,r_c_2_0s,r_d_2_0s,r_c_2_3s,r_d_2_3s,r_c_2_10s,r_d_2_10s,r_c_2_30s,r_d_2_30s,r_c_3_0s,r_d_3_0s,r_c_3_3s,r_d_3_3s,r_c_3_10s,r_d_3_10s,r_c_3_30s,r_d_3_30s,r_c_4_0s,r_d_4_0s,r_c_4_3s,r_d_4_3s,r_c_4_10s,r_d_4_10s,r_c_4_30s,r_d_4_30s,r_c_5_0s,r_d_5_0s,r_c_5_3s,r_d_5_3s,r_c_5_10s,r_d_5_10s,r_c_5_30s,r_d_5_30s,diag_pos_y,Q_ne,Q_pe,SOC_ne_0,SOC_pe_0,SOC_ne_100,SOC_pe_100,Q_li,Q_full,error,Q_offset
197.0,0.304012964,0.260894937,0.8582,0.263104012,0.256498629,0.255807596,0.9973,52.1292973,44.18930042,0.003887581,Nova_Formation,100C14h,45,S20A300A0257,EP1,72,4.65,5.656,1.006,24,0.3936,3.62,0.0216,4.4,1,0.048,0.048,3,Nova_Regular,0.24,4.4,0.18,3,10/24/22,0.9868851372,0.9679143299,0.915484207,0.2617338991,0.2569275706,0.2446512746,365.9700012207031,378.1700134277344,830.44,1.0066455311048357,0.9796102842310772,0.9992837645914546,1,24,796.2603659102166,771.8164019517367,619.0,386.0,139.6370849609375,547.70751953125,-0.006990016,-0.007624805,0.014308065,0.011736274,0.013997704,0.0101161,0.015891939,0.007813185,-0.001908317,0.001909465,-0.001272976,0.000968516,-0.000911817,0.000615686,-0.000638306,-0.000634432,0.00190571,0.001804113,5.4e-05,2.09e-05,-0.00208579,-0.002612323,-0.005725622,-0.010270685,-0.003815293,-0.001268879,-0.002562091,-0.00191398,-0.003929064,-0.003647581,-0.004447967,-0.003809601,-0.001966029,-0.001906306,-0.0038912,-0.004708558,-0.004543036,-0.00475964,-0.006535918,-0.005082488,-0.012081414,-0.008260325,-0.017539024,-0.023337066,-0.01196748,-0.020894408,-0.001910686,-0.007616758,1,295.4582669,292.624472,1.287128391,95.71533633,90.73393557,5.402320297,283.8894248,261.7338103,0.003890458,2.544176023
197.0,0.304012964,0.260894937,0.8582,0.263104012,0.256498629,0.255807596,0.9973,52.1292973,44.18930042,0.003887581,Nova_Formation,100C14h,45,S20A300A0257,EP1,72,4.65,5.656,1.006,24,0.3936,3.62,0.0216,4.4,1,0.048,0.048,3,Nova_Regular,0.24,4.4,0.18,3,10/24/22,0.9613539001,0.9483692639,0.9047269841,0.2546178566,0.2516214793,0.2420138977,404.6700134277344,392.8900146484375,854.4,1.0064389288776294,0.9860859068555248,0.9996703772097748,2,127,796.2603659102166,771.8164019517367,619.0,386.0,139.6370849609375,547.70751953125,0.006830081,0.001896069,0.054132015,0.048475444,0.0558604,0.04739225,0.061498314,0.045870036,0.009535506,0.011432767,0.014414385,0.013802275,0.015562683,0.015210032,0.015892655,0.01396209,0.010808811,0.011965364,0.010876477,0.010642231,0.006718948,0.005882367,-0.0006347,-0.008400023,0.006357163,0.010161638,0.0094482,0.00904958,0.008800715,0.009484634,0.011281967,0.010790586,0.005721539,0.005711511,0.004851565,0.003617823,0.006077334,0.006223902,0.008781075,0.010153681,-0.003177688,-0.002555728,0.00475654,-0.006059796,0.027994394,0.017858922,0.092175305,0.083872557,2,292.6600028,290.0576607,1.120523772,93.88931404,88.7794943,5.44388392,275.6124729,254.6177677,0.004019543,1.924977919
197.0,0.304012964,0.260894937,0.8582,0.263104012,0.256498629,0.255807596,0.9973,52.1292973,44.18930042,0.003887581,Nova_Formation,100C14h,45,S20A300A0257,EP1,72,4.65,5.656,1.006,24,0.3936,3.62,0.0216,4.4,1,0.048,0.048,3,Nova_Regular,0.24,4.4,0.18,3,10/24/22,0.9481212911,0.9353008505,0.8948683191,0.2509923271,0.248093142,0.2395595521,444.5,430.1099853515625,887.55,1.0043990204329118,0.9862198551526408,1.000187109990203,3,230,796.2603659102166,771.8164019517367,619.0,386.0,139.6370849609375,547.70751953125,0.022845432,0.02033399,0.08918756,0.08370462,0.09244859,0.083675265,0.102935731,0.0834302,0.022250071,0.019699752,0.027799696,0.026901022,0.029690206,0.028210551,0.033002645,0.029860556,0.022248149,0.019596621,0.022335052,0.020403743,0.018874109,0.017218068,0.01270321,0.003666341,0.014618203,0.016521633,0.018225193,0.019102901,0.020676017,0.01926069,0.023355067,0.023509711,0.014620021,0.013976648,0.016355708,0.015175194,0.019426301,0.019659236,0.02530542,0.027320772,0.003175542,0.003171563,0.027957022,0.021206915,0.063861221,0.061312854,0.15498811,0.173513889,3,293.55444,288.8666218,1.067087121,92.96193816,87.16195376,5.469897006,271.668492,250.9922385,0.004363034,1.743065161
197.0,0.304012964,0.260894937,0.8582,0.263104012,0.256498629,0.255807596,0.9973,52.1292973,44.18930042,0.003887581,Nova_Formation,100C14h,45,S20A300A0257,EP1,72,4.65,5.656,1.006,24,0.3936,3.62,0.0216,4.4,1,0.048,0.048,3,Nova_Regular,0.24,4.4,0.18,3,10/24/22,0.9371207501,0.9242576658,0.8827428425,0.2480129366,0.2451590209,0.2365272887,458.0400085449219,489.55999755859375,958.44,1.0018340847918303,0.9859239673046536,0.9996918273980312,4,333,796.2603659102166,771.8164019517367,619.0,386.0,139.6370849609375,547.70751953125,0.03351672,0.030491605,0.13393146,0.12543252,0.13982552,0.12712857,0.155495346,0.12772098,0.028603673,0.030495405,0.042443827,0.041567311,0.046550423,0.045245796,0.052281052,0.049548745,0.03114444,0.031663746,0.035034627,0.034997076,0.033827543,0.030311272,0.029230684,0.01957196,0.026692763,0.026046365,0.031048104,0.031791866,0.03358373,0.033248678,0.039241493,0.038191587,0.020335898,0.02032274,0.030624419,0.029901057,0.034445271,0.035264835,0.042462736,0.046372861,0.012706667,0.010787219,0.061404407,0.061741471,0.112237036,0.125926077,0.233276606,0.299323916,4,320.8509609,291.0567127,1.052252953,91.15527281,78.87353537,5.3677539,268.6897042,248.0128478,0.005870495,1.677484626
197.0,0.304012964,0.260894937,0.8582,0.263104012,0.256498629,0.255807596,0.9973,52.1292973,44.18930042,0.003887581,Nova_Formation,100C14h,45,S20A300A0257,EP1,72,4.65,5.656,1.006,24,0.3936,3.62,0.0216,4.4,1,0.048,0.048,3,Nova_Regular,0.24,4.4,0.18,3,10/24/22,0.9174961589,0.9026754211,0.8532995311,0.2426852329,0.2393146778,0.2288138776,514.5599975585938,524.0800170898438,1090.87,1.0151713250693797,0.9841110977247404,0.9994449778301758,5,436,796.2603659102166,771.8164019517367,619.0,386.0,139.6370849609375,547.70751953125,0.03947933,0.03873682,0.17519459,0.16607112,0.18564099,0.16954696,0.210435808,0.17534843,0.042570457,0.040014997,0.061082706,0.059690937,0.066921949,0.064521581,0.07814911,0.071129858,0.041301712,0.038005829,0.053114086,0.050251499,0.051979363,0.05064486,0.052724391,0.044968367,0.033671975,0.035568401,0.04767032,0.047861338,0.051228315,0.050781146,0.060250849,0.05906412,0.031130254,0.031115234,0.049990356,0.051442787,0.056944862,0.060436085,0.06913507,0.076853842,,,,,,,,,5,301.9246393,286.8587755,0.969291176,90.65723608,81.90741189,5.468233716,262.9847662,242.6851439,0.006584049,1.686985129
197.0,0.304012964,0.260894937,0.8582,0.263104012,0.256498629,0.255807596,0.9973,52.1292973,44.18930042,0.003887581,Nova_Formation,100C14h,45,S20A300A0257,EP1,72,4.65,5.656,1.006,24,0.3936,3.62,0.0216,4.4,1,0.048,0.048,3,Nova_Regular,0.24,4.4,0.18,3,10/24/22,0.901240535,0.8850051533,0.8216634826,0.2383558559,0.2346396812,0.2203990082,568.5800170898438,557.1900024414062,1188.58,1.020231440624122,0.9824170456160788,0.9986585893122988,6,539,796.2603659102166,771.8164019517367,619.0,386.0,139.6370849609375,547.70751953125,0.033563823,0.05017793,0.22528565,0.21128505,0.24044144,0.21553174,0.271855116,0.22683117,0.052086666,0.052727014,0.081211671,0.078429088,0.088687092,0.085436761,0.10353756,0.094011694,0.055267334,0.051986963,0.07062833,0.068993598,0.072363555,0.070006832,0.074936807,0.067214549,0.04446204,0.047007293,0.065886632,0.065804958,0.070772052,0.070619687,0.083684027,0.081929803,0.050815135,0.04446283,0.075555384,0.077555433,0.084609553,0.090264961,0.097067952,0.114988983,,,,,,,,,6,319.8876773,286.641758,0.951000512,89.17975707,76.02028081,5.403625229,258.6685569,238.3557663,0.007473794,1.781610763
197.0,0.304012964,0.260894937,0.8582,0.263104012,0.256498629,0.255807596,0.9973,52.1292973,44.18930042,0.003887581,Nova_Formation,100C14h,45,S20A300A0257,EP1,72,4.65,5.656,1.006,24,0.3936,3.62,0.0216,4.4,1,0.048,0.048,3,Nova_Regular,0.24,4.4,0.18,3,10/24/22,0.8786132615,0.8603664264,0.6986569758000001,0.2324160625,0.2283576466,0.1879988233,656.260009765625,663.1699829101562,1452.48,1.0224514418797142,0.9797251693704576,0.9941541887156528,7,642,796.2603659102166,771.8164019517367,619.0,386.0,139.6370849609375,547.70751953125,0.06790455,0.049494863,0.31398925,0.29778063,0.3382581,0.30822864,0.387532711,0.32584402,0.078774378,0.072385982,0.124587193,0.119450197,0.136981845,0.130327731,0.159451097,0.152515203,0.071147203,0.069742665,0.109251842,0.105757684,0.114403009,0.111892566,0.122585446,0.123057723,0.070325851,0.069211423,0.101414368,0.09970358,0.109076619,0.110632583,0.12733832,0.134618759,0.070507601,0.063485533,0.120316923,0.125419363,0.134957984,0.150308177,0.155522525,0.198789775,,,,,,,,,7,364.4962304,284.983077,0.992575433,87.32118284,65.32373831,5.040976534,252.4684938,232.4159736,0.007376319,2.068690091
198.0,0.302384438,0.258772308,0.8558,0.262288978,0.255996533,0.254912383,0.9958,51.8883722,44.45688224,0.003989317,Nova_Formation,100C14h,45,S20A300A0282,EP1,72,4.642,5.661,1.019,24,0.3936,3.62,0.0216,4.4,1,0.048,0.048,3,Nova_Regular,0.24,4.4,0.18,3,10/24/22,0.9992604774,0.9725802646,0.9189850471,0.2652755856,0.2582065804,0.2454481518,365.8800048828125,367.3800048828125,816.98,1.00350574255163,0.973515110530394,0.9506981700668125,0,0,848.6069211095697,788.7116180807514,562.0,459.0,126.5990219116211,495.7676696777344,0.19606788,0.19769567,0.26532418,0.267877,0.31749186,0.3168828,0.419125497,0.40492234,0.151298225,0.149385154,0.189532027,0.19131121,0.233721584,0.238088176,0.30768609,0.322289914,0.148121685,0.146840513,0.18784143,0.18800576,0.234571844,0.237404838,0.314011365,0.325464249,0.151300207,0.149383172,0.181071162,0.181003511,0.215997294,0.216388181,0.267569005,0.274611086,0.167192876,0.165276766,0.200402603,0.202637956,0.236109465,0.239462808,0.291294783,0.299403995,0.21360147,0.204052314,0.317197829,0.357938766,0.366105556,0.444115013,0.435465127,0.587999701,0,299.8514608,293.4949429,1.423038211,96.76409379,90.74028236,5.512415398,288.2647227,265.275402,0.004304953,2.543659367
198.0,0.302384438,0.258772308,0.8558,0.262288978,0.255996533,0.254912383,0.9958,51.8883722,44.45688224,0.003989317,Nova_Formation,100C14h,45,S20A300A0282,EP1,72,4.642,5.661,1.019,24,0.3936,3.62,0.0216,4.4,1,0.048,0.048,3,Nova_Regular,0.24,4.4,0.18,3,10/24/22,0.9870556065,0.9663726276,0.9136600671,0.261810027,0.2565232863,0.2440873263,351.7300109863281,365.9299926757813,803.16,1.0104881191438402,0.9809278374759988,0.999612791081529,1,24,848.6069211095697,788.7116180807514,562.0,459.0,126.5990219116211,495.7676696777344,-0.004756913,0.003808007,0.01596713,0.013471723,0.017396718,0.013406694,0.017053992,0.010793954,-0.001284674,-4.43e-06,0.00141345,0.001158342,0.001377776,0.002372637,0.003151059,0.001893401,0.000622556,-4.37e-06,-0.000407919,-0.001185507,-0.002054811,-0.003147528,-0.006356448,-0.009544343,-0.001284674,-0.002547026,-0.001843512,-0.00254795,-0.002919257,-0.002046451,-0.001863062,-0.002550721,-0.003193021,-0.003820762,-0.002721205,-0.004973978,-0.004990861,-0.005058512,-0.004612386,-0.005096048,-0.017183438,-0.008905098,-0.013193935,-0.017071754,-0.003327817,-0.010664195,0.009496272,0.008881569,1,295.6502146,292.0024133,1.279007494,95.90231267,90.88253222,5.179427825,283.8184558,261.8098437,0.003954711,3.10316943
198.0,0.302384438,0.258772308,0.8558,0.262288978,0.255996533,0.254912383,0.9958,51.8883722,44.45688224,0.003989317,Nova_Formation,100C14h,45,S20A300A0282,EP1,72,4.642,5.661,1.019,24,0.3936,3.62,0.0216,4.4,1,0.048,0.048,3,Nova_Regular,0.24,4.4,0.18,3,10/24/22,0.9617636109,0.9466090994,0.9028268623,0.2547638667,0.2511493323,0.2414050643,404.4500122070313,391.75,825.73,1.0096459290026545,0.9868265643242612,0.9998525654301452,2,127,848.6069211095697,788.7116180807514,562.0,459.0,126.5990219116211,495.7676696777344,0.011620909,0.012701392,0.05459553,0.050827205,0.058817446,0.04963261,0.064436823,0.048924476,0.008248463,0.007619098,0.013071612,0.01111269,0.014588833,0.012643501,0.017132044,0.013878196,0.006979465,0.005714342,0.007666826,0.005640492,0.003206745,0.000890359,-0.003811061,-0.012752831,0.0044346,0.004440948,0.005724788,0.006105706,0.00577499,0.007335231,0.008987844,0.006976396,-0.001287758,0.000626281,0.003311425,0.001786187,0.003250286,0.00405249,0.00882858,0.008881867,-0.016549796,-0.00763908,0.00478375,-0.002789199,0.034636319,0.025404006,0.100390881,0.100398064,2,325.9178762,292.3378211,1.177240775,93.04304905,79.87956844,5.300397823,275.8368604,254.7636834,0.005968226,1.741271404
198.0,0.302384438,0.258772308,0.8558,0.262288978,0.255996533,0.254912383,0.9958,51.8883722,44.45688224,0.003989317,Nova_Formation,100C14h,45,S20A300A0282,EP1,72,4.642,5.661,1.019,24,0.3936,3.62,0.0216,4.4,1,0.048,0.048,3,Nova_Regular,0.24,4.4,0.18,3,10/24/22,0.9487876515,0.9341810742,0.8932391059,0.2512011897,0.2477864148,0.2390007271,431.2300109863281,436.8999938964844,868.14,1.0074104282905585,0.9871994891683666,0.9999779612222236,3,230,848.6069211095697,788.7116180807514,562.0,459.0,126.5990219116211,495.7676696777344,0.007393584,0.006975174,0.0895575,0.084680766,0.096275896,0.086690724,0.106586576,0.08577764,0.014598191,0.018420234,0.024353579,0.022142991,0.029205948,0.025797829,0.03300938,0.02920717,0.012693748,0.014608756,0.017300457,0.017159671,0.013601407,0.012469903,0.008253157,0.001245975,0.011420101,0.013335332,0.013932601,0.01536268,0.015324116,0.016805738,0.02100575,0.020316601,0.004428074,0.005704686,0.014400676,0.012548298,0.01669386,0.016245648,0.023977935,0.024761796,-0.010201588,-1.91e-05,0.027796,0.027881324,0.06985718,0.071387678,0.162659794,0.193814278,3,322.909116,291.9614864,1.085066821,91.93637615,79.37427372,5.348590528,271.92259,251.2010064,0.005829447,1.60197955
198.0,0.302384438,0.258772308,0.8558,0.262288978,0.255996533,0.254912383,0.9958,51.8883722,44.45688224,0.003989317,Nova_Formation,100C14h,45,S20A300A0282,EP1,72,4.642,5.661,1.019,24,0.3936,3.62,0.0216,4.4,1,0.048,0.048,3,Nova_Regular,0.24,4.4,0.18,3,10/24/22,0.9373660359,0.9222440307,0.8793084447,0.2481178941,0.2446099711,0.2354745456,447.9100036621094,456.5899963378906,943.22,1.005507164743311,0.986485822579663,0.9997461843437726,4,333,848.6069211095697,788.7116180807514,562.0,459.0,126.5990219116211,495.7676696777344,0.01569812,0.012690008,0.13288665,0.12801084,0.14213496,0.12977317,0.157485664,0.13025603,0.026037484,0.027314037,0.039717272,0.037617937,0.045609951,0.041120455,0.052074194,0.048515797,0.023497492,0.024138331,0.030697823,0.030438066,0.029199123,0.027810797,0.026046932,0.017705023,0.022859424,0.019051298,0.027725339,0.027946129,0.029535592,0.031080455,0.037528664,0.036200494,0.014594108,0.013962805,0.02765891,0.027407452,0.031832725,0.033139601,0.042405427,0.044458479,0.011409104,0.009511337,0.065077007,0.071234375,0.121933103,0.142125398,0.248465151,0.338077068,4,297.6000065,287.7024873,1.029491208,92.29617515,84.96093848,5.477324578,268.6021575,248.1177464,0.004971466,1.662246165
198.0,0.302384438,0.258772308,0.8558,0.262288978,0.255996533,0.254912383,0.9958,51.8883722,44.45688224,0.003989317,Nova_Formation,100C14h,45,S20A300A0282,EP1,72,4.642,5.661,1.019,24,0.3936,3.62,0.0216,4.4,1,0.048,0.048,3,Nova_Regular,0.24,4.4,0.18,3,10/24/22,0.9201855305,0.9029773733,0.8550797421,0.2434843148,0.2394158462,0.2291170631,513.8900146484375,503.1099853515625,1031.11,1.020461418181057,0.9846088421863244,0.9998493041257042,5,436,848.6069211095697,788.7116180807514,562.0,459.0,126.5990219116211,495.7676696777344,0.049515113,0.03491652,0.1752998,0.16969338,0.18995866,0.17421609,0.213428736,0.17914835,0.03939648,0.036196962,0.056746215,0.055120051,0.063889295,0.060084119,0.075614244,0.069847196,0.033042252,0.031748667,0.047227532,0.045065224,0.048250258,0.043848142,0.047317356,0.038069516,0.03240633,0.033021241,0.042973265,0.044019923,0.046680704,0.047975287,0.057889253,0.05591622,0.029020056,0.026023239,0.04908368,0.048244074,0.053980887,0.056014374,0.067010641,0.074298441,,,,,,,,,5,310.8541522,287.3380793,0.985313584,90.75028481,79.82770341,5.455344779,263.8230135,243.4841316,0.006259214,1.600710854
198.0,0.302384438,0.258772308,0.8558,0.262288978,0.255996533,0.254912383,0.9958,51.8883722,44.45688224,0.003989317,Nova_Formation,100C14h,45,S20A300A0282,EP1,72,4.642,5.661,1.019,24,0.3936,3.62,0.0216,4.4,1,0.048,0.048,3,Nova_Regular,0.24,4.4,0.18,3,10/24/22,0.9048412546,0.887592769,0.76826471,0.2394175038,0.23545986,0.2060937067,569.77001953125,575.9500122070312,1163.5,1.0227890013892906,0.984530343899706,0.9989700628908568,6,539,848.6069211095697,788.7116180807514,562.0,459.0,126.5990219116211,495.7676696777344,0.031040937,0.029828593,0.22783798,0.21306148,0.24693355,0.22164679,0.282126069,0.23316327,0.047638983,0.050175726,0.08277373,0.078523576,0.093831033,0.089536265,0.11179769,0.10797289,0.043822274,0.048269659,0.068857118,0.068455055,0.071089387,0.071060315,0.074963093,0.072384447,0.045730293,0.041913807,0.062810734,0.062806249,0.06795527,0.070107445,0.083271295,0.085064024,0.040642306,0.037461773,0.072572485,0.073472694,0.080888748,0.087542012,0.095137388,0.114968538,,,,,,,,,6,322.6798938,286.209496,0.969962653,89.67817038,75.69865645,5.427132889,259.7973139,239.4173206,0.006783624,1.717149183
198.0,0.302384438,0.258772308,0.8558,0.262288978,0.255996533,0.254912383,0.9958,51.8883722,44.45688224,0.003989317,Nova_Formation,100C14h,45,S20A300A0282,EP1,72,4.642,5.661,1.019,24,0.3936,3.62,0.0216,4.4,1,0.048,0.048,3,Nova_Regular,0.24,4.4,0.18,3,10/24/22,0.8820636664,0.8570631945,0.6506882589,0.2333944571,0.2276235372,0.1752759425,665.3900146484375,686.780029296875,1473.63,1.025301987699088,0.9768029582791612,0.9977666905174364,7,642,848.6069211095697,788.7116180807514,562.0,459.0,126.5990219116211,495.7676696777344,0.065751925,0.04631196,0.32337517,0.30794224,0.35208336,0.32045764,0.403217018,0.3423508,0.066048205,0.070476279,0.127878502,0.123383611,0.143005341,0.139283493,0.167043537,0.169537902,0.071764767,0.066031232,0.108929113,0.10513024,0.115491688,0.112645492,0.123857021,0.129657775,0.066679731,0.063488573,0.099090874,0.098830253,0.108582541,0.112071559,0.127720594,0.137151062,0.057779595,0.059032649,0.120745495,0.125571594,0.134234607,0.150645182,0.154837132,0.200684398,,,,,,,,,7,360.676056,284.7230414,0.988268155,87.78409709,66.2384604,5.127695709,253.5059977,233.3942739,0.007361323,1.947546001
199.0,0.306851548,0.25859835,0.8427,0.261029983,0.253992186,0.25354872,0.9983,57.4147861,44.84464828,0.001278441,Nova_Formation,100C14h,45,S20A300A0255,EP1,168,4.679,5.684,1.005,24,0.2664,3.96,0.0048,4.4,1,0.048,0.048,2,Nova_Regular,0.24,4.4,0.18,3,10/24/22,0.9910121562,0.9727547574,0.9208599021,0.2630781542,0.2583119578,0.2462432145999999,378.2699890136719,368.3299865722656,843.02,0.9945491470428204,0.9731173397746888,0.9513662052922894,0,0,893.979609656514,839.3469260853436,615.0,491.0,138.78118896484375,544.7392578125,0.21595335,0.22249202,0.28615656,0.28710493,0.33891824,0.3367794,0.439078003,0.4240066,0.174812764,0.178630099,0.214622393,0.217354938,0.258893728,0.265674561,0.333101749,0.349632025,0.172272012,0.172271311,0.212681577,0.215686277,0.259052634,0.264889896,0.337553501,0.352806449,0.176086113,0.176721066,0.20732595,0.208681881,0.240429118,0.243638322,0.292418033,0.301316381,0.191342503,0.192615062,0.225550175,0.228292614,0.260506779,0.265034914,0.315938294,0.324941814,0.238385007,0.232662916,0.336562246,0.377468854,0.386083901,0.459795415,0.455154806,0.59945631,0,297.4519107,291.6010488,1.396265803,96.63892051,90.78369904,5.457963096,285.9533251,263.0780642,0.004430971,2.806563925
199.0,0.306851548,0.25859835,0.8427,0.261029983,0.253992186,0.25354872,0.9983,57.4147861,44.84464828,0.001278441,Nova_Formation,100C14h,45,S20A300A0255,EP1,168,4.679,5.684,1.005,24,0.2664,3.96,0.0048,4.4,1,0.048,0.048,2,Nova_Regular,0.24,4.4,0.18,3,10/24/22,0.980553051,0.9667664145,0.9162274949,0.2600520802,0.2566749421,0.2450603348,359.239990234375,371.1499938964844,829.84,1.0018144503990574,0.9804472243211572,0.999340797280176,1,24,893.979609656514,839.3469260853436,615.0,491.0,138.78118896484375,544.7392578125,0.01097776,0.00254716,0.01511246,0.014026642,0.016164452,0.012696624,0.014970958,0.01081115,0.002539858,-0.000632182,0.001116902,0.001680911,0.002157092,0.001356095,0.001265973,0.001910001,0.000632897,0.005088925,3.03e-05,-0.000800297,-0.001396686,-0.002428293,-0.00509876,-0.008257061,-0.002543554,-0.00126791,-0.002438769,-0.001678497,-0.001841366,-0.001608267,-0.001746863,-0.00190115,-0.003815144,-0.003538206,-0.003847465,-0.004312262,-0.004138082,-0.004575729,-0.005724162,-0.00491029,-0.016533315,-0.008259431,-0.012206376,-0.018368065,-0.005206823,-0.012913406,0.005234987,0.001797676,1,295.0394121,291.3556899,1.2434308,95.52311067,90.1930227,5.448894826,281.9806291,260.0519901,0.003919175,2.384362936
199.0,0.306851548,0.25859835,0.8427,0.261029983,0.253992186,0.25354872,0.9983,57.4147861,44.84464828,0.001278441,Nova_Formation,100C14h,45,S20A300A0255,EP1,168,4.679,5.684,1.005,24,0.2664,3.96,0.0048,4.4,1,0.048,0.048,2,Nova_Regular,0.24,4.4,0.18,3,10/24/22,0.9563617563,0.9476064652,0.9038895639,0.2533207441,0.2514607598,0.2419234938,388.3399963378906,397.8699951171875,851.37,1.001739386499659,0.9858265024301768,0.9996321029320924,2,127,893.979609656514,839.3469260853436,615.0,491.0,138.78118896484375,544.7392578125,0.021013126,0.002527058,0.055431306,0.05068788,0.05924934,0.049699157,0.064243346,0.048914433,0.009539083,0.006979555,0.012951881,0.012125507,0.015534312,0.012670398,0.01589182,0.013955683,0.008901417,0.008888885,0.007977664,0.006561831,0.005794466,0.002686977,-2.38e-07,-0.008921474,0.005721018,0.004437149,0.004497305,0.006699368,0.005460754,0.007253125,0.008263677,0.007727802,0.000635549,0.002529129,0.003609329,0.004232928,0.004781336,0.0059883,0.007627994,0.009408623,-0.006356984,-0.00955075,0.004147589,-0.004882932,0.029817224,0.02372089,0.092175633,0.092761099,2,292.4947342,288.4983865,1.116729731,93.90752868,88.35579996,5.460002284,274.1880807,253.320654,0.003967421,1.849032553
199.0,0.306851548,0.25859835,0.8427,0.261029983,0.253992186,0.25354872,0.9983,57.4147861,44.84464828,0.001278441,Nova_Formation,100C14h,45,S20A300A0255,EP1,168,4.679,5.684,1.005,24,0.2664,3.96,0.0048,4.4,1,0.048,0.048,2,Nova_Regular,0.24,4.4,0.18,3,10/24/22,0.9439988125,0.9354989313,0.8941652003,0.2499393069,0.2482085295,0.2395041792999999,438.9400024414063,428.6099853515625,896.73,1.0000709426541998,0.9862752111056298,0.9997264937963684,3,230,893.979609656514,839.3469260853436,615.0,491.0,138.78118896484375,544.7392578125,0.017278358,0.021595716,0.095181465,0.0889962,0.101539165,0.08835703,0.110711128,0.08895865,0.022242546,0.017391726,0.025804073,0.025417835,0.02964741,0.026796907,0.033036321,0.030088276,0.019698098,0.016516209,0.020534232,0.018837154,0.017967373,0.014696062,0.01396662,0.003790647,0.012068108,0.013335735,0.015050054,0.016879097,0.01743798,0.018751726,0.022232413,0.02095443,0.007957444,0.007611886,0.014371738,0.015709713,0.017480612,0.017911971,0.025113463,0.02593258,0.001258805,-0.001923501,0.027635098,0.024059683,0.064855754,0.067346454,0.154442936,0.18111515,3,293.2385766,287.2636158,1.06985852,93.07432661,86.88076149,5.478593411,270.5059139,249.939217,0.004383362,1.691453436
199.0,0.306851548,0.25859835,0.8427,0.261029983,0.253992186,0.25354872,0.9983,57.4147861,44.84464828,0.001278441,Nova_Formation,100C14h,45,S20A300A0255,EP1,168,4.679,5.684,1.005,24,0.2664,3.96,0.0048,4.4,1,0.048,0.048,2,Nova_Regular,0.24,4.4,0.18,3,10/24/22,0.9330684875,0.9245474383,0.8831978120999999,0.246983809,0.2453032458,0.236798876,478.3200073242188,481.6499938964844,966.18,0.9978936538491814,0.9861228307904834,0.9995931657610744,4,333,893.979609656514,839.3469260853436,615.0,491.0,138.78118896484375,544.7392578125,0.02652143,0.017125845,0.1369715,0.13183007,0.14538771,0.13192955,0.162546128,0.1340411,0.033686221,0.026876941,0.042011604,0.041374043,0.046598345,0.043948531,0.054652095,0.049731076,0.029870421,0.027304977,0.032514602,0.031876341,0.031499565,0.029268742,0.028590053,0.020285338,0.023511708,0.02094847,0.027264714,0.02960524,0.03098388,0.03271015,0.037491173,0.038089633,0.021606073,0.01649493,0.027363271,0.030317187,0.032663524,0.035632461,0.042577386,0.044960141,-0.000647858,0.006319359,0.058765829,0.061703444,0.109290391,0.125566363,0.224370867,0.296726227,4,294.7773402,286.2565915,1.030488916,92.36156912,85.38430324,5.496868869,267.4287275,246.9837193,0.004858338,1.672210901
199.0,0.306851548,0.25859835,0.8427,0.261029983,0.253992186,0.25354872,0.9983,57.4147861,44.84464828,0.001278441,Nova_Formation,100C14h,45,S20A300A0255,EP1,168,4.679,5.684,1.005,24,0.2664,3.96,0.0048,4.4,1,0.048,0.048,2,Nova_Regular,0.24,4.4,0.18,3,10/24/22,0.9137634703,0.9039383328,0.8566398115,0.2417468238,0.239728467,0.2298214181,524.8099975585938,510.3599853515625,1074.4,1.0113802545284327,0.985014286823136,0.9997765094361918,5,436,893.979609656514,839.3469260853436,615.0,491.0,138.78118896484375,544.7392578125,0.033351496,0.008212,0.17735231,0.17048988,0.19031134,0.17306057,0.215105921,0.1783795,0.038747713,0.038092107,0.05915691,0.058281586,0.064871281,0.061559647,0.076862067,0.069830567,0.038750052,0.038731053,0.048628107,0.047215655,0.050405473,0.046598881,0.051437616,0.04186821,0.034298375,0.034281299,0.043506309,0.044756502,0.048340335,0.04956682,0.057164103,0.057768166,0.028575927,0.028053433,0.046540827,0.049230665,0.053974539,0.057972968,0.066694885,0.073043585,,,,,,,,,5,304.557191,285.7346898,0.968768093,90.66256136,80.89127537,5.475234845,262.0048413,241.7467341,0.00656415,1.663009026
199.0,0.306851548,0.25859835,0.8427,0.261029983,0.253992186,0.25354872,0.9983,57.4147861,44.84464828,0.001278441,Nova_Formation,100C14h,45,S20A300A0255,EP1,168,4.679,5.684,1.005,24,0.2664,3.96,0.0048,4.4,1,0.048,0.048,2,Nova_Regular,0.24,4.4,0.18,3,10/24/22,0.9041004035,0.8920838004,0.8130344285,0.2392085629,0.236656783,0.2182823609999999,559.4099731445312,588.3499755859375,1172.67,1.014724787812607,0.9830546078161428,0.9986865053695784,6,539,893.979609656514,839.3469260853436,615.0,491.0,138.78118896484375,544.7392578125,0.022390038,0.04825194,0.21074933,0.21827635,0.22724512,0.22340134,0.26005891,0.23188242,0.057170928,0.049532682,0.080719873,0.075954661,0.08869651,0.083228886,0.104175597,0.095253825,0.047004223,0.048264995,0.068729743,0.065065429,0.069827944,0.065843076,0.073917657,0.064115644,0.041283399,0.042542174,0.060078964,0.061370909,0.066756621,0.067500159,0.080032974,0.079375982,0.045094162,0.038089886,0.069132686,0.07199797,0.07632044,0.083648086,0.091469169,0.105324626,,,,,,,,,6,319.8559149,285.4279841,0.974340558,89.80900965,76.26546339,5.436375162,259.4565317,239.2084726,0.0069276,1.614637163
199.0,0.306851548,0.25859835,0.8427,0.261029983,0.253992186,0.25354872,0.9983,57.4147861,44.84464828,0.001278441,Nova_Formation,100C14h,45,S20A300A0255,EP1,168,4.679,5.684,1.005,24,0.2664,3.96,0.0048,4.4,1,0.048,0.048,2,Nova_Regular,0.24,4.4,0.18,3,10/24/22,0.8831928409,0.870733561,0.7017606735999999,0.2336642859,0.2311743235,0.1887984278,657.2100219726562,678.22998046875,1395.83,1.0171444904021076,0.9831982602388676,0.9976837237246944,7,642,893.979609656514,839.3469260853436,615.0,491.0,138.78118896484375,544.7392578125,0.033795282,0.057775125,0.2889206,0.2868825,0.31309327,0.29540953,0.35911271,0.31002793,0.067949414,0.066048086,0.118375763,0.112693086,0.129710048,0.123321682,0.153058112,0.148617595,0.063499749,0.067958251,0.099913314,0.096068785,0.10590288,0.100508779,0.112381279,0.110491693,0.057779163,0.060966417,0.091329798,0.091697425,0.101066783,0.101892486,0.1181162,0.122579694,0.054595158,0.055240706,0.105970472,0.112958401,0.117472351,0.131067216,0.133360982,0.169498682,,,,,,,,,7,351.8089266,284.499958,0.979086831,87.98655108,67.92061545,5.207532414,253.7662157,233.664196,0.006809473,1.842077291
200.0,0.304971951,0.254153794,0.8334,0.258817661,0.250968348,0.250995833,1.0001,56.84505,44.68702234,0.001295045,Nova_Formation,100C14h,45,S20A300A0532,EP1,168,4.662,5.674,1.012,24,0.2664,3.96,0.0048,4.4,1,0.048,0.048,2,Nova_Regular,0.24,4.4,0.18,3,10/24/22,0.9896382363,0.9676575901,0.9154407791,0.2627409014,0.2570021178,0.2447525002999999,385.7900085449219,380.9700012207031,835.87,0.9949943974346548,0.9702285808630416,0.9505041826764612,0,0,882.624012442451,825.8919232261803,582.0,501.0,130.38937377929688,511.6002197265625,0.2139553,0.21741822,0.27963305,0.28387022,0.33341095,0.3319739,0.433914185,0.42084676,0.167829901,0.165289655,0.208444417,0.206281304,0.25356856,0.254627377,0.328027189,0.340115041,0.166560441,0.164016247,0.205796242,0.203825861,0.252348781,0.253232777,0.332485169,0.34138447,0.168467596,0.165287673,0.199035764,0.198332891,0.233632803,0.233899117,0.286713392,0.29116106,0.186905444,0.181818232,0.219283432,0.219537929,0.254379094,0.256170958,0.31023699,0.317227334,0.222503737,0.223139644,0.337241143,0.380083561,0.39000982,0.471499264,0.464081049,0.626824081,0,302.1275755,292.2523731,1.336467998,96.31644958,89.24329157,5.439256034,285.524948,262.74081,0.004351205,2.849944765
200.0,0.304971951,0.254153794,0.8334,0.258817661,0.250968348,0.250995833,1.0001,56.84505,44.68702234,0.001295045,Nova_Formation,100C14h,45,S20A300A0532,EP1,168,4.662,5.674,1.012,24,0.2664,3.96,0.0048,4.4,1,0.048,0.048,2,Nova_Regular,0.24,4.4,0.18,3,10/24/22,0.978680157,0.9609774738,0.9091913491,0.2595954758,0.2551701554,0.2431361374,364.4100036621094,383.25,827.54,1.0025354157030844,0.9770760398643548,0.9983169567983924,1,24,882.624012442451,825.8919232261803,582.0,501.0,130.38937377929688,511.6002197265625,-0.016301706,-0.00636965,0.013635546,0.014317662,0.01291883,0.014676362,0.013536543,0.012052894,0.001241282,0.000625879,0.001234055,0.001322687,0.002517074,0.001669437,0.001856297,0.000611544,0.001243502,0.000625953,7.65e-05,-0.00043124,-0.002114683,-0.003465548,-0.007684559,-0.01146242,-0.003208056,-0.000645474,-0.001447707,-0.001396343,-0.001799494,-0.002681732,-0.001957953,-0.00255996,-0.006391361,-0.003191158,-0.004140735,-0.005430162,-0.004607797,-0.004969478,-0.005009055,-0.004470527,-0.017199039,-0.010186031,-0.010031193,-0.016685188,0.000655472,-0.008089125,0.018987447,0.012676418,1,331.8576439,293.0163158,1.267164943,94.55994292,80.12315883,5.251044662,281.2812447,259.5953842,0.00596813,2.094259158
200.0,0.304971951,0.254153794,0.8334,0.258817661,0.250968348,0.250995833,1.0001,56.84505,44.68702234,0.001295045,Nova_Formation,100C14h,45,S20A300A0532,EP1,168,4.662,5.674,1.012,24,0.2664,3.96,0.0048,4.4,1,0.048,0.048,2,Nova_Regular,0.24,4.4,0.18,3,10/24/22,0.9525603529,0.9395847745,0.8951429676,0.2523271362,0.2493475146,0.239637732,416.25,413.0299987792969,859.63,1.0014947759986148,0.9822212827468584,0.9986716416254552,2,127,882.624012442451,825.8919232261803,582.0,501.0,130.38937377929688,511.6002197265625,0.009844795,0.01077342,0.06457853,0.062316388,0.06729588,0.06427175,0.074650526,0.061720103,0.017773017,0.019679815,0.021549061,0.021946087,0.022833586,0.022987723,0.025385082,0.024734974,0.016503945,0.012688175,0.017199382,0.015429363,0.01305306,0.011173338,0.004418671,-0.002594888,0.012687922,0.013959229,0.01432614,0.014877975,0.014885202,0.014821082,0.017120004,0.016483128,0.004422083,0.010141075,0.011296004,0.011573598,0.013793677,0.013804764,0.018471241,0.018384129,0.004418865,0.002509519,0.020835012,0.013081342,0.05039984,0.04515475,0.126425803,0.1346609,2,295.2115729,287.8298136,1.109759119,93.7517375,87.18432429,5.469681326,273.1215886,252.3270452,0.004035322,1.775032498
200.0,0.304971951,0.254153794,0.8334,0.258817661,0.250968348,0.250995833,1.0001,56.84505,44.68702234,0.001295045,Nova_Formation,100C14h,45,S20A300A0532,EP1,168,4.662,5.674,1.012,24,0.2664,3.96,0.0048,4.4,1,0.048,0.048,2,Nova_Regular,0.24,4.4,0.18,3,10/24/22,0.9392495175,0.9266578808,0.8844202676,0.2486812832,0.2458591406,0.236934425,430.9299926757813,433.30999755859375,903.63,0.999102178663399,0.9825050528963672,0.9986611493005472,3,230,882.624012442451,825.8919232261803,582.0,501.0,130.38937377929688,511.6002197265625,0.032664403,0.030489042,0.10623115,0.09996274,0.112131745,0.10193631,0.122900963,0.10111284,0.027315021,0.028587401,0.035569161,0.034570247,0.037557721,0.037330389,0.042553872,0.041282564,0.022863731,0.023502335,0.028601319,0.027904123,0.025405258,0.023036361,0.018393099,0.010769308,0.022861511,0.023504183,0.026514515,0.024537727,0.028168708,0.026244402,0.03110972,0.030483514,0.013322592,0.018413335,0.023057625,0.023673475,0.026300877,0.028794676,0.034340531,0.03558591,0.012050748,0.00824073,0.047590137,0.043570846,0.094143927,0.097973108,0.201442122,0.248479128,3,295.8194742,286.5388999,1.06179906,92.84380339,85.6719942,5.493208271,269.1746213,248.6811922,0.004376385,1.612242154
200.0,0.304971951,0.254153794,0.8334,0.258817661,0.250968348,0.250995833,1.0001,56.84505,44.68702234,0.001295045,Nova_Formation,100C14h,45,S20A300A0532,EP1,168,4.662,5.674,1.012,24,0.2664,3.96,0.0048,4.4,1,0.048,0.048,2,Nova_Regular,0.24,4.4,0.18,3,10/24/22,0.9246271725,0.9122901913,0.8716028251,0.2446974751,0.2419968112,0.233702673,467.9500122070313,483.1700134277344,984.07,1.009711851697552,0.983209500365368,0.9986453438978417,4,333,882.624012442451,825.8919232261803,582.0,501.0,130.38937377929688,511.6002197265625,0.026962683,0.04001692,0.14977711,0.14133617,0.15858361,0.14585489,0.174417555,0.14550978,0.042576551,0.038752362,0.052413344,0.050899595,0.056282461,0.054901838,0.064812839,0.060341388,0.032404184,0.03366746,0.041285634,0.041325688,0.04013887,0.038689405,0.035566211,0.03046453,0.030495048,0.031762376,0.038185477,0.038307145,0.041574895,0.041200668,0.047646195,0.047001392,0.024770334,0.024766311,0.039558113,0.038834766,0.045156419,0.046257049,0.055269778,0.057166189,,,,,,,,,4,301.5059539,285.648307,1.003637736,91.65731878,82.64505082,5.483616629,264.8436069,244.6973841,0.005223048,1.4563372
200.0,0.304971951,0.254153794,0.8334,0.258817661,0.250968348,0.250995833,1.0001,56.84505,44.68702234,0.001295045,Nova_Formation,100C14h,45,S20A300A0532,EP1,168,4.662,5.674,1.012,24,0.2664,3.96,0.0048,4.4,1,0.048,0.048,2,Nova_Regular,0.24,4.4,0.18,3,10/24/22,0.9028263588,0.887257686,0.8355323241,0.2387700467,0.2352006035,0.2241228908,535.010009765625,543.9600219726562,1108.7,1.0133318197938015,0.9795443470000458,0.9983236303640938,5,436,882.624012442451,825.8919232261803,582.0,501.0,130.38937377929688,511.6002197265625,0.00912039,0.033979326,0.1831812,0.18729907,0.1962851,0.19395465,0.222598314,0.19980025,0.045073316,0.042534053,0.070280045,0.068662792,0.077487975,0.074448347,0.088885754,0.083794326,0.043804616,0.042534411,0.058843255,0.058518767,0.060007244,0.058071822,0.059644014,0.05455941,0.041261926,0.043169588,0.054634839,0.054987147,0.059289843,0.059433758,0.069190472,0.068555355,0.03489919,0.039351702,0.059864044,0.063117966,0.068459243,0.073548257,0.080527782,0.09333384,,,,,,,,,5,312.5691283,285.3374007,0.965106341,89.68433433,77.86602016,5.444232844,258.9195729,238.7699557,0.006782191,1.598560261
200.0,0.304971951,0.254153794,0.8334,0.258817661,0.250968348,0.250995833,1.0001,56.84505,44.68702234,0.001295045,Nova_Formation,100C14h,45,S20A300A0532,EP1,168,4.662,5.674,1.012,24,0.2664,3.96,0.0048,4.4,1,0.048,0.048,2,Nova_Regular,0.24,4.4,0.18,3,10/24/22,0.8936254318,0.8781699995,0.806790288,0.2363729599,0.2329392002,0.2166684579,583.9000244140625,589.8599853515625,1196.83,1.0157725267961075,0.980038891109324,0.9963557932076448,6,539,882.624012442451,825.8919232261803,582.0,501.0,130.38937377929688,511.6002197265625,0.02319108,0.039972723,0.24870235,0.23713583,0.26672176,0.24575657,0.300844371,0.25281996,0.063501522,0.06223169,0.093218654,0.091771215,0.102701128,0.099943042,0.121289849,0.113021076,0.057144806,0.057147875,0.079833984,0.078336596,0.081743419,0.077650487,0.083147585,0.077431381,0.053331107,0.055242911,0.074869215,0.072932318,0.080232143,0.079590648,0.093962073,0.092701018,0.045059502,0.050151765,0.083841324,0.085120067,0.09284842,0.099452019,0.106666803,0.123198301,,,,,,,,,6,332.4185741,284.8409874,0.968370036,88.85813096,72.5156418,5.360168555,256.3234195,236.3728687,0.006819152,1.463551881
200.0,0.304971951,0.254153794,0.8334,0.258817661,0.250968348,0.250995833,1.0001,56.84505,44.68702234,0.001295045,Nova_Formation,100C14h,45,S20A300A0532,EP1,168,4.662,5.674,1.012,24,0.2664,3.96,0.0048,4.4,1,0.048,0.048,2,Nova_Regular,0.24,4.4,0.18,3,10/24/22,0.8772347665,0.8603186632,0.665148077,0.2320577576,0.2284873508,0.1791230979,680.7100219726562,676.530029296875,1393.19,1.0171380016379552,0.9790602726403084,0.9983939629333924,7,642,882.624012442451,825.8919232261803,582.0,501.0,130.38937377929688,511.6002197265625,0.040241078,0.054590672,0.30288178,0.30659252,0.32759097,0.31947148,0.37190026,0.33416945,0.075567111,0.077485055,0.129549384,0.124914855,0.141980857,0.136034131,0.165121734,0.160170645,0.071117148,0.070496634,0.110888749,0.10722217,0.115278751,0.112678975,0.120194882,0.123192608,0.067937031,0.070496261,0.103920639,0.101512,0.113087088,0.112253755,0.130174637,0.136033237,0.059033528,0.066676214,0.117139518,0.120704547,0.12982285,0.141858667,0.146688938,0.184210211,,,,,,,,,7,356.3544029,283.7239241,0.978975881,87.59215939,66.60894188,5.161580363,252.0085355,232.0576667,0.006499992,1.817606759
201.0,0.307215016,0.256253945,0.8341,0.260304159,0.251977264,0.251985362,1.0,57.0427527,44.83090567,0.001317131,Nova_Formation,100C14h,45,S20A300A0562,EP1,168,4.664,5.666,1.002,24,0.2664,3.96,0.0048,4.4,1,0.048,0.048,2,Nova_Regular,0.24,4.4,0.18,3,10/24/22,1.0048968165,0.9738698014,0.9151559772,0.2669162289,0.2588669562,0.2454136207999999,414.4800109863281,418.9200134277344,949.33,1.0067535108920087,0.9730494767801038,0.9488799547369634,0,0,779.6931109806495,769.405873779654,684.0,469.0,154.64093017578125,608.9783935546875,0.28198594,0.28195757,0.34766415,0.35172784,0.40055713,0.4003179,0.501936972,0.48919445,0.238381922,0.233299941,0.276296556,0.275886774,0.320842206,0.32370609,0.39603582,0.406782031,0.235207468,0.231390893,0.273841232,0.273125529,0.319022566,0.320923001,0.397924989,0.409386337,0.236478835,0.234571308,0.265779942,0.264877528,0.299767256,0.299657375,0.353446901,0.358531624,0.252370983,0.249192029,0.285241842,0.284528106,0.319594681,0.321183234,0.375201225,0.380780578,0.288605034,0.285819352,0.393230855,0.428585976,0.441997826,0.508622527,0.509384453,0.645622373,0,306.7883893,296.5942898,1.396691957,96.58444047,89.42412654,5.531457334,290.7488241,266.9160474,0.004292319,3.141901303
201.0,0.307215016,0.256253945,0.8341,0.260304159,0.251977264,0.251985362,1.0,57.0427527,44.83090567,0.001317131,Nova_Formation,100C14h,45,S20A300A0562,EP1,168,4.664,5.666,1.002,24,0.2664,3.96,0.0048,4.4,1,0.048,0.048,2,Nova_Regular,0.24,4.4,0.18,3,10/24/22,0.9958799291,0.9701547755,0.9119055913,0.2642787148,0.2578207156,0.2445377062,409.7000122070313,423.2000122070313,909.12,1.0139856893172503,0.9805170077116974,0.999930095013984,1,24,779.6931109806495,769.405873779654,684.0,469.0,154.64093017578125,608.9783935546875,-0.020067781,-0.02070123,0.004276097,0.000879407,0.003938347,-0.000227541,0.002798438,-0.002278209,-0.007641748,-0.005097434,-0.006385267,-0.006601363,-0.006031096,-0.006782651,-0.006386429,-0.006314248,-0.00637421,-0.004459679,-0.006466538,-0.008146673,-0.007419437,-0.008884132,-0.012083441,-0.016580135,-0.007009938,-0.008913383,-0.006543368,-0.007586062,-0.006545961,-0.007520348,-0.00772199,-0.009555519,-0.012096256,-0.008278489,-0.010688424,-0.009480149,-0.010762542,-0.010191202,-0.010975331,-0.010827988,-0.014005929,-0.011214346,-0.019118816,-0.025188237,-0.014232069,-0.020568073,-0.00595206,-0.009961903,1,303.3085304,295.2228358,1.294728923,95.88184647,89.23189789,5.536215113,286.9921294,264.2785698,0.003844798,2.442365085
