Repository: cx26/formation-analysis

# ***Data-Driven Analysis of Battery Formation*** 

This repository contains half cell measurement data and code (for plotting, simulation and experiment design) accompanying the paper *Data-Driven Analysis of Battery Formation Reveals the Role of Electrode Utilization in Extending Cycle Life* by Xiao Cui et al (2024).  

- **[data](data)**: 
    - extracted summary information from [aging cycles, diagnostic cycles](data/rpt_summary_041524.csv) and [formation cycles](data/formation_cycle_info_042124.csv); [resistances](data/delta_features_041524.csv); [electrode-specifics](data/electrode_info_04152024.csv) fitted using differential voltage analysis; [formation parameters](data/Formation_2022

File: data/df_all.csv (part 24 of 43)
seq_num,1st_ch_cap,1st_disch_cap,1st_CE,disch_cap_with_cv,last_ch_cap,last_disch_cap,last_CE,formation_time,temperature_exp,cv_hold_cap,formation_file_name,formation_drying_date,formation_temperature,cell_id,electrolyte,ocv_time,cell_mass_before,cell_mass_after,electrolyte_mass,wetting_hold_time,formation_charge_current_1,formation_cutoff_voltage_1,formation_charge_current_2,formation_cutoff_voltage_2,charge_hold_time,formation_discharge_current,formation_verification_current,formation_verification_repeat,regular_project_name,regular_charge_current,regular_charge_cutoff_voltage,regular_discharge_current,regular_discharge_cutoff_voltage,date,rpt_low_energy,rpt_med_energy,regu_energy,rpt_low_cap,rpt_med_cap,regu_cap,rpt_low_cv_t,rpt_med_cv_t,regu_cv_t,rpt_low_ce,rpt_med_ce,regu_ce,diag_pos_x,cycle_index,rpt_low_life,rpt_med_life,regu_life,regu_knee,q_throughput,e_throughput,r_c_0_0s,r_d_0_0s,r_c_0_3s,r_d_0_3s,r_c_0_10s,r_d_0_10s,r_c_0_30s,r_d_0_30s,r_c_1_0s,r_d_1_0s,r_c_1_3s,r_d_1_3s,r_c_1_10s,r_d_1_10s,r_c_1_30s,r_d_1_30s,r_c_2_0s,r_d_2_0s,r_c_2_3s,r_d_2_3s,r_c_2_10s,r_d_2_10s,r_c_2_30s,r_d_2_30s,r_c_3_0s,r_d_3_0s,r_c_3_3s,r_d_3_3s,r_c_3_10s,r_d_3_10s,r_c_3_30s,r_d_3_30s,r_c_4_0s,r_d_4_0s,r_c_4_3s,r_d_4_3s,r_c_4_10s,r_d_4_10s,r_c_4_30s,r_d_4_30s,r_c_5_0s,r_d_5_0s,r_c_5_3s,r_d_5_3s,r_c_5_10s,r_d_5_10s,r_c_5_30s,r_d_5_30s,diag_pos_y,Q_ne,Q_pe,SOC_ne_0,SOC_pe_0,SOC_ne_100,SOC_pe_100,Q_li,Q_full,error,Q_offset
201.0,0.307215016,0.256253945,0.8341,0.260304159,0.251977264,0.251985362,1.0,57.0427527,44.83090567,0.001317131,Nova_Formation,100C14h,45,S20A300A0562,EP1,168,4.664,5.666,1.002,24,0.2664,3.96,0.0048,4.4,1,0.048,0.048,2,Nova_Regular,0.24,4.4,0.18,3,10/24/22,0.9736266405,0.9532984547,0.9026155985,0.2580439729,0.2532248663,0.2421923101999999,443.8599853515625,423.5499877929688,921.12,1.0157088711951825,0.9869921202518236,1.0003667162603405,2,127,779.6931109806495,769.405873779654,684.0,469.0,154.64093017578125,608.9783935546875,-0.005809635,0.005992532,0.03869745,0.034059584,0.04143542,0.034155786,0.04375726,0.030133545,-1.07e-05,0.001256183,0.004635185,0.003450364,0.006277174,0.003610164,0.006967783,0.005122364,-0.000650078,-1.3e-05,0.001306117,-0.001310825,-0.001398146,-0.004104793,-0.006359041,-0.015933454,-0.001921445,-0.002557755,-0.000645995,1.07e-05,-0.000445485,-0.000138581,0.001249582,-0.001294494,-0.009550199,-0.006372556,-0.005060971,-0.004219621,-0.00258407,-0.003385723,-0.000164062,0.000610977,-0.012095004,-0.013760328,-0.009620428,-0.018799067,0.014223248,0.004245758,0.069063425,0.05867964,2,297.8992439,292.2582797,1.152627625,94.46479477,88.38342379,5.550331014,279.5148531,258.0438265,0.00407736,1.816055715
201.0,0.307215016,0.256253945,0.8341,0.260304159,0.251977264,0.251985362,1.0,57.0427527,44.83090567,0.001317131,Nova_Formation,100C14h,45,S20A300A0562,EP1,168,4.664,5.666,1.002,24,0.2664,3.96,0.0048,4.4,1,0.048,0.048,2,Nova_Regular,0.24,4.4,0.18,3,10/24/22,0.9597623113,0.9407732813,0.8930750252,0.2542558472,0.2498736437,0.2398564977,489.9200134277344,475.510009765625,979.55,1.0132256379442408,0.9876680963701272,1.0001820565584716,3,230,779.6931109806495,769.405873779654,684.0,469.0,154.64093017578125,608.9783935546875,0.018565446,0.004062355,0.08428064,0.07855934,0.08958784,0.07805967,0.098001778,0.075853884,0.013968557,0.015220121,0.020266235,0.017756283,0.023337483,0.020557821,0.026028842,0.024792224,0.008244157,0.010137662,0.013937891,0.012622297,0.012112707,0.010718465,0.006981522,-0.000695348,0.003794625,0.006957248,0.01113382,0.011525124,0.013268352,0.013482422,0.016497791,0.015837461,0.001886398,0.001868397,0.008810192,0.009637326,0.012569547,0.012792051,0.018897533,0.019647717,-0.005744129,-0.002977371,0.017775774,0.015056551,0.051337242,0.051041186,0.130708456,0.145064771,3,325.7758532,293.8307726,1.133738937,92.52684945,79.68357812,5.437125479,275.5658043,254.2556654,0.005782821,1.640743365
201.0,0.307215016,0.256253945,0.8341,0.260304159,0.251977264,0.251985362,1.0,57.0427527,44.83090567,0.001317131,Nova_Formation,100C14h,45,S20A300A0562,EP1,168,4.664,5.666,1.002,24,0.2664,3.96,0.0048,4.4,1,0.048,0.048,2,Nova_Regular,0.24,4.4,0.18,3,10/24/22,0.9496147856,0.9302039006,0.8836306334,0.2515156151,0.2470850877,0.2376076736,502.1700134277344,508.4200134277344,1063.33,1.0113035836972617,0.987332172885482,1.0001353716957109,4,333,779.6931109806495,769.405873779654,684.0,469.0,154.64093017578125,608.9783935546875,0.030039787,0.027568072,0.12989679,0.11993918,0.13651374,0.12217069,0.151420474,0.12101847,0.026675463,0.026015818,0.036897123,0.034250587,0.041921854,0.037634224,0.048270285,0.043208122,0.022858113,0.022204757,0.027444482,0.026040345,0.028450876,0.025175601,0.024770051,0.013909966,0.017137408,0.019024342,0.026907057,0.027312994,0.029547304,0.030295819,0.035558313,0.032509595,0.012686402,0.015843838,0.023818314,0.026177317,0.030476838,0.031386256,0.039228797,0.041880161,0.006962091,0.007183492,0.048493057,0.051389098,0.091990232,0.105926156,0.193622887,0.241644621,4,301.9024811,289.9549804,1.051741261,92.87196774,84.88695418,5.582352131,272.4621288,251.5154336,0.005086559,1.58515425
201.0,0.307215016,0.256253945,0.8341,0.260304159,0.251977264,0.251985362,1.0,57.0427527,44.83090567,0.001317131,Nova_Formation,100C14h,45,S20A300A0562,EP1,168,4.664,5.666,1.002,24,0.2664,3.96,0.0048,4.4,1,0.048,0.048,2,Nova_Regular,0.24,4.4,0.18,3,10/24/22,0.9385276515,0.9196553515,0.871143857,0.2485431837,0.2443241491,0.2344948981,538.27001953125,542.8099975585938,1129.75,1.0084112401304486,0.9869325885244816,1.0012744280429933,5,436,779.6931109806495,769.405873779654,684.0,469.0,154.64093017578125,608.9783935546875,0.023384929,0.02311775,0.16946658,0.16145939,0.18026009,0.16419518,0.200683773,0.16601378,0.038740784,0.039361537,0.053254664,0.051218837,0.058515698,0.056250751,0.067581922,0.064179808,0.029838979,0.032372683,0.04505983,0.041461408,0.0458875,0.0419828,0.045091569,0.03226006,0.031109959,0.02792114,0.039952427,0.040678442,0.043556482,0.044860721,0.052067667,0.050142825,0.026022911,0.025543004,0.042033166,0.043457359,0.048727751,0.049472481,0.059550643,0.064289927,0.01584819,0.017349273,0.085287571,0.098782271,0.142305195,0.177430511,0.274949729,0.384009361,5,303.792746,288.8278354,1.017531926,92.21917995,83.37147401,5.598268997,269.4458495,248.5430736,0.005668868,1.642228543
201.0,0.307215016,0.256253945,0.8341,0.260304159,0.251977264,0.251985362,1.0,57.0427527,44.83090567,0.001317131,Nova_Formation,100C14h,45,S20A300A0562,EP1,168,4.664,5.666,1.002,24,0.2664,3.96,0.0048,4.4,1,0.048,0.048,2,Nova_Regular,0.24,4.4,0.18,3,10/24/22,0.9176061716,0.897723598,0.8407955277,0.2428980573,0.2383944644,0.2265663551999999,590.1199951171875,605.8699951171875,1262.34,1.0222289141833991,0.9851677562586472,1.000082685484632,6,539,779.6931109806495,769.405873779654,684.0,469.0,154.64093017578125,608.9783935546875,0.029437631,0.04789859,0.20649198,0.20054817,0.22294948,0.20719165,0.251379788,0.21310389,0.050194979,0.048254162,0.072656602,0.069286227,0.080843836,0.074483961,0.093398005,0.086415321,0.048284441,0.042536587,0.062846392,0.060627371,0.066055834,0.062097192,0.069901615,0.059657991,0.040658832,0.039993703,0.057849586,0.05706799,0.064315706,0.063350827,0.074335456,0.073652595,0.04238537,0.036810964,0.0637272,0.065326124,0.074440032,0.076367289,0.088632882,0.097161502,,,,,,,,,6,317.3142093,287.6492065,0.971370602,90.53899285,78.00709918,5.558639203,263.5169915,242.8978759,0.00745468,1.547437089
201.0,0.307215016,0.256253945,0.8341,0.260304159,0.251977264,0.251985362,1.0,57.0427527,44.83090567,0.001317131,Nova_Formation,100C14h,45,S20A300A0562,EP1,168,4.664,5.666,1.002,24,0.2664,3.96,0.0048,4.4,1,0.048,0.048,2,Nova_Regular,0.24,4.4,0.18,3,10/24/22,0.9090127819,0.8876121456,0.7999707769000001,0.2407315095,0.2359090263,0.2157266247,648.3300170898438,655.2899780273438,1370.52,1.0249878244766266,0.9834487091862464,0.9993844259870625,7,642,779.6931109806495,769.405873779654,684.0,469.0,154.64093017578125,608.9783935546875,0.044644296,0.05741611,0.2592146,0.2459346,0.27810284,0.25364,0.315371513,0.2632776,0.063528091,0.060955495,0.095515698,0.090004116,0.10514161,0.098408788,0.123879284,0.113719881,0.05589366,0.051421165,0.084524453,0.080924749,0.090610862,0.085369319,0.096197337,0.088870257,0.06034252,0.053324938,0.079687387,0.077971667,0.08739832,0.08654049,0.10100311,0.09968698,0.055255294,0.052042276,0.089704633,0.092246145,0.101099879,0.107527196,0.118019342,0.13462919,,,,,,,,,7,353.9633404,287.9622659,1.001697353,89.48514414,69.44326017,5.35674584,261.2290901,240.7313287,0.007445995,1.5267133
202.0,0.305036434,0.263629127,0.8643,0.267016017,0.261929663,0.260090554,0.993,38.0186944,45.01018132,0.019000675,Nova_Formation,100C14h,45,S20A300A0258,EP1,168,4.653,5.651,0.998,24,0.0168,3.68,0.18,4.4,1,0.048,0.048,2,Nova_Regular,0.24,4.4,0.18,3,10/24/22,1.0066564294,0.9737311769,0.9172822201,0.2673592327,0.2586724082,0.2456748033,413.5700073242188,427.239990234375,913.63,1.0042791700980185,0.9678280445439744,0.948620317801888,0,0,868.9709902614868,820.2636493563172,624.0,516.0,140.896240234375,554.28173828125,0.2541711,0.2644449,0.33266577,0.3373926,0.386721,0.38757125,0.488717556,0.47359398,0.212931514,0.210412502,0.251143992,0.253463596,0.297957152,0.301453114,0.371839613,0.386498541,0.211028636,0.208614722,0.250109136,0.251093745,0.296143651,0.300108284,0.376290917,0.389786154,0.212935492,0.211681858,0.244040966,0.243849024,0.278682083,0.279873937,0.330055773,0.340090245,0.228825897,0.228211403,0.265328169,0.266924024,0.300306946,0.302362919,0.355313569,0.364247918,0.26759851,0.268894613,0.385046512,0.430979908,0.432672083,0.513172746,0.498331249,0.652212799,0,305.0150373,296.3147584,1.445586019,96.7586945,90.10927541,5.491696284,291.1195466,267.3591434,0.004017493,3.078441889
202.0,0.305036434,0.263629127,0.8643,0.267016017,0.261929663,0.260090554,0.993,38.0186944,45.01018132,0.019000675,Nova_Formation,100C14h,45,S20A300A0258,EP1,168,4.653,5.651,0.998,24,0.0168,3.68,0.18,4.4,1,0.048,0.048,2,Nova_Regular,0.24,4.4,0.18,3,10/24/22,0.9956170502,0.9696432179,0.9135789313,0.2641838712,0.2575758661,0.2447303609,402.4500122070313,417.3699951171875,882.95,1.0113223240415925,0.97710073395581,0.9992077792009212,1,24,868.9709902614868,820.2636493563172,624.0,516.0,140.896240234375,554.28173828125,0.000799567,-0.001274467,0.012801409,0.005864024,0.011576563,0.004774809,0.010346234,0.004007042,1.48e-05,0.00317584,0.001605868,-0.00012219,-0.000978053,-0.000821978,-0.001252383,-0.00191161,-0.003167495,-0.000749379,-0.003097996,-0.002903223,-0.004480153,-0.005156457,-0.006972998,-0.012829214,-0.003167406,-0.003180847,-0.003332675,-0.003713608,-0.00422281,-0.004151046,-0.003795117,-0.008267701,-0.00634484,-0.005090028,-0.006642938,-0.006357849,-0.008415014,-0.006987959,-0.008243352,-0.009541333,-0.012063712,-0.011445194,-0.022414804,-0.03306976,-0.016018182,-0.027949661,-0.006331116,-0.01589942,1,301.6253995,294.5819161,1.313283636,95.98396589,89.6879654,5.496236537,286.7126029,264.1837823,0.003647597,2.376704656
202.0,0.305036434,0.263629127,0.8643,0.267016017,0.261929663,0.260090554,0.993,38.0186944,45.01018132,0.019000675,Nova_Formation,100C14h,45,S20A300A0258,EP1,168,4.653,5.651,0.998,24,0.0168,3.68,0.18,4.4,1,0.048,0.048,2,Nova_Regular,0.24,4.4,0.18,3,10/24/22,0.9693415868,0.9496478068,0.9011405647,0.2568703021,0.2521652419,0.2415985157,431.80999755859375,432.2000122070313,900.41,1.0122133131705606,0.9843202357546604,0.99949085184687,2,127,868.9709902614868,820.2636493563172,624.0,516.0,140.896240234375,554.28173828125,-0.00715375,-0.003194153,0.04302293,0.037418634,0.044610858,0.03654951,0.047524273,0.036194712,0.008278474,0.010793105,0.011967212,0.011299014,0.011012197,0.011117339,0.014003575,0.0110645,0.004460499,0.006870151,0.007098466,0.006295472,0.004693359,0.002786577,-0.001887441,-0.010940611,0.006367549,0.003165394,0.005276635,0.005221307,0.006130576,0.004706651,0.008115709,0.003159612,0.002552494,0.001893118,0.000273973,0.000283808,0.000806153,0.003342658,0.004467994,0.004504889,1.39e-05,-0.010186434,-0.008869171,-0.023894221,0.016708255,0.002414167,0.078846395,0.069246948,2,297.5621045,291.2066166,1.15000323,94.32757303,88.08644225,5.493775026,278.1101077,256.8702138,0.003868815,1.819683743
202.0,0.305036434,0.263629127,0.8643,0.267016017,0.261929663,0.260090554,0.993,38.0186944,45.01018132,0.019000675,Nova_Formation,100C14h,45,S20A300A0258,EP1,168,4.653,5.651,0.998,24,0.0168,3.68,0.18,4.4,1,0.048,0.048,2,Nova_Regular,0.24,4.4,0.18,3,10/24/22,0.9548233358,0.9362787582,0.8900802209,0.2529099503,0.2485763573,0.2388367493,460.8699951171875,468.9299926757813,948.48,1.0097282035557011,0.98472293200521,0.9994442919531406,3,230,868.9709902614868,820.2636493563172,624.0,516.0,140.896240234375,554.28173828125,0.017335713,0.017153144,0.083866864,0.075912625,0.08845365,0.07465142,0.097436309,0.076253384,0.019082025,0.024147242,0.027815729,0.026589006,0.028647959,0.028494239,0.03370437,0.031133085,0.019077972,0.020224154,0.021079838,0.020306021,0.018036634,0.016492337,0.012728333,0.003688693,0.014628544,0.015885711,0.017744482,0.017998084,0.018846333,0.018890679,0.023496598,0.01905936,0.011450991,0.010795921,0.014104307,0.013043165,0.017170727,0.017972171,0.023535401,0.022870421,0.001917928,-9.63e-06,0.017498016,0.009801388,0.057054818,0.052122951,0.146220326,0.166519523,3,324.2355195,292.9511299,1.105850326,92.29801257,79.66513182,5.349348276,273.9736302,252.9098614,0.005483616,1.807233051
202.0,0.305036434,0.263629127,0.8643,0.267016017,0.261929663,0.260090554,0.993,38.0186944,45.01018132,0.019000675,Nova_Formation,100C14h,45,S20A300A0258,EP1,168,4.653,5.651,0.998,24,0.0168,3.68,0.18,4.4,1,0.048,0.048,2,Nova_Regular,0.24,4.4,0.18,3,10/24/22,0.9433692231,0.9247415658,0.8782284766,0.2498146671,0.2455090698,0.2358954666,496.6400146484375,507.4599914550781,1012.55,1.007559174227995,0.984471793898869,0.9993190079859748,4,333,868.9709902614868,820.2636493563172,624.0,516.0,140.896240234375,554.28173828125,0.012146682,0.017107815,0.10999355,0.116497755,0.11755517,0.116455644,0.13099438,0.120675474,0.033047274,0.031753182,0.044740826,0.042668074,0.047472209,0.045514256,0.055918992,0.050798804,0.02541624,0.029737398,0.035151333,0.034205019,0.033834815,0.032135129,0.030495077,0.020816207,0.026687354,0.024127871,0.031703472,0.031548366,0.034240633,0.034264952,0.04113698,0.036823571,0.019695267,0.016496658,0.029879332,0.029708177,0.034613252,0.035018891,0.04448092,0.044445664,0.003168434,0.002508432,0.053499311,0.051647276,0.105634153,0.117041588,0.224984467,0.294837713,4,300.2538267,288.4801457,1.053010568,92.69484378,84.80512272,5.524573868,270.5679249,249.8145782,0.004741273,1.654343452
202.0,0.305036434,0.263629127,0.8643,0.267016017,0.261929663,0.260090554,0.993,38.0186944,45.01018132,0.019000675,Nova_Formation,100C14h,45,S20A300A0258,EP1,168,4.653,5.651,0.998,24,0.0168,3.68,0.18,4.4,1,0.048,0.048,2,Nova_Regular,0.24,4.4,0.18,3,10/24/22,0.9248668524,0.9052513749,0.8512500796,0.2447875622,0.2402412868,0.2288879733,526.1900024414062,530.52001953125,1136.84,1.0192757965391042,0.9830406710546016,0.999208367116758,5,436,868.9709902614868,820.2636493563172,624.0,516.0,140.896240234375,554.28173828125,0.03498897,0.040006638,0.16574022,0.15846682,0.1771712,0.16104612,0.198964715,0.16835973,0.038768172,0.040649474,0.063149899,0.059850425,0.067367107,0.065337867,0.078404129,0.073040873,0.040035456,0.041176081,0.053409427,0.05169332,0.05440104,0.051942974,0.055286199,0.046236455,0.039399788,0.040015712,0.047985256,0.050218537,0.053037047,0.05303216,0.062748045,0.058430582,0.038765669,0.026664108,0.05039981,0.050163835,0.055691928,0.060737669,0.068642378,0.074317038,,,,,,,,,5,305.9773605,287.063671,0.99826322,91.32546231,81.49651311,5.52344514,265.2166841,244.7874731,0.006449335,1.518947166
202.0,0.305036434,0.263629127,0.8643,0.267016017,0.261929663,0.260090554,0.993,38.0186944,45.01018132,0.019000675,Nova_Formation,100C14h,45,S20A300A0258,EP1,168,4.653,5.651,0.998,24,0.0168,3.68,0.18,4.4,1,0.048,0.048,2,Nova_Regular,0.24,4.4,0.18,3,10/24/22,0.9115825116,0.8909563408,0.8263712726,0.24127769,0.2364825402,0.2222409055,586.989990234375,584.0700073242188,1195.6,1.0236941893278917,0.9812892438371918,0.9992374047592634,6,539,868.9709902614868,820.2636493563172,624.0,516.0,140.896240234375,554.28173828125,0.046699315,0.0336262,0.21424529,0.2034975,0.22883353,0.20868215,0.256990492,0.21915385,0.055243611,0.060330451,0.083633065,0.082235277,0.089933842,0.087074816,0.105836302,0.100331157,0.053969115,0.050053015,0.072369456,0.070359141,0.074797988,0.07141307,0.076176435,0.067171305,0.047613904,0.05270572,0.066641599,0.067536548,0.072539926,0.071927875,0.084916443,0.080641568,0.024733275,0.046344787,0.072050363,0.074969351,0.080359459,0.08785513,0.094611853,0.107569188,,,,,,,,,6,336.4332352,287.7837818,0.994614604,89.73519562,73.13848756,5.395499931,261.5895536,241.2776016,0.007144599,1.438364198
202.0,0.305036434,0.263629127,0.8643,0.267016017,0.261929663,0.260090554,0.993,38.0186944,45.01018132,0.019000675,Nova_Formation,100C14h,45,S20A300A0258,EP1,168,4.653,5.651,0.998,24,0.0168,3.68,0.18,4.4,1,0.048,0.048,2,Nova_Regular,0.24,4.4,0.18,3,10/24/22,0.888921187,0.8650305678,0.7071608564999999,0.2352658436,0.2298377714,0.190730289,695.0700073242188,710.0599975585938,1456.61,1.026084696088447,0.9780620770274556,0.9979547797241736,7,642,868.9709902614868,820.2636493563172,624.0,516.0,140.896240234375,554.28173828125,0.07709938,0.06792584,0.29087254,0.27700529,0.31400046,0.28680995,0.356082201,0.30554155,0.074974865,0.078744203,0.121274143,0.116731346,0.130639285,0.127052963,0.155671626,0.149236351,0.071793377,0.066560969,0.104368716,0.100919902,0.110294074,0.104645967,0.115629762,0.111357599,0.066708788,0.070484325,0.098274142,0.097371057,0.106123239,0.106828123,0.126272351,0.12510407,0.064166844,0.063487291,0.111477226,0.115931273,0.123924106,0.137961477,0.141691476,0.174664438,,,,,,,,,7,365.9912769,285.8126862,1.005413693,88.07671166,65.78337166,5.126693368,255.4141419,235.2657544,0.007086711,1.815921074
203.0,0.308073811,0.266200317,0.8641,0.269549649,0.263757012,0.262427301,0.995,38.3137111,44.35248427,0.020390283,Nova_Formation,100C14h,45,S20A300A0565,EP1,168,4.686,5.646,0.96,24,0.0168,3.68,0.18,4.4,1,0.048,0.048,2,Nova_Regular,0.24,4.4,0.18,3,10/24/22,1.0227925681,0.9884140918,0.9322046476,0.2715802447,0.2624557432,0.2492834136,390.3999938964844,380.75,877.97,1.0070669388466258,0.969103200581914,0.9498305153570386,0,0,752.7398783151908,736.0795611510048,655.0,529.0,150.2755889892578,590.07177734375,0.2307376,0.22374925,0.2997928,0.30565146,0.35315454,0.35401174,0.454049587,0.44114208,0.183712825,0.183703929,0.221790329,0.221512586,0.266423345,0.269447803,0.339459509,0.352152497,0.179900706,0.179252461,0.218407303,0.220418096,0.264355361,0.268740654,0.341366559,0.357871264,0.183716804,0.179890096,0.212308705,0.21159859,0.246895894,0.2470534,0.298777699,0.304477513,0.200244606,0.197050378,0.232920781,0.232477382,0.266808718,0.267387927,0.321026653,0.326087296,0.235207245,0.231376931,0.335295796,0.365224838,0.37890175,0.432775497,0.442444384,0.543482125,0,308.0575692,301.5635303,1.417432243,96.59005776,90.61409799,5.472580778,295.6468954,271.5801349,0.004117871,3.196945421
203.0,0.308073811,0.266200317,0.8641,0.269549649,0.263757012,0.262427301,0.995,38.3137111,44.35248427,0.020390283,Nova_Formation,100C14h,45,S20A300A0565,EP1,168,4.686,5.646,0.96,24,0.0168,3.68,0.18,4.4,1,0.048,0.048,2,Nova_Regular,0.24,4.4,0.18,3,10/24/22,1.0123298792,0.9844249415,0.9282022609,0.2685900816,0.2613946759,0.2482528006,399.6600036621094,405.0,859.86,1.013593020573947,0.97740366861723,0.9994666479374836,1,24,752.7398783151908,736.0795611510048,655.0,529.0,150.2755889892578,590.07177734375,0.001906976,-0.001268283,0.011006534,0.005164802,0.010363787,0.004271567,0.00935632,0.000641614,-0.000628635,-0.003811419,-0.001092851,-0.001486808,-0.002208561,-0.002145678,-0.001885504,-0.00254181,-0.000632674,-0.003173843,1.36e-05,-0.003850654,-0.001278877,-0.003657341,-0.000629961,-0.007622957,-0.003175393,-0.001904532,-0.003262326,-0.003773302,-0.004100069,-0.004009202,-0.004444867,-0.004445434,-0.008262664,-0.007623136,-0.009307057,-0.00882642,-0.009129673,-0.008226067,-0.007624954,-0.008257061,-0.005081609,-0.008897945,-0.021985471,-0.028402627,-0.018506289,-0.025024831,-0.016520649,-0.01588589,1,303.8170295,299.6027377,1.307418452,95.97503928,90.53740567,5.489919328,291.5160051,268.5899708,0.003764705,2.505925795
203.0,0.308073811,0.266200317,0.8641,0.269549649,0.263757012,0.262427301,0.995,38.3137111,44.35248427,0.020390283,Nova_Formation,100C14h,45,S20A300A0565,EP1,168,4.686,5.646,0.96,24,0.0168,3.68,0.18,4.4,1,0.048,0.048,2,Nova_Regular,0.24,4.4,0.18,3,10/24/22,0.988711095,0.9681764962,0.9205258398,0.2620049069,0.2570207751,0.2464099433,414.5400085449219,427.3800048828125,865.68,1.015067844374416,0.9851229640845968,0.9995519806683804,2,127,752.7398783151908,736.0795611510048,655.0,529.0,150.2755889892578,590.07177734375,-0.001313955,0.005718648,0.040051997,0.031763017,0.04271528,0.03083691,0.04680258,0.029870778,0.008894503,0.004447758,0.009989217,0.010295242,0.010575086,0.009480387,0.011425823,0.008891672,0.009526357,0.005719066,0.008463785,0.005134702,0.005936891,0.002671152,0.005071163,-0.008268505,0.004319772,0.003810152,0.005567878,0.005142719,0.005248442,0.004494831,0.005585641,0.005080283,-0.004459009,-0.001273081,-0.003083959,-0.001195937,-0.001408994,0.00045836,0.000620544,0.001903892,-0.010183528,-0.007629737,-0.018300802,-0.027772635,-0.001565248,-0.009693444,0.02540338,0.030505419,2,300.3690713,296.4466879,1.158818561,94.51292611,89.01292851,5.49638962,283.6611717,262.0047256,0.004067511,1.881848536
203.0,0.308073811,0.266200317,0.8641,0.269549649,0.263757012,0.262427301,0.995,38.3137111,44.35248427,0.020390283,Nova_Formation,100C14h,45,S20A300A0565,EP1,168,4.686,5.646,0.96,24,0.0168,3.68,0.18,4.4,1,0.048,0.048,2,Nova_Regular,0.24,4.4,0.18,3,10/24/22,0.9743399509,0.955375548,0.910752081,0.2580797925,0.2535980903,0.244063918,459.3399963378906,440.4599914550781,929.35,1.0134476355063504,0.9858420305560494,0.9997405795538852,3,230,752.7398783151908,736.0795611510048,655.0,529.0,150.2755889892578,590.07177734375,0.009458929,0.029231936,0.08366832,0.073587954,0.087611616,0.07520735,0.09696871,0.07383025,0.020960525,0.017791957,0.025437728,0.025565282,0.028015316,0.026104122,0.030447036,0.029859811,0.020321324,0.017156467,0.023717925,0.01853773,0.021295875,0.016782373,0.02094233,0.005710006,0.013964742,0.016518831,0.018246263,0.018426746,0.019291505,0.018397883,0.024122804,0.020964503,0.007604852,0.008894846,0.012557343,0.012667805,0.014685184,0.016957194,0.020940453,0.021603435,-0.00292021,0.000626788,0.009025067,0.001117408,0.036048323,0.030590355,0.093672574,0.101490617,3,300.092509,294.4744704,1.099958289,93.71717975,87.65723015,5.508552185,279.2740612,258.079683,0.004563898,1.67220587
203.0,0.308073811,0.266200317,0.8641,0.269549649,0.263757012,0.262427301,0.995,38.3137111,44.35248427,0.020390283,Nova_Formation,100C14h,45,S20A300A0565,EP1,168,4.686,5.646,0.96,24,0.0168,3.68,0.18,4.4,1,0.048,0.048,2,Nova_Regular,0.24,4.4,0.18,3,10/24/22,0.9627034511,0.9441723789,0.9003946869,0.2549443452,0.25063826,0.2415790246,504.7799987792969,490.1900024414063,993.37,1.0115438644870216,0.9859226369607604,0.9997813280938632,4,333,752.7398783151908,736.0795611510048,655.0,529.0,150.2755889892578,590.07177734375,0.032271534,0.038761824,0.12585896,0.115686744,0.13213155,0.11729336,0.147120357,0.118202984,0.031135172,0.027958304,0.043888465,0.043441594,0.047559589,0.046116859,0.055272669,0.050443113,0.03430967,0.029867336,0.040192127,0.034952283,0.038964838,0.033921123,0.038048863,0.024772167,0.028588653,0.028592095,0.033613801,0.034303188,0.035486147,0.036265954,0.042563289,0.041298509,0.017781556,0.02096796,0.029542103,0.030597791,0.032828778,0.03556782,0.041925877,0.043843925,0.010786772,0.011430219,0.037282586,0.035171986,0.073659152,0.077836156,0.150611341,0.181759238,4,301.5712686,293.1165727,1.061363863,93.06309761,86.14529411,5.524994435,275.9841306,254.9442351,0.00497241,1.644452746
203.0,0.308073811,0.266200317,0.8641,0.269549649,0.263757012,0.262427301,0.995,38.3137111,44.35248427,0.020390283,Nova_Formation,100C14h,45,S20A300A0565,EP1,168,4.686,5.646,0.96,24,0.0168,3.68,0.18,4.4,1,0.048,0.048,2,Nova_Regular,0.24,4.4,0.18,3,10/24/22,0.9487230031,0.9291956276,0.8784503563,0.2511694003,0.2466286728,0.2359399335,535.1500244140625,518.8300170898438,1109.69,1.0098774102996644,0.9845198861484746,0.9994802540239978,5,436,752.7398783151908,736.0795611510048,655.0,529.0,150.2755889892578,590.07177734375,0.043240994,0.036197335,0.16442156,0.15693438,0.17397124,0.15975228,0.193659306,0.16391563,0.043196425,0.043193713,0.063581184,0.062243521,0.067860723,0.064846963,0.078126431,0.071771652,0.045099795,0.04383184,0.056343913,0.052033067,0.058358997,0.052715868,0.062238425,0.046348631,0.038743317,0.040651977,0.050044566,0.049529746,0.053699985,0.052071258,0.060971648,0.059702337,0.034927309,0.033660606,0.046696678,0.049562737,0.052687973,0.057039827,0.065443248,0.06920898,0.036193237,0.025391862,0.083475918,0.092504948,0.13177219,0.161009073,0.242094934,0.336139977,5,297.2175689,291.456457,1.009504692,92.34027979,86.11955157,5.547894122,272.1321332,251.1692546,0.005948397,1.792757646
203.0,0.308073811,0.266200317,0.8641,0.269549649,0.263757012,0.262427301,0.995,38.3137111,44.35248427,0.020390283,Nova_Formation,100C14h,45,S20A300A0565,EP1,168,4.686,5.646,0.96,24,0.0168,3.68,0.18,4.4,1,0.048,0.048,2,Nova_Regular,0.24,4.4,0.18,3,10/24/22,0.9332037147,0.9119718341,0.8528667638999999,0.2470155194,0.2420504271,0.22919455,578.8200073242188,583.0599975585938,1186.41,1.0226872971428982,0.9831025600844724,0.9998853930460349,6,539,752.7398783151908,736.0795611510048,655.0,529.0,150.2755889892578,590.07177734375,0.03912562,0.06161648,0.21086201,0.19871673,0.22467613,0.2040048,0.251157761,0.2109437,0.060335845,0.053995594,0.082244709,0.078852117,0.089602292,0.084807545,0.10414654,0.094011277,0.057155117,0.056540415,0.073880315,0.070947647,0.076776952,0.072408468,0.08317548,0.070495129,0.050161362,0.052725032,0.066573143,0.067979679,0.071921274,0.071815744,0.083819181,0.081307054,0.042532995,0.046369091,0.070840195,0.071257725,0.078065306,0.081673801,0.092026144,0.099738896,,,,,,,,,6,323.9320771,292.0559594,0.991853159,90.59000556,77.73845126,5.466986702,267.7864404,247.0154095,0.007303531,1.59143986
203.0,0.308073811,0.266200317,0.8641,0.269549649,0.263757012,0.262427301,0.995,38.3137111,44.35248427,0.020390283,Nova_Formation,100C14h,45,S20A300A0565,EP1,168,4.686,5.646,0.96,24,0.0168,3.68,0.18,4.4,1,0.048,0.048,2,Nova_Regular,0.24,4.4,0.18,3,10/24/22,0.9144212486,0.8878454946,0.7631122253,0.2421420001,0.235872819,0.205958751,670.8099975585938,670.4600219726562,1467.72,1.026529478834678,0.9769815598452508,0.9974376979666256,7,642,752.7398783151908,736.0795611510048,655.0,529.0,150.2755889892578,590.07177734375,0.041911125,0.0793924,0.2678437,0.26702538,0.2895109,0.27532068,0.331484258,0.29034042,0.081309453,0.076223135,0.117414847,0.113928795,0.128081352,0.120996863,0.149910778,0.14037475,0.079864502,0.073683992,0.103346467,0.101741165,0.108588785,0.106429964,0.117561579,0.113684207,0.070501387,0.074317396,0.097725391,0.096500024,0.106849149,0.104853615,0.122550577,0.123225868,0.071768582,0.064147696,0.107319131,0.110061839,0.117447972,0.125821203,0.134024739,0.156462461,,,,,,,,,7,377.568274,291.2107404,1.019263801,88.82855381,65.59400243,5.104400724,262.526706,242.1418189,0.00728934,1.671907189
204.0,0.302397109,0.263473194,0.8713,0.267461745,0.262136784,0.260838775,0.995,37.9473,44.319993,0.018026001,Nova_Formation,100C14h,45,S20A300A0561,EP1,168,4.669,5.687,1.018,24,0.0168,3.68,0.18,4.4,1,0.048,0.048,2,Nova_Regular,0.24,4.4,0.18,3,10/24/22,1.00392408,0.9723987503,0.9161081867,0.2666149196,0.2582226386,0.2451297096,402.8900146484375,404.2799987792969,884.88,1.003653206167153,0.968343327931,0.9487254659417064,0,0,808.5434731111048,769.5348523686563,599.0,483.0,134.7825927734375,529.8539428710938,0.23934342,0.24791087,0.31805062,0.32256898,0.37272295,0.37177694,0.474527419,0.4595892,0.198317319,0.19769384,0.237015426,0.236417368,0.282053947,0.283706397,0.356593788,0.368690014,0.195143133,0.193242237,0.234858245,0.233475462,0.28158319,0.284127533,0.361680835,0.372500002,0.196414396,0.196420535,0.227993414,0.227559865,0.261691868,0.263393134,0.314008385,0.319740325,0.218023911,0.213585302,0.251557499,0.249603316,0.285835981,0.287234306,0.341974229,0.347711295,0.265698344,0.2536318,0.374657661,0.42135632,0.422634006,0.506411433,0.489444941,0.65028882,0,303.5808261,295.7833497,1.440145017,96.6926232,90.28650378,5.504086007,290.372684,266.6147732,0.004078468,3.105736665
204.0,0.302397109,0.263473194,0.8713,0.267461745,0.262136784,0.260838775,0.995,37.9473,44.319993,0.018026001,Nova_Formation,100C14h,45,S20A300A0561,EP1,168,4.669,5.687,1.018,24,0.0168,3.68,0.18,4.4,1,0.048,0.048,2,Nova_Regular,0.24,4.4,0.18,3,10/24/22,0.9924777661,0.9680690179,0.9116123167,0.2633551962,0.2570918332,0.2440008919,403.6000061035156,397.7799987792969,873.15,1.0108560578122965,0.9776632353246424,0.9997025273089348,1,24,808.5434731111048,769.5348523686563,599.0,483.0,134.7825927734375,529.8539428710938,0.000844494,0.002540901,0.01478067,0.011093944,0.013905019,0.01024735,0.014207304,0.00826034,0.002531216,-1.37e-06,0.003009588,0.001321331,0.001251549,0.002016246,0.001902252,0.001268774,0.001277626,-0.00063698,9.74e-05,-0.001608625,-0.001722187,-0.004123777,-0.006341219,-0.009535402,-0.001262963,-0.003179625,-0.001734391,-0.001944289,-0.001730978,-0.003672719,-0.001257956,-0.003180474,-0.00952363,-0.003817379,-0.007535771,-0.004330128,-0.007532328,-0.005395114,-0.009518355,-0.005725294,-0.012066245,-0.010172218,-0.020404637,-0.030281901,-0.013664603,-0.024863541,-0.004428804,-0.010810614,1,299.6672928,293.8201765,1.317507674,95.98633254,90.03396549,5.504388582,285.9753513,263.3550857,0.003700294,2.499121748
204.0,0.302397109,0.263473194,0.8713,0.267461745,0.262136784,0.260838775,0.995,37.9473,44.319993,0.018026001,Nova_Formation,100C14h,45,S20A300A0561,EP1,168,4.669,5.687,1.018,24,0.0168,3.68,0.18,4.4,1,0.048,0.048,2,Nova_Regular,0.24,4.4,0.18,3,10/24/22,0.965592809,0.9487450187,0.9002431415,0.2558796014,0.2518721328,0.2412079887,431.3800048828125,430.55999755859375,886.52,1.0108899438476784,0.9855165720732606,0.9999223498126576,2,127,808.5434731111048,769.5348523686563,599.0,483.0,134.7825927734375,529.8539428710938,0.020648673,0.010804668,0.053919494,0.045026302,0.054409772,0.044863105,0.060725451,0.043857425,0.013373733,0.009533644,0.015928388,0.015591994,0.016727597,0.016283005,0.01847136,0.015889168,0.010826647,0.010171324,0.01108098,0.010534599,0.008131713,0.005061686,0.001945764,-0.005721152,0.009555385,0.005084068,0.009036124,0.008856103,0.010010958,0.007932216,0.012110084,0.010804206,0.001929209,0.001905695,0.002016038,0.004563317,0.004977494,0.004765719,0.006510854,0.007625788,2.69e-05,-0.004451096,-0.004487365,-0.017739266,0.022761077,0.007515609,0.086506397,0.077546,2,295.6147098,290.2212732,1.153727259,94.33008772,88.34496587,5.518497804,277.1765691,255.8794195,0.003868826,1.870707518
204.0,0.302397109,0.263473194,0.8713,0.267461745,0.262136784,0.260838775,0.995,37.9473,44.319993,0.018026001,Nova_Formation,100C14h,45,S20A300A0561,EP1,168,4.669,5.687,1.018,24,0.0168,3.68,0.18,4.4,1,0.048,0.048,2,Nova_Regular,0.24,4.4,0.18,3,10/24/22,0.9512168453,0.9357486171,0.8897368854000001,0.2519411948,0.2483889577,0.2385892812999999,456.80999755859375,459.3900146484375,930.06,1.0082631414890488,0.9864359515394004,0.999982843195024,3,230,808.5434731111048,769.5348523686563,599.0,483.0,134.7825927734375,529.8539428710938,0.019987002,0.020968392,0.08747095,0.08074394,0.09191468,0.08181104,0.101978242,0.08198312,0.020973399,0.021605581,0.028524131,0.029267803,0.032519251,0.031312287,0.036219478,0.034313023,0.019698292,0.020972058,0.022700399,0.023124054,0.020651162,0.019197404,0.015879691,0.008253694,0.019698247,0.014615566,0.02032499,0.019761294,0.022330135,0.020213068,0.026686549,0.025417596,0.002538025,0.008890316,0.014709055,0.016530767,0.018515736,0.018615305,0.024780869,0.026050359,0.001901001,-7.87e-06,0.021454841,0.011060923,0.061407715,0.054692924,0.153170496,0.171604276,3,296.4764046,288.5537708,1.096190886,93.41541923,86.61985427,5.543588085,272.8036621,251.9410132,0.004291529,1.616469081
204.0,0.302397109,0.263473194,0.8713,0.267461745,0.262136784,0.260838775,0.995,37.9473,44.319993,0.018026001,Nova_Formation,100C14h,45,S20A300A0561,EP1,168,4.669,5.687,1.018,24,0.0168,3.68,0.18,4.4,1,0.048,0.048,2,Nova_Regular,0.24,4.4,0.18,3,10/24/22,0.940316775,0.9244634861,0.8774088016,0.2489828745,0.2453903456,0.2355233547,485.3800048828125,508.55999755859375,1004.76,1.0062959900663848,0.9860225103040816,0.999719927052437,4,333,808.5434731111048,769.5348523686563,599.0,483.0,134.7825927734375,529.8539428710938,0.04493265,0.017135367,0.13230208,0.12322801,0.1396493,0.12354863,0.153617024,0.12643549,0.036226317,0.032394797,0.046362847,0.044784859,0.05160892,0.047834814,0.058462769,0.054622859,0.031137586,0.030490473,0.038872659,0.037722126,0.037210405,0.03418538,0.034945041,0.025387168,0.029866323,0.029854551,0.035025492,0.034151524,0.038065255,0.037570089,0.045116574,0.042553633,0.016519725,0.020952493,0.031183183,0.03359507,0.037424743,0.038181365,0.045753121,0.047633499,0.011431098,0.013321221,0.056732059,0.056462646,0.109823465,0.121629953,0.230074197,0.304387748,4,296.4788441,287.6119267,1.052140847,92.69773499,85.58364018,5.560176049,269.7291166,248.9826926,0.004792924,1.635319514
204.0,0.302397109,0.263473194,0.8713,0.267461745,0.262136784,0.260838775,0.995,37.9473,44.319993,0.018026001,Nova_Formation,100C14h,45,S20A300A0561,EP1,168,4.669,5.687,1.018,24,0.0168,3.68,0.18,4.4,1,0.048,0.048,2,Nova_Regular,0.24,4.4,0.18,3,10/24/22,0.9188517739,0.90118956,0.8454670712000001,0.2431921584,0.2390870153,0.2270520181,543.9099731445312,540.7899780273438,1122.41,1.0202712154354672,0.9833943946037746,0.9996792918205748,5,436,808.5434731111048,769.5348523686563,599.0,483.0,134.7825927734375,529.8539428710938,0.036599353,0.029826805,0.17493135,0.16383442,0.18496242,0.17055851,0.210105777,0.17596498,0.045754433,0.043182164,0.066488266,0.063373759,0.07064864,0.068088323,0.082696438,0.074929208,0.046386257,0.043184936,0.056598961,0.056681201,0.058365822,0.055250198,0.059087813,0.051417291,0.043208212,0.039369106,0.051395491,0.051929533,0.05661121,0.056503117,0.067353487,0.065404683,0.036217347,0.03491725,0.0541251,0.056614771,0.062230736,0.064359814,0.073711663,0.081925929,,,,,,,,,5,305.304857,286.1612332,0.99306653,91.10428038,81.18411779,5.548605467,263.7370126,243.1919413,0.006595842,1.635233101
204.0,0.302397109,0.263473194,0.8713,0.267461745,0.262136784,0.260838775,0.995,37.9473,44.319993,0.018026001,Nova_Formation,100C14h,45,S20A300A0561,EP1,168,4.669,5.687,1.018,24,0.0168,3.68,0.18,4.4,1,0.048,0.048,2,Nova_Regular,0.24,4.4,0.18,3,10/24/22,0.9078429894,0.890295394,0.8148519803,0.2403337539,0.2363643214,0.2191031009,585.4099731445312,608.1900024414062,1233.57,1.021830904726278,0.9831023472491592,0.9993602830049017,6,539,808.5434731111048,769.5348523686563,599.0,483.0,134.7825927734375,529.8539428710938,0.06579001,0.056508347,0.23353398,0.2187849,0.2497944,0.22606295,0.284401476,0.23631975,0.065445006,0.059696719,0.093159169,0.08839418,0.100236744,0.094429433,0.116908044,0.108595282,0.058450192,0.059064135,0.08131215,0.079410091,0.084572166,0.079709053,0.088305205,0.079997927,0.052729979,0.054614797,0.075501457,0.074011415,0.081918925,0.080891222,0.09657079,0.093990743,0.053853735,0.049524948,0.082285494,0.085309073,0.091912448,0.098434478,0.106238186,0.121312201,,,,,,,,,6,330.0696454,285.9298792,0.992342847,90.04189669,74.26585193,5.456958476,260.7321089,240.3335721,0.007336741,1.520039532
204.0,0.302397109,0.263473194,0.8713,0.267461745,0.262136784,0.260838775,0.995,37.9473,44.319993,0.018026001,Nova_Formation,100C14h,45,S20A300A0561,EP1,168,4.669,5.687,1.018,24,0.0168,3.68,0.18,4.4,1,0.048,0.048,2,Nova_Regular,0.24,4.4,0.18,3,10/24/22,0.8772857115,0.8488421715,0.6668529892,0.232426959,0.2258307554,0.180310011,728.760009765625,759.6900024414062,1610.41,1.0248176904928934,0.9717691071604774,0.9976575123658384,7,642,808.5434731111048,769.5348523686563,599.0,483.0,134.7825927734375,529.8539428710938,0.08103521,0.07862826,0.3366952,0.3230782,0.3613629,0.33671087,0.411438823,0.3569056,0.08828938,0.087003216,0.147106081,0.141658857,0.160575688,0.155736893,0.186116397,0.181743085,0.082566798,0.08510004,0.130224615,0.125526562,0.136201054,0.13104853,0.146250576,0.145420551,0.092098758,0.083194688,0.12135528,0.119999617,0.133105755,0.131846875,0.153077394,0.158145279,0.08446984,0.076831028,0.142030716,0.150698647,0.156106532,0.174426824,0.175952166,0.221047312,,,,,,,,,7,373.3161239,280.9332518,0.997937666,88.557552,63.83755097,5.053585434,252.5130727,232.4267769,0.007128153,2.163631725
205.0,0.31328227,0.266337866,0.8502,0.268859527,0.264138378,0.263006917,0.9957,44.7825194,44.42325867,0.056463235,Nova_Formation,100C14h,45,S20A300A0244,EP1,72,4.705,5.682,0.977,24,0.0456,3.87,0.72,4.4,1,0.048,0.048,3,Nova_Regular,0.24,4.4,0.18,3,10/24/22,1.0150268621,0.9906621458,0.938891428,0.2693342379,0.2631383787,0.251306868,413.3399963378906,397.3800048828125,891.73,1.0035000261884683,0.9766301697691354,0.9545591228625238,0,0,841.5582956898811,827.1170316685552,710.0,461.0,163.34629821777344,642.3357543945312,0.23301873,0.2307451,0.30447263,0.3073291,0.3578336,0.3558332,0.458683491,0.44305634,0.190066934,0.192530602,0.227361217,0.23198463,0.271548599,0.278919488,0.346447051,0.362249285,0.186254874,0.190061495,0.224760905,0.229936644,0.27038452,0.279511422,0.347720385,0.369318902,0.187526226,0.191334784,0.217927396,0.222793519,0.251630127,0.258499205,0.305128157,0.315425694,0.204055771,0.204681456,0.235686585,0.240279868,0.270481855,0.276404679,0.325471759,0.335736692,0.237746567,0.239644215,0.325418115,0.354291737,0.369253904,0.417922348,0.434809893,0.525690913,0,303.8925767,300.9988887,1.260547018,95.90547042,90.84647386,5.458298803,292.505109,269.3341591,0.004426755,2.910822328
205.0,0.31328227,0.266337866,0.8502,0.268859527,0.264138378,0.263006917,0.9957,44.7825194,44.42325867,0.056463235,Nova_Formation,100C14h,45,S20A300A0244,EP1,72,4.705,5.682,0.977,24,0.0456,3.87,0.72,4.4,1,0.048,0.048,3,Nova_Regular,0.24,4.4,0.18,3,10/24/22,1.0051506455,0.9850169577,0.9343525686,0.2664686276,0.2615570233,0.2501113829,406.4200134277344,408.3699951171875,875.31,1.0102213668117168,0.9830610696562452,0.999389130118298,1,24,841.5582956898811,827.1170316685552,710.0,461.0,163.34629821777344,642.3357543945312,-0.004533157,0.007012993,0.005833745,0.006479353,0.006235957,0.005196303,0.003102958,0.003217369,-0.000628397,0.001999483,0.00141041,0.0010335,0.000644386,0.001697153,6.02e-06,6.75e-05,3.23e-06,0.001288071,0.000478685,0.000626057,-0.00031513,-0.001823008,0.000639766,-0.006324679,-0.001268119,-0.001254648,-0.001196072,-0.001325384,-0.001380235,-0.001687795,-0.001901746,-0.002016544,-0.003176868,-0.002522901,-0.004952282,-0.004667267,-0.005625099,-0.005536199,-0.006353199,-0.005163491,-0.008259788,-0.006336048,-0.014847547,-0.020188361,-0.008998483,-0.016620874,-0.006984979,-0.00821811,1,303.7551111,300.1292333,1.175204716,94.99347953,89.6512395,5.448560899,288.6729462,266.4685491,0.004138372,2.28192867
205.0,0.31328227,0.266337866,0.8502,0.268859527,0.264138378,0.263006917,0.9957,44.7825194,44.42325867,0.056463235,Nova_Formation,100C14h,45,S20A300A0244,EP1,72,4.705,5.682,0.977,24,0.0456,3.87,0.72,4.4,1,0.048,0.048,3,Nova_Regular,0.24,4.4,0.18,3,10/24/22,0.9848133884,0.9690512932,0.9261904332,0.2608223756,0.2572040623,0.2481279805,422.4599914550781,424.489990234375,894.33,1.0110637733303491,0.9871539721647647,0.9996314136852152,2,127,841.5582956898811,827.1170316685552,710.0,461.0,163.34629821777344,642.3357543945312,0.007123292,0.017806396,0.03878832,0.036879063,0.04119402,0.03666213,0.043987453,0.034976512,0.010167941,0.010888234,0.014127582,0.014556557,0.015091479,0.01526925,0.015879512,0.014707863,0.009530425,0.008271962,0.012441218,0.010772258,0.011144519,0.00760746,0.009522945,-0.003166199,0.00953038,0.009541363,0.009946495,0.008197561,0.010672361,0.008379489,0.012068987,0.010679722,0.003171295,0.005727783,0.004499123,0.005635589,0.004658848,0.005017012,0.005846828,0.006363809,-0.005657494,-0.00317046,-0.008356035,-0.015816569,0.009605616,0.000464678,0.0377132,0.034979224,2,301.8415142,297.3915197,1.089654127,93.74915665,88.08455265,5.452516843,282.0910702,260.8222964,0.004559116,1.764422535
