Repository: cx26/formation-analysis

# ***Data-Driven Analysis of Battery Formation*** 

This repository contains half cell measurement data and code (for plotting, simulation and experiment design) accompanying the paper *Data-Driven Analysis of Battery Formation Reveals the Role of Electrode Utilization in Extending Cycle Life* by Xiao Cui et al (2024).  

- **[data](data)**: 
    - extracted summary information from [aging cycles, diagnostic cycles](data/rpt_summary_041524.csv) and [formation cycles](data/formation_cycle_info_042124.csv); [resistances](data/delta_features_041524.csv); [electrode-specifics](data/electrode_info_04152024.csv) fitted using differential voltage analysis; [formation parameters](data/Formation_2022

File: data/df_all.csv (part 25 of 43)
seq_num,1st_ch_cap,1st_disch_cap,1st_CE,disch_cap_with_cv,last_ch_cap,last_disch_cap,last_CE,formation_time,temperature_exp,cv_hold_cap,formation_file_name,formation_drying_date,formation_temperature,cell_id,electrolyte,ocv_time,cell_mass_before,cell_mass_after,electrolyte_mass,wetting_hold_time,formation_charge_current_1,formation_cutoff_voltage_1,formation_charge_current_2,formation_cutoff_voltage_2,charge_hold_time,formation_discharge_current,formation_verification_current,formation_verification_repeat,regular_project_name,regular_charge_current,regular_charge_cutoff_voltage,regular_discharge_current,regular_discharge_cutoff_voltage,date,rpt_low_energy,rpt_med_energy,regu_energy,rpt_low_cap,rpt_med_cap,regu_cap,rpt_low_cv_t,rpt_med_cv_t,regu_cv_t,rpt_low_ce,rpt_med_ce,regu_ce,diag_pos_x,cycle_index,rpt_low_life,rpt_med_life,regu_life,regu_knee,q_throughput,e_throughput,r_c_0_0s,r_d_0_0s,r_c_0_3s,r_d_0_3s,r_c_0_10s,r_d_0_10s,r_c_0_30s,r_d_0_30s,r_c_1_0s,r_d_1_0s,r_c_1_3s,r_d_1_3s,r_c_1_10s,r_d_1_10s,r_c_1_30s,r_d_1_30s,r_c_2_0s,r_d_2_0s,r_c_2_3s,r_d_2_3s,r_c_2_10s,r_d_2_10s,r_c_2_30s,r_d_2_30s,r_c_3_0s,r_d_3_0s,r_c_3_3s,r_d_3_3s,r_c_3_10s,r_d_3_10s,r_c_3_30s,r_d_3_30s,r_c_4_0s,r_d_4_0s,r_c_4_3s,r_d_4_3s,r_c_4_10s,r_d_4_10s,r_c_4_30s,r_d_4_30s,r_c_5_0s,r_d_5_0s,r_c_5_3s,r_d_5_3s,r_c_5_10s,r_d_5_10s,r_c_5_30s,r_d_5_30s,diag_pos_y,Q_ne,Q_pe,SOC_ne_0,SOC_pe_0,SOC_ne_100,SOC_pe_100,Q_li,Q_full,error,Q_offset
205.0,0.31328227,0.266337866,0.8502,0.268859527,0.264138378,0.263006917,0.9957,44.7825194,44.42325867,0.056463235,Nova_Formation,100C14h,45,S20A300A0244,EP1,72,4.705,5.682,0.977,24,0.0456,3.87,0.72,4.4,1,0.048,0.048,3,Nova_Regular,0.24,4.4,0.18,3,10/24/22,0.9723421701,0.9575593902,0.9167627995,0.2574226083,0.2541256338,0.2458366548,461.9200134277344,466.739990234375,947.55,1.0098663578992009,0.987383698136984,0.999559866463978,3,230,841.5582956898811,827.1170316685552,710.0,461.0,163.34629821777344,642.3357543945312,0.01598847,0.021545738,0.07747823,0.074881256,0.08134851,0.07536459,0.087806225,0.07493323,0.025418296,0.024859995,0.031669185,0.030309483,0.034741491,0.031507969,0.037482232,0.034389913,0.022873983,0.022877678,0.027587369,0.026048824,0.02650407,0.02288124,0.026040673,0.011431456,0.022873908,0.020335108,0.024765119,0.023154885,0.025341153,0.024891973,0.029223353,0.027295917,0.013336375,0.01906547,0.018085912,0.019567057,0.020207286,0.022043079,0.025406331,0.026580304,0.006978005,-0.001279697,0.016678244,0.010365188,0.042975187,0.037945986,0.099133939,0.101687193,3,301.9980967,295.7096665,1.045894516,93.04746977,86.79222475,5.477696222,278.3089441,257.4225307,0.005109335,1.529754632
205.0,0.31328227,0.266337866,0.8502,0.268859527,0.264138378,0.263006917,0.9957,44.7825194,44.42325867,0.056463235,Nova_Formation,100C14h,45,S20A300A0244,EP1,72,4.705,5.682,0.977,24,0.0456,3.87,0.72,4.4,1,0.048,0.048,3,Nova_Regular,0.24,4.4,0.18,3,10/24/22,0.9614185431,0.9469879854,0.9062569832,0.2544781793,0.2513214619,0.2432723499,491.9599914550781,498.989990234375,1007.13,1.0080085074340197,0.98720331322108,0.999533613418789,4,333,841.5582956898811,827.1170316685552,710.0,461.0,163.34629821777344,642.3357543945312,0.039610445,0.030491918,0.11775258,0.11435416,0.12281728,0.1149385,0.134325325,0.116918325,0.037231311,0.037788302,0.048807815,0.04906337,0.052430481,0.050223857,0.056863129,0.055572659,0.038139179,0.036215365,0.04268761,0.042081818,0.042122751,0.0389359,0.04255268,0.028574884,0.034325168,0.033035263,0.040139079,0.038719624,0.042125016,0.040983289,0.047672391,0.046236724,0.028599948,0.029860228,0.034910455,0.036046788,0.03861469,0.040203363,0.046396792,0.048809439,0.02033779,0.020321622,0.044185877,0.042783707,0.078876674,0.080226004,0.152555376,0.172847331,4,303.7319618,294.3929843,1.016225575,92.43159271,85.2873256,5.487175222,275.1987261,254.4781014,0.005550402,1.480163903
205.0,0.31328227,0.266337866,0.8502,0.268859527,0.264138378,0.263006917,0.9957,44.7825194,44.42325867,0.056463235,Nova_Formation,100C14h,45,S20A300A0244,EP1,72,4.705,5.682,0.977,24,0.0456,3.87,0.72,4.4,1,0.048,0.048,3,Nova_Regular,0.24,4.4,0.18,3,10/24/22,0.9487477598,0.9333295008,0.8863598765,0.2510596239,0.2476692084,0.2381382990999999,538.0800170898438,527.4500122070312,1104.24,1.0069117124787554,0.9862268655527632,0.9996250577504928,5,436,841.5582956898811,827.1170316685552,710.0,461.0,163.34629821777344,642.3357543945312,0.041764796,0.042554975,0.16041455,0.15400901,0.16868553,0.15630701,0.186650395,0.15881473,0.048917234,0.052804291,0.067419425,0.067350075,0.071167111,0.070530087,0.079029858,0.076939136,0.044466674,0.049553245,0.060619012,0.059046164,0.06195128,0.057026118,0.066051811,0.051435947,0.048915595,0.043195382,0.055211544,0.054214716,0.059574455,0.058057517,0.067966551,0.065288097,0.038106322,0.040017858,0.053246662,0.054697201,0.05849725,0.060965061,0.069232881,0.072942257,0.033018857,0.033655867,0.085108638,0.090966403,0.1323165,0.15269646,0.234473675,0.301200628,5,303.1703354,293.073971,0.987017578,91.70868781,84.30955607,5.515697519,271.7666376,251.0595453,0.006392392,1.549674072
205.0,0.31328227,0.266337866,0.8502,0.268859527,0.264138378,0.263006917,0.9957,44.7825194,44.42325867,0.056463235,Nova_Formation,100C14h,45,S20A300A0244,EP1,72,4.705,5.682,0.977,24,0.0456,3.87,0.72,4.4,1,0.048,0.048,3,Nova_Regular,0.24,4.4,0.18,3,10/24/22,0.9295508938,0.9120946738,0.855742632,0.2458869849,0.2419474221,0.2299862801,577.9099731445312,588.9600219726562,1186.53,1.019088703800206,0.9840814588677472,0.9998426014745784,6,539,841.5582956898811,827.1170316685552,710.0,461.0,163.34629821777344,642.3357543945312,0.046606064,0.048896104,0.19469929,0.18908656,0.20736656,0.19257751,0.232797265,0.20129299,0.062895507,0.066137791,0.086604431,0.08441855,0.091932237,0.089164913,0.104182899,0.097889006,0.064165279,0.062887058,0.079402998,0.0763257,0.081594408,0.077020079,0.087653816,0.07327652,0.059080482,0.053987294,0.072520018,0.071802706,0.077948779,0.077158809,0.088298142,0.087512076,0.050813392,0.05589357,0.07424514,0.075928673,0.082164437,0.086162448,0.095919788,0.10279128,,,,,,,,,6,334.1566812,294.0162724,0.966332013,89.49299722,74.96182643,5.395308898,266.3530375,245.8869067,0.007827437,1.373981685
205.0,0.31328227,0.266337866,0.8502,0.268859527,0.264138378,0.263006917,0.9957,44.7825194,44.42325867,0.056463235,Nova_Formation,100C14h,45,S20A300A0244,EP1,72,4.705,5.682,0.977,24,0.0456,3.87,0.72,4.4,1,0.048,0.048,3,Nova_Regular,0.24,4.4,0.18,3,10/24/22,0.9185845848,0.9000420285,0.8143701818,0.2430642484,0.238891857,0.2192946419,638.530029296875,622.6400146484375,1327.54,1.021431991726944,0.9823963533270256,0.9989930946771294,7,642,841.5582956898811,827.1170316685552,710.0,461.0,163.34629821777344,642.3357543945312,0.08273539,0.06858918,0.25727057,0.2446287,0.27354357,0.2527177,0.308350503,0.26556128,0.078160197,0.080790997,0.114265785,0.11092253,0.124251366,0.117617697,0.139790833,0.132237554,0.080701068,0.072412565,0.103595957,0.100192592,0.108679324,0.103048265,0.116513848,0.104152054,0.0775249,0.069232732,0.095260471,0.094796091,0.103402078,0.103249162,0.116918117,0.118642956,0.073071733,0.071138561,0.102786258,0.107083902,0.112572342,0.119201064,0.129625708,0.144087464,,,,,,,,,7,375.7355989,293.7036865,1.003321619,88.32701812,66.06698941,5.09096317,263.1895448,243.0641696,0.007802254,1.403192246
207.0,0.304547166,0.264400609,0.8682,0.265511093,0.261167481,0.259936055,0.9953,44.4350277,44.19580061,0.043571049,Nova_Formation,100C14h,45,S20A300A0237,EP1,72,4.667,5.697,1.03,24,0.0456,3.87,0.72,4.4,1,0.048,0.048,3,Nova_Regular,0.24,4.4,0.18,3,10/24/22,0.9941685774,0.9736817185,0.9220701001,0.2639085634,0.2585612103,0.2463826973,369.3900146484375,368.5899963378906,835.26,0.9962780693223976,0.972234996972816,0.9512302339861888,0,0,960.829671760311,893.7057533804345,690.0,573.0,154.37890625,605.7621459960938,0.19809091,0.1980422,0.2737153,0.2777708,0.32720774,0.32699925,0.428193867,0.41544047,0.158272505,0.158285171,0.197761178,0.198872536,0.24135761,0.246682674,0.315913349,0.329919338,0.15382506,0.153833508,0.193591818,0.196224585,0.240261152,0.245439142,0.317822218,0.333093703,0.152553797,0.157011852,0.187283158,0.189385191,0.221035257,0.223516569,0.274597228,0.282240331,0.171622768,0.174812526,0.207186416,0.210147679,0.24173899,0.247066066,0.297479987,0.306397676,0.211669609,0.211045563,0.318090379,0.35904485,0.367693543,0.439301819,0.436685503,0.578465343,0,305.1014884,294.3070155,1.301412525,96.07284545,88.74852372,5.418384693,286.7197531,263.9084779,0.004342188,2.893959941
207.0,0.304547166,0.264400609,0.8682,0.265511093,0.261167481,0.259936055,0.9953,44.4350277,44.19580061,0.043571049,Nova_Formation,100C14h,45,S20A300A0237,EP1,72,4.667,5.697,1.03,24,0.0456,3.87,0.72,4.4,1,0.048,0.048,3,Nova_Regular,0.24,4.4,0.18,3,10/24/22,0.9832497934,0.9671469939,0.9171562039,0.2607457129,0.2567394989,0.2450946227,378.1900024414063,364.0899963378906,807.74,1.0035704154654888,0.9794155955281124,0.9988248292985994,1,24,960.829671760311,893.7057533804345,690.0,573.0,154.37890625,605.7621459960938,0.007842109,0.000920564,0.010799885,0.008899897,0.010780185,0.006832779,0.009766906,0.003457546,-0.001894832,-0.000639737,-0.00157395,0.000543118,6.71e-06,-0.001007512,-0.001882672,-1.25e-05,0.001283228,-0.001275271,-0.001190871,-0.002458274,-0.003986254,-0.006444275,-0.006962001,-0.013357252,0.004461542,-0.002546653,-0.002446815,-0.003286421,-0.003135532,-0.002820507,-0.004249811,-0.004456848,-0.001891807,-0.006363004,-0.006636828,-0.004959509,-0.006038189,-0.006452277,-0.007605225,-0.007002056,-0.008885205,-0.007633254,-0.014397472,-0.02566573,-0.006062239,-0.018288255,0.007026196,-0.004462481,1,295.6171037,291.3911414,1.272974981,95.61256741,90.16805936,5.428263067,282.3696833,260.7456273,0.004089684,2.043446515
207.0,0.304547166,0.264400609,0.8682,0.265511093,0.261167481,0.259936055,0.9953,44.4350277,44.19580061,0.043571049,Nova_Formation,100C14h,45,S20A300A0237,EP1,72,4.667,5.697,1.03,24,0.0456,3.87,0.72,4.4,1,0.048,0.048,3,Nova_Regular,0.24,4.4,0.18,3,10/24/22,0.9601847863,0.9476467161,0.9049674301,0.2543257813,0.2513892952,0.2419568281,386.4100036621094,396.2799987792969,820.76,1.0040430126733697,0.983602539850817,0.9991212242822464,2,127,960.829671760311,893.7057533804345,690.0,573.0,154.37890625,605.7621459960938,0.004886463,0.007272199,0.04157439,0.036340654,0.043147594,0.03590125,0.046838254,0.033326507,0.00572072,0.00380598,0.007810369,0.008158088,0.010047033,0.008497357,0.011441439,0.010149896,0.00635834,0.003170565,0.006050467,0.003657117,0.001612961,-0.002354056,-0.003813744,-0.013998479,0.009534508,0.002534777,0.004499123,0.003115192,0.004209116,0.004474148,0.005085111,0.003799856,-0.001906872,-0.005093738,-0.000818342,-0.001754418,0.001017064,-0.000560462,0.003813863,0.00316301,-0.019070923,-0.008909345,-0.002476931,-0.01383093,0.024388522,0.013219357,0.087053955,0.080417037,2,326.0093902,293.0406668,1.125240927,92.65414791,79.63647214,5.30996156,275.182724,254.3256957,0.005794121,1.62829041
207.0,0.304547166,0.264400609,0.8682,0.265511093,0.261167481,0.259936055,0.9953,44.4350277,44.19580061,0.043571049,Nova_Formation,100C14h,45,S20A300A0237,EP1,72,4.667,5.697,1.03,24,0.0456,3.87,0.72,4.4,1,0.048,0.048,3,Nova_Regular,0.24,4.4,0.18,3,10/24/22,0.9464607573,0.9346286175,0.8931795485,0.2505799626,0.2478843554,0.2389459448999999,427.1400146484375,418.489990234375,873.88,1.001619150095054,0.9837753803318016,0.9990981191640111,3,230,960.829671760311,893.7057533804345,690.0,573.0,154.37890625,605.7621459960938,0.012344718,0.023169547,0.07609308,0.07092941,0.08031538,0.071103215,0.088617027,0.07084316,0.014621511,0.012709871,0.020027831,0.020146191,0.023706034,0.021837652,0.026692569,0.02541551,0.014619574,0.013347596,0.016069144,0.014177054,0.011561617,0.009833753,0.006994158,-0.001276106,0.013981983,0.010167271,0.01271233,0.012073591,0.015210718,0.014859825,0.018429935,0.016521245,0.005720615,-0.001276866,0.009490252,0.009055793,0.01259847,0.012020752,0.019067287,0.019061416,-0.001273707,-0.000639945,0.022346467,0.017363936,0.061716944,0.061333686,0.153184593,0.180518031,3,296.8749793,288.2312449,1.059204917,92.94363237,86.0108648,5.444366701,271.037103,250.5798771,0.004616332,1.620345601
207.0,0.304547166,0.264400609,0.8682,0.265511093,0.261167481,0.259936055,0.9953,44.4350277,44.19580061,0.043571049,Nova_Formation,100C14h,45,S20A300A0237,EP1,72,4.667,5.697,1.03,24,0.0456,3.87,0.72,4.4,1,0.048,0.048,3,Nova_Regular,0.24,4.4,0.18,3,10/24/22,0.9358196529,0.9236803208,0.8811954292,0.2476961323,0.2449788517,0.2359400274,456.4400024414063,468.55999755859375,936.08,0.99984843037968,0.9836509542885196,0.9990994432698332,4,333,960.829671760311,893.7057533804345,690.0,573.0,154.37890625,605.7621459960938,0.029990345,0.018066734,0.11255929,0.10768658,0.11847475,0.10994592,0.132963419,0.109591275,0.021615803,0.019051984,0.034586772,0.0339607,0.039080009,0.036136746,0.045766175,0.0438191,0.024791971,0.024139255,0.029392451,0.027489737,0.02676259,0.022999763,0.024790287,0.013951391,0.022247449,0.020323321,0.024347097,0.023992628,0.028484732,0.028654888,0.032417804,0.032387048,0.013984248,0.008243069,0.022833526,0.023452252,0.027926609,0.02859886,0.036271393,0.039376229,0.006356716,0.006968185,0.054400891,0.054053277,0.108074278,0.122112244,0.229468524,0.306307673,4,299.2359729,287.4551108,1.023847228,92.17799908,84.32964657,5.45805228,268.0340886,247.6960468,0.005057426,1.584872336
207.0,0.304547166,0.264400609,0.8682,0.265511093,0.261167481,0.259936055,0.9953,44.4350277,44.19580061,0.043571049,Nova_Formation,100C14h,45,S20A300A0237,EP1,72,4.667,5.697,1.03,24,0.0456,3.87,0.72,4.4,1,0.048,0.048,3,Nova_Regular,0.24,4.4,0.18,3,10/24/22,0.9189592575,0.9049857199,0.8563338518,0.2431422241,0.2399325195,0.2294822898,500.3800048828125,500.7099914550781,1041.69,1.0135203613304675,0.981957149014594,0.9988415303599631,5,436,960.829671760311,893.7057533804345,690.0,573.0,154.37890625,605.7621459960938,0.025327474,0.02695714,0.15594429,0.14719,0.16621473,0.1516085,0.188031077,0.15653,0.03367956,0.035570741,0.051125005,0.049953118,0.058305308,0.055102706,0.067994744,0.064148277,0.031774953,0.032395437,0.045150548,0.042094126,0.044488922,0.040567935,0.045748591,0.036184311,0.033044219,0.028581515,0.038187027,0.039352149,0.043741003,0.044227526,0.052106619,0.050809622,0.024782494,0.023492455,0.040692747,0.042100161,0.047065035,0.049666449,0.058463573,0.066693813,,,,,,,,,5,311.1226317,286.8728094,0.979413846,90.70503323,79.61131312,5.426252386,263.2552552,243.1421385,0.006590557,1.499495899
207.0,0.304547166,0.264400609,0.8682,0.265511093,0.261167481,0.259936055,0.9953,44.4350277,44.19580061,0.043571049,Nova_Formation,100C14h,45,S20A300A0237,EP1,72,4.667,5.697,1.03,24,0.0456,3.87,0.72,4.4,1,0.048,0.048,3,Nova_Regular,0.24,4.4,0.18,3,10/24/22,0.9064511771,0.8907624823,0.8309052816,0.2398322203,0.2362010042,0.2227058345,554.1099853515625,542.6400146484375,1106.49,1.0170691675510202,0.9799663281682086,0.9966234284902116,6,539,960.829671760311,893.7057533804345,690.0,573.0,154.37890625,605.7621459960938,0.051621318,0.05020562,0.19961414,0.1910111,0.21421742,0.19598669,0.241013169,0.203334,0.043845788,0.044564873,0.071408123,0.06960547,0.081451699,0.076197982,0.095318735,0.08838442,0.042576879,0.043189391,0.061802998,0.059071824,0.063230112,0.059255004,0.065705985,0.056501299,0.042576954,0.04128015,0.056442589,0.055905357,0.06292744,0.062818274,0.074364692,0.072397709,0.041765377,0.029199377,0.064016774,0.065506011,0.071975395,0.076883093,0.085613251,0.098047227,,,,,,,,,6,335.4873123,286.9562214,0.977423588,89.3944276,72.89989827,5.308159646,259.8020037,239.8321342,0.00721377,1.458643011
207.0,0.304547166,0.264400609,0.8682,0.265511093,0.261167481,0.259936055,0.9953,44.4350277,44.19580061,0.043571049,Nova_Formation,100C14h,45,S20A300A0237,EP1,72,4.667,5.697,1.03,24,0.0456,3.87,0.72,4.4,1,0.048,0.048,3,Nova_Regular,0.24,4.4,0.18,3,10/24/22,0.891474974,0.8750424579,0.7696800238,0.2359177538,0.2322446496,0.2067765177,624.6199951171875,623.8699951171875,1304.28,1.018196091377905,0.979553898726564,0.998742131253358,7,642,960.829671760311,893.7057533804345,690.0,573.0,154.37890625,605.7621459960938,0.028160736,0.06189601,0.24313626,0.24795255,0.2635609,0.25683594,0.303318679,0.27095035,0.059085578,0.062245831,0.102780908,0.099031001,0.114174441,0.108534306,0.135493636,0.128941655,0.058448717,0.05970858,0.090317056,0.085584,0.094457015,0.089277834,0.102274567,0.093356937,0.057813361,0.05526115,0.083140373,0.0817305,0.092878953,0.092531517,0.108002812,0.107984751,0.057808548,0.041273698,0.096386418,0.09957087,0.106847808,0.1169094,0.120710194,0.148808986,,,,,,,,,7,362.9862621,285.5027481,0.997550138,88.3069852,66.46384865,5.073576245,255.7398395,235.9176675,0.007236593,1.716002426
208.0,0.304709773,0.261298832,0.8575,0.264124649,0.257686893,0.256882543,0.9969,64.5258056,44.32014602,0.010935516,Nova_Formation,100C14h,45,S20A300A0555,EP1,72,4.638,5.586,0.948,24,0.18,3.89,0.0504,4.4,1,0.048,0.048,5,Nova_Regular,0.24,4.4,0.18,3,11/12/22,0.9935975113,0.9749539303,0.9207476042,0.2637872999,0.2589853794,0.2462454929,365.1799926757813,367.05999755859375,881.33,0.9952377704039258,0.9730461293155216,0.9496192305997586,0,0,708.1338377926214,699.1084109310509,638.0,380.0,144.98318481445312,569.1546630859375,0.21010657,0.21613696,0.2821657,0.28382948,0.3355277,0.3341837,0.437686592,0.42210296,0.170999885,0.171638995,0.209689409,0.21203281,0.25509733,0.259673446,0.329282045,0.343913674,0.165918365,0.165917829,0.208469674,0.21073164,0.25269562,0.259554267,0.333106101,0.347725779,0.169730499,0.170365632,0.19911316,0.201327473,0.232760876,0.236782819,0.286786348,0.294961929,0.183715612,0.184352696,0.217345461,0.219859689,0.251978487,0.255897075,0.30894801,0.316577226,0.219316095,0.221858129,0.31562072,0.349990427,0.365718842,0.428368419,0.434385002,0.561953723,0,302.8924644,293.9635285,1.314661433,96.1954043,89.40773868,5.426561672,286.7614152,263.787213,0.004356479,3.040079591
208.0,0.304709773,0.261298832,0.8575,0.264124649,0.257686893,0.256882543,0.9969,64.5258056,44.32014602,0.010935516,Nova_Formation,100C14h,45,S20A300A0555,EP1,72,4.638,5.586,0.948,24,0.18,3.89,0.0504,4.4,1,0.048,0.048,5,Nova_Regular,0.24,4.4,0.18,3,11/12/22,0.9843009915,0.9709859428,0.9176585102,0.2610625984,0.2578579249,0.245402075,373.55999755859375,382.239990234375,844.89,1.001185282123498,0.9805088959617536,0.999248450990894,1,24,708.1338377926214,699.1084109310509,638.0,380.0,144.98318481445312,569.1546630859375,0.004094809,0.003183663,0.008549511,0.009001941,0.008979231,0.006404728,0.007911712,0.004456013,0.00063774,-0.001267299,0.001758605,0.000767916,-4.86e-05,0.001472294,1.19e-05,-0.000691056,0.004449859,0.003180474,-0.000218004,-0.001733199,0.000821501,-0.002743214,-0.00253877,-0.008017391,-0.000631675,-0.00063163,-1.15e-05,-0.000539497,0.000564978,-0.001464397,-0.000719666,-0.001264364,-0.00317429,-0.001904681,-0.00269711,-0.003886431,-0.002482131,-0.003019422,-0.005079895,-0.004444331,-0.005720615,-0.005080312,-0.007956296,-0.014920682,-0.003783941,-0.010288119,0.00488615,1.34e-05,1,291.9946673,291.3769455,1.256641979,95.84197902,91.43762596,5.46981053,282.9307586,261.0625116,0.004043752,2.261152578
208.0,0.304709773,0.261298832,0.8575,0.264124649,0.257686893,0.256882543,0.9969,64.5258056,44.32014602,0.010935516,Nova_Formation,100C14h,45,S20A300A0555,EP1,72,4.638,5.586,0.948,24,0.18,3.89,0.0504,4.4,1,0.048,0.048,5,Nova_Regular,0.24,4.4,0.18,3,11/12/22,0.9639463592,0.9550109278,0.9117524148,0.2553878853,0.2534840133,0.2440016609,399.7000122070313,388.8599853515625,843.43,1.0019425224892549,0.985013224160509,0.9994990323749832,2,127,708.1338377926214,699.1084109310509,638.0,380.0,144.98318481445312,569.1546630859375,0.00909701,0.005072773,0.041439056,0.04076454,0.044779032,0.03852895,0.045960546,0.03684339,0.008263618,0.010160521,0.010666326,0.011651978,0.011567116,0.012177616,0.012713522,0.012053609,0.012071818,0.010158867,0.00885272,0.007085323,0.007419407,0.003288478,0.001267374,-0.007647753,0.005081311,0.006346703,0.008684084,0.007165313,0.008744866,0.007779062,0.008169472,0.007106304,0.003809646,0.003803313,0.003135428,0.003840998,0.003994763,0.005247295,0.005077988,0.006973952,0.004444465,-0.007006869,0.002811283,-0.006527573,0.022440434,0.011961371,0.072253585,0.059083045,2,295.8360027,290.2166632,1.117821725,94.09164396,88.07997997,5.445675098,276.3765485,255.3877983,0.004309034,1.877574551
208.0,0.304709773,0.261298832,0.8575,0.264124649,0.257686893,0.256882543,0.9969,64.5258056,44.32014602,0.010935516,Nova_Formation,100C14h,45,S20A300A0555,EP1,72,4.638,5.586,0.948,24,0.18,3.89,0.0504,4.4,1,0.048,0.048,5,Nova_Regular,0.24,4.4,0.18,3,11/12/22,0.9514627918,0.9428646987,0.9018295436,0.2519844078,0.2502272779,0.2415693524,419.8699951171875,452.5299987792969,908.03,1.0003151413947138,0.9851379479525908,0.9995079041608926,3,230,708.1338377926214,699.1084109310509,638.0,380.0,144.98318481445312,569.1546630859375,0.018797383,0.012692943,0.083655536,0.08139023,0.08861998,0.080332905,0.097591907,0.080050796,0.022869289,0.01651074,0.026552022,0.025584653,0.027886271,0.02667281,0.032391757,0.029839337,0.015236348,0.019689396,0.02028133,0.019266233,0.019937247,0.016178995,0.016490847,0.005689114,0.015873581,0.015875235,0.022054061,0.020152986,0.021444857,0.020465612,0.024673194,0.023491472,0.012060434,0.013967082,0.016927525,0.018248394,0.019675136,0.021419287,0.026031584,0.026667625,0.00633426,0.002522379,0.028366864,0.024420053,0.056933135,0.057602644,0.132599235,0.1423316,3,322.7162578,292.1284603,1.071801597,92.19335633,79.67292381,5.362172557,272.7819103,251.9843207,0.00589699,1.67427949
208.0,0.304709773,0.261298832,0.8575,0.264124649,0.257686893,0.256882543,0.9969,64.5258056,44.32014602,0.010935516,Nova_Formation,100C14h,45,S20A300A0555,EP1,72,4.638,5.586,0.948,24,0.18,3.89,0.0504,4.4,1,0.048,0.048,5,Nova_Regular,0.24,4.4,0.18,3,11/12/22,0.9408476054,0.9320392995,0.8895469322,0.2491196749,0.2473568709,0.2385205714,473.1000061035156,488.010009765625,980.08,0.9986858780817514,0.9847623555005194,0.9992570935948272,4,333,708.1338377926214,699.1084109310509,638.0,380.0,144.98318481445312,569.1546630859375,0.029905096,0.02094528,0.127233,0.12032384,0.13427022,0.11929208,0.148043245,0.12199727,0.031129211,0.027942941,0.043626457,0.041940466,0.046135843,0.044416785,0.053996921,0.049529791,0.032397047,0.02857931,0.034402251,0.032277569,0.03608349,0.030197263,0.033648908,0.023469776,0.02604048,0.026036322,0.033928603,0.0325609,0.036753178,0.035150111,0.041829854,0.040004492,0.025405228,0.022218838,0.032321572,0.03183338,0.037066787,0.036845744,0.045730323,0.046355546,0.025399104,0.013317332,0.06118691,0.063665092,0.100446135,0.11540404,0.198060453,0.247810781,4,297.2102253,287.474722,1.036543296,92.72478855,85.41198369,5.491923419,269.6410407,249.1195877,0.005278255,1.652848805
208.0,0.304709773,0.261298832,0.8575,0.264124649,0.257686893,0.256882543,0.9969,64.5258056,44.32014602,0.010935516,Nova_Formation,100C14h,45,S20A300A0555,EP1,72,4.638,5.586,0.948,24,0.18,3.89,0.0504,4.4,1,0.048,0.048,5,Nova_Regular,0.24,4.4,0.18,3,11/12/22,0.9231570695,0.9129116607,0.8621634866,0.2443561465,0.2422099575,0.2313535911999999,523.3800048828125,530.1400146484375,1102.49,1.0088211351225356,0.9836170852128796,0.9992252408057118,5,436,708.1338377926214,699.1084109310509,638.0,380.0,144.98318481445312,569.1546630859375,0.03275913,0.031115681,0.16426,0.16083279,0.17612937,0.16275275,0.19736585,0.16769078,0.041303992,0.041926816,0.059932262,0.056552187,0.064917773,0.060740799,0.07498163,0.06820187,0.04130049,0.040656373,0.050300643,0.048285559,0.0547221,0.048559129,0.055268854,0.044445813,0.036850736,0.037479773,0.048005283,0.048119977,0.052362204,0.052800834,0.060270756,0.058487684,0.031764418,0.034297913,0.050226316,0.051994681,0.056684673,0.060814798,0.067985624,0.075594366,,,,,,,,,5,320.7800944,287.7144159,0.999663902,90.85421484,77.64424855,5.401224852,264.6073963,244.3560591,0.006965151,1.504511875
208.0,0.304709773,0.261298832,0.8575,0.264124649,0.257686893,0.256882543,0.9969,64.5258056,44.32014602,0.010935516,Nova_Formation,100C14h,45,S20A300A0555,EP1,72,4.638,5.586,0.948,24,0.18,3.89,0.0504,4.4,1,0.048,0.048,5,Nova_Regular,0.24,4.4,0.18,3,11/12/22,0.9055019578,0.8931883316,0.8301422393000001,0.2396311316,0.2369581692,0.2228972128999999,564.6400146484375,584.9199829101562,1201.44,1.012721183207112,0.9809934052403384,0.9996840375896966,6,539,708.1338377926214,699.1084109310509,638.0,380.0,144.98318481445312,569.1546630859375,0.04496874,0.056519747,0.21576244,0.20863363,0.23204121,0.21192813,0.262915522,0.22236088,0.059507325,0.053351149,0.080976903,0.07577391,0.087251365,0.081253678,0.102699518,0.091448843,0.052080363,0.052081212,0.07051833,0.067466304,0.074852616,0.0688743,0.078740329,0.068806469,0.049539343,0.049538091,0.068240255,0.067295432,0.074662179,0.07355231,0.086289346,0.083834291,0.046994179,0.046357423,0.076262251,0.078008652,0.084981918,0.091246575,0.099083126,0.112427771,,,,,,,,,6,350.8159002,287.7094338,0.996118635,89.03130521,69.72946617,5.221918517,259.6460067,239.6310441,0.007594209,1.496467812
208.0,0.304709773,0.261298832,0.8575,0.264124649,0.257686893,0.256882543,0.9969,64.5258056,44.32014602,0.010935516,Nova_Formation,100C14h,45,S20A300A0555,EP1,72,4.638,5.586,0.948,24,0.18,3.89,0.0504,4.4,1,0.048,0.048,5,Nova_Regular,0.24,4.4,0.18,3,11/12/22,0.8722728045,0.8579045815,0.7275965852,0.2306580259,0.2276374432,0.1960242125,661.9199829101562,646.780029296875,1531.5,1.0161644628494602,0.97968812654517,0.9957597506866638,7,642,708.1338377926214,699.1084109310509,638.0,380.0,144.98318481445312,569.1546630859375,0.0636463,0.013901919,0.31101316,0.29432783,0.33505204,0.30131155,0.380068809,0.31885013,0.076216578,0.074286267,0.121835083,0.116374597,0.131680578,0.124046385,0.15561825,0.143639594,0.075578526,0.076194704,0.105125561,0.101705953,0.111791849,0.105735362,0.12001881,0.111913115,0.070495367,0.070475996,0.10192284,0.098972917,0.110808462,0.109312087,0.128138602,0.130163789,0.06731388,0.066656202,0.118742779,0.123737067,0.131459028,0.142751992,0.151167482,0.18416968,,,,,,,,,7,376.9101877,285.1267579,0.965915827,86.47504265,62.70025729,4.868172795,250.2041207,230.6579385,0.006560759,2.025083779
209.0,0.303505822,0.260987997,0.8599,0.265631933,0.259478423,0.258455566,0.9961,65.0058611,44.14989227,0.008553668,Nova_Formation,100C14h,45,S20A300A0702,EP1,72,4.622,5.557,0.935,24,0.18,3.89,0.0504,4.4,1,0.048,0.048,5,Nova_Regular,0.24,4.4,0.18,3,11/12/22,1.002704644,0.9803832205,0.9270055966,0.2662111598,0.2604625792,0.24797738,376.6400146484375,372.7099914550781,873.81,1.0003004976628291,0.974617354173616,0.951226697521496,0,0,756.1360285994878,734.8851354448492,611.0,479.0,139.1327667236328,546.131103515625,0.22174546,0.21426705,0.28830487,0.290478,0.34271812,0.3404245,0.446152985,0.42912206,0.176728874,0.173537508,0.214796305,0.214572951,0.26047641,0.262219191,0.335025966,0.347075015,0.172918543,0.169087932,0.212032929,0.210759029,0.257721007,0.260332108,0.336277544,0.348344356,0.173554271,0.170357257,0.204287127,0.20398733,0.238830313,0.239655465,0.292433023,0.296979547,0.188809454,0.184343636,0.221520975,0.220552072,0.256729662,0.257292867,0.313411653,0.317197293,0.235218659,0.218666956,0.317625254,0.345529586,0.366430312,0.420465261,0.434435964,0.546012878,0,305.9099751,296.4659961,1.321243035,96.24172621,89.31364237,5.44631276,289.3658065,266.2110745,0.004261127,2.966452395
209.0,0.303505822,0.260987997,0.8599,0.265631933,0.259478423,0.258455566,0.9961,65.0058611,44.14989227,0.008553668,Nova_Formation,100C14h,45,S20A300A0702,EP1,72,4.622,5.557,0.935,24,0.18,3.89,0.0504,4.4,1,0.048,0.048,5,Nova_Regular,0.24,4.4,0.18,3,11/12/22,0.9934167931,0.9761757418,0.9224974709,0.2634748771,0.2592518198,0.2467739665,378.8200073242188,387.1199951171875,855.96,1.0064787019378971,0.98206452075048,0.9993472043554598,1,24,756.1360285994878,734.8851354448492,611.0,479.0,139.1327667236328,546.131103515625,0.001993775,0.000589281,0.011527866,0.009830624,0.010612905,0.007208824,0.007253379,0.004400581,-0.0025426,0.000636712,-0.000799209,0.00068067,-0.002210617,-1.43e-05,-0.001914233,-0.001328796,-0.000639379,-0.001270279,-0.000908405,0.00021185,-0.002292037,-0.00310123,-0.005082846,-0.008261442,-0.000639409,1.04e-06,-0.000969812,-0.00266853,-0.002752513,-0.002382264,-0.001911342,-0.002030313,-0.001273438,-0.001905859,-0.004285768,-0.003834456,-0.005005658,-0.00365743,-0.006361723,-0.003176361,-0.012083352,-0.005717605,-0.008795351,-0.013779759,-0.004570961,-0.011063844,0.000390053,-0.001881778,1,302.2101392,295.5825917,1.217355475,95.37600477,89.1707868,5.450483206,285.5938384,263.474792,0.003898969,2.329395206
209.0,0.303505822,0.260987997,0.8599,0.265631933,0.259478423,0.258455566,0.9961,65.0058611,44.14989227,0.008553668,Nova_Formation,100C14h,45,S20A300A0702,EP1,72,4.622,5.557,0.935,24,0.18,3.89,0.0504,4.4,1,0.048,0.048,5,Nova_Regular,0.24,4.4,0.18,3,11/12/22,0.97141927,0.9589902113,0.9163205571,0.2573304846,0.2545488163,0.2452940691,394.0799865722656,418.3299865722656,867.36,1.0071966328153512,0.9872940946362584,0.9997300855059208,2,127,756.1360285994878,734.8851354448492,611.0,479.0,139.1327667236328,546.131103515625,0.010873511,0.01710914,0.047403693,0.043529868,0.047971785,0.04157403,0.04974407,0.039351046,0.00698334,0.008258909,0.012129471,0.010272056,0.01097399,0.010258943,0.012053102,0.01008597,0.00570634,0.008257031,0.007681981,0.007826924,0.007259458,0.004113138,0.002537817,-0.00636518,0.006343931,0.005080804,0.006109267,0.004972681,0.006418601,0.00620532,0.008244216,0.00813064,0.000621796,0.001264632,0.002214536,0.004211485,0.00286749,0.004127145,0.005697995,0.006984025,-0.01718232,-0.003817365,0.000975847,-0.005334169,0.021486491,0.013740987,0.066544473,0.059760034,2,299.2291507,292.9610943,1.102229186,93.90016891,87.69368182,5.456046691,278.3891534,257.3303992,0.004332444,1.776469112
209.0,0.303505822,0.260987997,0.8599,0.265631933,0.259478423,0.258455566,0.9961,65.0058611,44.14989227,0.008553668,Nova_Formation,100C14h,45,S20A300A0702,EP1,72,4.622,5.557,0.935,24,0.18,3.89,0.0504,4.4,1,0.048,0.048,5,Nova_Regular,0.24,4.4,0.18,3,11/12/22,0.9579477169,0.9459359975,0.9063982094,0.2536233394,0.2510128635,0.242850246,431.8599853515625,428.9800109863281,917.57,1.0058035656173496,0.9878110846849858,0.9997790928887874,3,230,756.1360285994878,734.8851354448492,611.0,479.0,139.1327667236328,546.131103515625,0.007054448,0.028543144,0.087376386,0.08210957,0.09183961,0.082571566,0.098565757,0.081287414,0.019053325,0.018423215,0.026049048,0.023772016,0.027140379,0.026188672,0.031108707,0.028579414,0.017140865,0.018421471,0.020411998,0.020971537,0.01937589,0.016960382,0.015237331,0.006336659,0.01587148,0.016516522,0.017494872,0.017762035,0.019384012,0.018832654,0.02412343,0.022740453,0.010784611,0.0114308,0.01659508,0.016299188,0.01908204,0.019749343,0.023483425,0.026042581,-0.001297846,0.003803447,0.025832832,0.021847904,0.05687058,0.052383155,0.128754199,0.134108722,3,325.2983382,293.7486731,1.082160547,92.12376921,79.37993756,5.416529065,274.1326,253.6232538,0.005923174,1.078113654
209.0,0.303505822,0.260987997,0.8599,0.265631933,0.259478423,0.258455566,0.9961,65.0058611,44.14989227,0.008553668,Nova_Formation,100C14h,45,S20A300A0702,EP1,72,4.622,5.557,0.935,24,0.18,3.89,0.0504,4.4,1,0.048,0.048,5,Nova_Regular,0.24,4.4,0.18,3,11/12/22,0.9467248809,0.9341968737,0.8931859823,0.2505782105,0.2478766525,0.2395369623,475.4700012207031,472.7300109863281,988.26,1.004228843148549,0.9874017282408604,0.999784287355996,4,333,756.1360285994878,734.8851354448492,611.0,479.0,139.1327667236328,546.131103515625,0.030196518,0.03934604,0.13078931,0.1255498,0.13690841,0.12571731,0.14903599,0.12577501,0.033034727,0.030704439,0.041523606,0.04087548,0.044533163,0.043672979,0.052079886,0.047854453,0.028579816,0.027320087,0.034531966,0.035040006,0.034585804,0.031354129,0.034301788,0.022157758,0.027310446,0.026684389,0.031287238,0.031727329,0.03542842,0.033609957,0.040645808,0.039898694,0.020318523,0.023503408,0.031012937,0.032916024,0.036216736,0.038020343,0.044494689,0.04764986,0.001241624,0.015877783,0.056034923,0.06019336,0.097907186,0.110052139,0.195488513,0.239615262,4,301.1310762,290.7474541,1.012449181,92.20116042,84.73149993,5.492205658,271.1213257,250.5781251,0.005433461,1.525953368
209.0,0.303505822,0.260987997,0.8599,0.265631933,0.259478423,0.258455566,0.9961,65.0058611,44.14989227,0.008553668,Nova_Formation,100C14h,45,S20A300A0702,EP1,72,4.622,5.557,0.935,24,0.18,3.89,0.0504,4.4,1,0.048,0.048,5,Nova_Regular,0.24,4.4,0.18,3,11/12/22,0.9264082261,0.911775901,0.8617369833,0.2450884975,0.241807133,0.2312105965,520.77001953125,526.3200073242188,1104.81,1.0167570715438763,0.9851931351360288,0.9996159147560254,5,436,756.1360285994878,734.8851354448492,611.0,479.0,139.1327667236328,546.131103515625,0.02733618,0.03423804,0.17430201,0.16518152,0.1854006,0.16915372,0.206522465,0.17338988,0.040005997,0.04128328,0.06040746,0.056772307,0.065450162,0.061614782,0.074923545,0.069219947,0.041907623,0.038106233,0.052366063,0.049618974,0.054469198,0.049138367,0.056513458,0.044433177,0.036187291,0.038743556,0.048633799,0.046243668,0.052952006,0.051405847,0.060950369,0.060842603,0.031101301,0.027442396,0.050969675,0.0515479,0.058481514,0.061232239,0.069823891,0.076994359,,,,,,,,,5,318.8467344,290.6206231,0.969252262,90.27486079,78.28772172,5.446945864,265.4477922,245.0884117,0.007164233,1.439003253
209.0,0.303505822,0.260987997,0.8599,0.265631933,0.259478423,0.258455566,0.9961,65.0058611,44.14989227,0.008553668,Nova_Formation,100C14h,45,S20A300A0702,EP1,72,4.622,5.557,0.935,24,0.18,3.89,0.0504,4.4,1,0.048,0.048,5,Nova_Regular,0.24,4.4,0.18,3,11/12/22,0.9136849898,0.8984873996,0.8078628706,0.2417421094,0.2383939378,0.2169706084,575.260009765625,583.5,1245.51,1.0199577816011576,0.9844226336374928,1.0006669781600748,6,539,756.1360285994878,734.8851354448492,611.0,479.0,139.1327667236328,546.131103515625,0.03710878,0.05966142,0.21764892,0.21847898,0.23267949,0.22360733,0.26271385,0.23186776,0.058445096,0.05463095,0.084522158,0.080825374,0.092574537,0.087670088,0.107577831,0.100364119,0.057174563,0.052089423,0.074428454,0.071803078,0.077870667,0.073183686,0.082723439,0.073035032,0.053360805,0.052091196,0.068866268,0.06919834,0.075629458,0.075429201,0.088300526,0.088153303,0.051453337,0.048271731,0.07829009,0.079277292,0.087218225,0.092445493,0.101644605,0.115854472,,,,,,,,,6,349.5806264,290.5393195,0.980080664,88.94634562,70.52147332,5.273252243,261.8502794,241.742024,0.007466815,1.361212065
209.0,0.303505822,0.260987997,0.8599,0.265631933,0.259478423,0.258455566,0.9961,65.0058611,44.14989227,0.008553668,Nova_Formation,100C14h,45,S20A300A0702,EP1,72,4.622,5.557,0.935,24,0.18,3.89,0.0504,4.4,1,0.048,0.048,5,Nova_Regular,0.24,4.4,0.18,3,11/12/22,0.8861461171,0.8675031174,0.7142611476999999,0.2343807844,0.2303240327,0.1923209158,690.6500244140625,697.72998046875,1488.22,1.0226975927277628,0.9809860542598692,1.0028672365474318,7,642,756.1360285994878,734.8851354448492,611.0,479.0,139.1327667236328,546.131103515625,0.05085343,0.07615003,0.32545173,0.30882472,0.34924442,0.31856933,0.392022252,0.334098,0.074284047,0.076209009,0.128831744,0.122718498,0.140415043,0.133945256,0.164458007,0.158133358,0.076187968,0.071759924,0.111109301,0.107251659,0.118796378,0.112994879,0.127620339,0.123991966,0.06093654,0.070492581,0.103709176,0.101903617,0.112893984,0.113080084,0.13015762,0.137057364,0.061567992,0.06540288,0.119062796,0.124029502,0.130223244,0.143987179,0.147308916,0.182428807,,,,,,,,,7,374.4265105,288.2524047,0.97647947,86.98409175,64.09374361,4.997691689,254.3899342,234.3806989,0.006617744,1.947070784
210.0,0.298724272,0.256528138,0.8587,0.259450425,0.253244638,0.252289042,0.9962,63.4822334,44.20302347,0.010040632,Nova_Formation,100C14h,45,S20A300A0583,EP1,72,4.631,5.533,0.902,24,0.18,3.89,0.0504,4.4,1,0.048,0.048,5,Nova_Regular,0.24,4.4,0.18,3,11/12/22,0.9852748523,0.9590082558,0.9034928535,0.261634379,0.2548658349,0.2420739152,388.5,388.6199951171875,894.21,1.0024208977115976,0.9728504511988428,0.9498065777869726,0,0,724.2579192262838,714.8999682112402,650.0,459.0,144.76434326171875,569.5108642578125,0.25677416,0.2561791,0.3259709,0.3295831,0.3806934,0.37908593,0.482001305,0.4691326,0.211054862,0.212953508,0.251664639,0.253942311,0.297471344,0.302285045,0.373164237,0.387766808,0.209785432,0.209139481,0.248390764,0.251586378,0.293925285,0.299382806,0.374435633,0.386415988,0.210421145,0.212953508,0.242276043,0.242762476,0.277243942,0.277789891,0.329936117,0.336911201,0.225044399,0.2282096,0.260814875,0.264399081,0.296329051,0.302207559,0.353459299,0.36297366,0.27399388,0.26762116,0.388939708,0.4415465,0.446155369,0.54966408,0.528916538,0.736751735,0,303.4457384,290.1297141,1.364514541,96.53341841,88.44816137,5.452911218,284.2126921,261.6341958,0.004232864,2.617419366
210.0,0.298724272,0.256528138,0.8587,0.259450425,0.253244638,0.252289042,0.9962,63.4822334,44.20302347,0.010040632,Nova_Formation,100C14h,45,S20A300A0583,EP1,72,4.631,5.533,0.902,24,0.18,3.89,0.0504,4.4,1,0.048,0.048,5,Nova_Regular,0.24,4.4,0.18,3,11/12/22,0.974205171,0.9541647712,0.8992119613,0.2584824613,0.2535228843,0.2409463897,400.2000122070313,400.0,875.39,1.0073528834895982,0.9797219510171348,0.999418766749682,1,24,724.2579192262838,714.8999682112402,650.0,459.0,144.76434326171875,569.5108642578125,-0.002241731,-0.003180087,0.013344765,0.010498166,0.012269288,0.008292884,0.011549115,0.004446477,0.004439145,0.001269892,0.001727551,0.001269609,0.002102673,0.001622885,0.001252621,0.001268685,-0.001279876,-1.42e-06,-7.8e-05,-0.002091467,-2.67e-05,-0.003814042,-0.005737871,-0.010133535,0.004496783,-0.000637114,-0.00014922,0.000606209,-0.001454115,0.0011006,-0.000652224,-0.000637949,-0.000646964,-0.003179878,-0.000825554,-0.002121329,-0.0012604,-0.003228039,-0.001289099,-0.001273781,-0.004463464,-0.005722821,-0.008617014,-0.015400022,0.002347499,-0.012095273,0.024129152,0.004446685,1,298.661135,288.7684944,1.258681731,95.74419818,88.51554741,5.498083919,280.2382727,258.4822783,0.003917358,2.120067109
210.0,0.298724272,0.256528138,0.8587,0.259450425,0.253244638,0.252289042,0.9962,63.4822334,44.20302347,0.010040632,Nova_Formation,100C14h,45,S20A300A0583,EP1,72,4.631,5.533,0.902,24,0.18,3.89,0.0504,4.4,1,0.048,0.048,5,Nova_Regular,0.24,4.4,0.18,3,11/12/22,0.9538821985,0.9386158079,0.8919766465,0.2528075181,0.2493087939,0.2392263024,423.8500061035156,438.0299987792969,889.08,1.0064582685604335,0.9855752191621971,0.9996799758600152,2,127,724.2579192262838,714.8999682112402,650.0,459.0,144.76434326171875,569.5108642578125,0.017221987,0.008891791,0.05210924,0.04415649,0.05396983,0.04382533,0.057278275,0.041303992,0.013342693,0.012071311,0.015120566,0.014036685,0.015706271,0.015092075,0.017780393,0.015880227,0.011433735,0.010798126,0.01261577,0.00944218,0.009665549,0.005303115,0.001890421,-0.006290078,0.008889005,0.006986097,0.009243011,0.010113835,0.009433955,0.010597527,0.012061477,0.011432111,0.006345585,0.003169745,0.008197188,0.006654888,0.010030955,0.008811057,0.013967305,0.013973981,-1.36e-05,-0.002550274,0.008182883,0.000122458,0.036163688,0.020235777,0.102319539,0.089607894,2,295.2217,286.3327649,1.139607821,94.37905217,87.33622013,5.506545978,273.6025192,252.8073705,0.004233349,1.663733719
210.0,0.298724272,0.256528138,0.8587,0.259450425,0.253244638,0.252289042,0.9962,63.4822334,44.20302347,0.010040632,Nova_Formation,100C14h,45,S20A300A0583,EP1,72,4.631,5.533,0.902,24,0.18,3.89,0.0504,4.4,1,0.048,0.048,5,Nova_Regular,0.24,4.4,0.18,3,11/12/22,0.9415847594,0.9267952013,0.8832549328,0.2494371471,0.2461415702,0.2371279054,453.9200134277344,467.260009765625,947.61,1.0045509894052205,0.9862378288649694,0.9997388315751968,3,230,724.2579192262838,714.8999682112402,650.0,459.0,144.76434326171875,569.5108642578125,0.027437925,0.031765252,0.096016794,0.0896824,0.09875408,0.09064463,0.110510409,0.089049816,0.024143755,0.025411695,0.030990064,0.031451583,0.033696234,0.032000691,0.038748205,0.036468536,0.022870541,0.022869423,0.026790947,0.022981942,0.024421811,0.022694856,0.017133653,0.010223061,0.020961523,0.019055396,0.022737086,0.025453508,0.024456769,0.026899338,0.028070271,0.027946353,0.020324796,0.015240654,0.024573177,0.02318573,0.029075861,0.027026922,0.035571337,0.03557229,0.001887053,0.008246213,0.038462996,0.037043124,0.079693377,0.079633415,0.174134672,0.204630136,3,295.6123133,285.0295243,1.089120362,93.56683473,85.96389187,5.540769315,269.9126778,249.4369641,0.004649213,1.463311403
