Repository: cx26/formation-analysis

# ***Data-Driven Analysis of Battery Formation*** 

This repository contains half cell measurement data and code (for plotting, simulation and experiment design) accompanying the paper *Data-Driven Analysis of Battery Formation Reveals the Role of Electrode Utilization in Extending Cycle Life* by Xiao Cui et al (2024).  

- **[data](data)**: 
    - extracted summary information from [aging cycles, diagnostic cycles](data/rpt_summary_041524.csv) and [formation cycles](data/formation_cycle_info_042124.csv); [resistances](data/delta_features_041524.csv); [electrode-specifics](data/electrode_info_04152024.csv) fitted using differential voltage analysis; [formation parameters](data/Formation_2022

File: data/df_all.csv (part 26 of 43)
seq_num,1st_ch_cap,1st_disch_cap,1st_CE,disch_cap_with_cv,last_ch_cap,last_disch_cap,last_CE,formation_time,temperature_exp,cv_hold_cap,formation_file_name,formation_drying_date,formation_temperature,cell_id,electrolyte,ocv_time,cell_mass_before,cell_mass_after,electrolyte_mass,wetting_hold_time,formation_charge_current_1,formation_cutoff_voltage_1,formation_charge_current_2,formation_cutoff_voltage_2,charge_hold_time,formation_discharge_current,formation_verification_current,formation_verification_repeat,regular_project_name,regular_charge_current,regular_charge_cutoff_voltage,regular_discharge_current,regular_discharge_cutoff_voltage,date,rpt_low_energy,rpt_med_energy,regu_energy,rpt_low_cap,rpt_med_cap,regu_cap,rpt_low_cv_t,rpt_med_cv_t,regu_cv_t,rpt_low_ce,rpt_med_ce,regu_ce,diag_pos_x,cycle_index,rpt_low_life,rpt_med_life,regu_life,regu_knee,q_throughput,e_throughput,r_c_0_0s,r_d_0_0s,r_c_0_3s,r_d_0_3s,r_c_0_10s,r_d_0_10s,r_c_0_30s,r_d_0_30s,r_c_1_0s,r_d_1_0s,r_c_1_3s,r_d_1_3s,r_c_1_10s,r_d_1_10s,r_c_1_30s,r_d_1_30s,r_c_2_0s,r_d_2_0s,r_c_2_3s,r_d_2_3s,r_c_2_10s,r_d_2_10s,r_c_2_30s,r_d_2_30s,r_c_3_0s,r_d_3_0s,r_c_3_3s,r_d_3_3s,r_c_3_10s,r_d_3_10s,r_c_3_30s,r_d_3_30s,r_c_4_0s,r_d_4_0s,r_c_4_3s,r_d_4_3s,r_c_4_10s,r_d_4_10s,r_c_4_30s,r_d_4_30s,r_c_5_0s,r_d_5_0s,r_c_5_3s,r_d_5_3s,r_c_5_10s,r_d_5_10s,r_c_5_30s,r_d_5_30s,diag_pos_y,Q_ne,Q_pe,SOC_ne_0,SOC_pe_0,SOC_ne_100,SOC_pe_100,Q_li,Q_full,error,Q_offset
210.0,0.298724272,0.256528138,0.8587,0.259450425,0.253244638,0.252289042,0.9962,63.4822334,44.20302347,0.010040632,Nova_Formation,100C14h,45,S20A300A0583,EP1,72,4.631,5.533,0.902,24,0.18,3.89,0.0504,4.4,1,0.048,0.048,5,Nova_Regular,0.24,4.4,0.18,3,11/12/22,0.9314763576,0.9160847747,0.873017967,0.2466988961,0.243294149,0.2346272423,494.9500122070313,504.6799926757813,1002.59,1.002684572944493,0.9858097075758726,0.9998149376749343,4,333,724.2579192262838,714.8999682112402,650.0,459.0,144.76434326171875,569.5108642578125,0.039031446,0.026666075,0.1364466,0.12925124,0.14420554,0.13102528,0.160221159,0.12960881,0.041290224,0.036840543,0.048069894,0.04657644,0.052187145,0.048573077,0.059696913,0.054867715,0.032389745,0.034298584,0.041199654,0.038278162,0.040390939,0.036566585,0.0355452,0.026339471,0.034296513,0.031120166,0.036719412,0.038970381,0.039721847,0.04188022,0.046356857,0.046360463,0.02793631,0.026669249,0.040737122,0.039162606,0.045332551,0.046064496,0.055887878,0.057164669,0.012676686,0.019675165,0.076298326,0.08280015,0.131065011,0.153678894,0.26117295,0.355223835,4,297.4546311,284.0722943,1.049172622,92.88990748,84.45707243,5.552752231,266.9953039,246.6987129,0.005132489,1.401947746
210.0,0.298724272,0.256528138,0.8587,0.259450425,0.253244638,0.252289042,0.9962,63.4822334,44.20302347,0.010040632,Nova_Formation,100C14h,45,S20A300A0583,EP1,72,4.631,5.533,0.902,24,0.18,3.89,0.0504,4.4,1,0.048,0.048,5,Nova_Regular,0.24,4.4,0.18,3,11/12/22,0.9161197425,0.9009445155,0.8559703087,0.2425408964,0.2392259127,0.2302751893,518.7899780273438,526.2899780273438,1094.86,1.0156015804013665,0.9863632792167608,0.9998065628257866,5,436,724.2579192262838,714.8999682112402,650.0,459.0,144.76434326171875,569.5108642578125,0.049621463,0.051445723,0.1825288,0.17361373,0.19282266,0.17726526,0.215283036,0.17853165,0.046996593,0.046367198,0.065218121,0.064209312,0.07114011,0.068528354,0.081128031,0.075614899,0.045723677,0.045732185,0.05580613,0.053212106,0.057209551,0.054265976,0.055861294,0.047691286,0.042545617,0.040647,0.051125854,0.052730709,0.055746943,0.056960285,0.064132482,0.062876731,0.038091719,0.035560176,0.057507902,0.055603653,0.063880742,0.063572854,0.075566471,0.080667317,,,,,,,,,5,304.5410874,283.0913712,0.995635905,91.67350253,81.06164005,5.540930331,262.5518958,242.5407134,0.006236407,1.293166294
210.0,0.298724272,0.256528138,0.8587,0.259450425,0.253244638,0.252289042,0.9962,63.4822334,44.20302347,0.010040632,Nova_Formation,100C14h,45,S20A300A0583,EP1,72,4.631,5.533,0.902,24,0.18,3.89,0.0504,4.4,1,0.048,0.048,5,Nova_Regular,0.24,4.4,0.18,3,11/12/22,0.8985914316,0.8812008311,0.8250057199999999,0.2378273661,0.2338986129,0.221957489,569.4299926757812,585.4299926757812,1180.03,1.0203388357949277,0.9832335031534932,1.0001039185331724,6,539,724.2579192262838,714.8999682112402,650.0,459.0,144.76434326171875,569.5108642578125,0.056292146,0.059698462,0.22541857,0.2140317,0.24043009,0.21842441,0.271523535,0.22478825,0.057795584,0.057163686,0.084846288,0.082193732,0.092745304,0.088576734,0.106699675,0.098647535,0.055251569,0.055257663,0.075676858,0.070291281,0.078507304,0.072153956,0.07987833,0.073100239,0.053344727,0.052714765,0.069574714,0.06965524,0.074677587,0.076322585,0.087639868,0.086378068,0.054610729,0.049534336,0.080979228,0.083065838,0.090004653,0.09529385,0.105428785,0.119015574,,,,,,,,,6,331.5193857,283.5334799,0.981143968,89.73359128,73.08832186,5.422816649,257.6774564,237.8271832,0.00726171,1.222090007
210.0,0.298724272,0.256528138,0.8587,0.259450425,0.253244638,0.252289042,0.9962,63.4822334,44.20302347,0.010040632,Nova_Formation,100C14h,45,S20A300A0583,EP1,72,4.631,5.533,0.902,24,0.18,3.89,0.0504,4.4,1,0.048,0.048,5,Nova_Regular,0.24,4.4,0.18,3,11/12/22,0.8765618251,0.8560958887,0.7235111773,0.2320083057,0.2274182825,0.1951985378,665.75,670.6599731445312,1492.34,1.0228265697508527,0.980014674656301,0.9962118754572168,7,642,724.2579192262838,714.8999682112402,650.0,459.0,144.76434326171875,569.5108642578125,0.075307816,0.071737945,0.30512828,0.28353012,0.32646194,0.29213896,0.369973421,0.304013,0.087024868,0.073021173,0.118510991,0.113764375,0.129836798,0.121368617,0.151177406,0.140969187,0.077489853,0.073022231,0.105115414,0.101108819,0.111323088,0.106324226,0.119397342,0.114358395,0.076856136,0.068574727,0.09900561,0.099073797,0.107239634,0.109736145,0.125765473,0.126639366,0.066679776,0.066026434,0.118212849,0.122551054,0.132341564,0.144345611,0.150532603,0.185462505,,,,,,,,,7,372.2456289,281.7721299,0.998475487,87.92206488,63.76406479,5.003231584,251.4566562,232.0081225,0.006807013,1.634040154
211.0,0.304371209,0.26366788,0.8663,0.267841471,0.262092551,0.261517483,0.9978,74.1249778,44.20901145,0.006646706,Nova_Formation,100C14h,45,S20A300A0629,EP1,168,4.631,5.634,1.003,24,0.0168,3.73,0.0504,4.4,1,0.048,0.048,5,Nova_Regular,0.24,4.4,0.18,3,11/12/22,1.0044436331,0.982353559,0.9285274535,0.2667492397,0.2608411861,0.2480768668,350.989990234375,355.8299865722656,831.49,0.993847752286336,0.9673744277452204,0.9489056591399196,0,0,854.1712725665346,798.3948404546848,735.0,472.0,167.25863647460938,656.1949462890625,0.19822423,0.20088254,0.25779122,0.25993034,0.30970228,0.3083462,0.410544634,0.39731127,0.155741081,0.157019824,0.196182117,0.195650011,0.239463836,0.242075369,0.313393176,0.326117784,0.153202355,0.153203681,0.193629473,0.19445014,0.238657326,0.244016215,0.316551715,0.333744079,0.155743077,0.15383938,0.186684698,0.18688342,0.220437199,0.221441209,0.272006571,0.279708326,0.169092312,0.169731662,0.202703774,0.203868315,0.23680988,0.238523439,0.292415798,0.29877907,0.205327943,0.20405902,0.294130147,0.320855439,0.339732111,0.391788691,0.404932797,0.508585155,0,301.5480911,295.460103,1.440092742,96.80282646,90.96152796,5.436792157,290.3563029,266.7491576,0.004218134,3.201021405
211.0,0.304371209,0.26366788,0.8663,0.267841471,0.262092551,0.261517483,0.9978,74.1249778,44.20901145,0.006646706,Nova_Formation,100C14h,45,S20A300A0629,EP1,168,4.631,5.634,1.003,24,0.0168,3.73,0.0504,4.4,1,0.048,0.048,5,Nova_Regular,0.24,4.4,0.18,3,11/12/22,0.994077942,0.9780042375,0.9251365139,0.2637331872,0.2596453113,0.2471679577,359.7900085449219,370.010009765625,810.5,1.000041510719779,0.9755525904683732,0.9991921502916328,1,24,854.1712725665346,798.3948404546848,735.0,472.0,167.25863647460938,656.1949462890625,-0.01212351,-0.006355196,0.008328617,0.004277378,0.008383691,0.00285542,0.005033433,-0.000632197,-0.001272947,1.37e-06,-0.000478789,0.001507521,0.00064908,0.00134106,-0.000638902,0.000634581,0.00508377,0.001910433,0.001253441,0.001853183,0.002774611,-0.000240207,0.001925588,-0.004796565,0.00127171,0.001272738,0.000139102,-0.000790983,-0.000135377,-0.000435084,-0.000570953,-0.001904637,-0.001273096,-0.00126791,-0.002693772,-0.003045589,-0.002912626,-0.002030149,-0.003817052,-0.003684431,-0.00254482,-0.002540991,-0.007480115,-0.0113841,-0.002921671,-0.007867277,-0.001911223,0.002523422,1,297.6237164,294.0758426,1.311147061,95.98993157,90.76049922,5.461418961,286.1854847,263.7331049,0.003751449,2.489381331
211.0,0.304371209,0.26366788,0.8663,0.267841471,0.262092551,0.261517483,0.9978,74.1249778,44.20901145,0.006646706,Nova_Formation,100C14h,45,S20A300A0629,EP1,168,4.631,5.634,1.003,24,0.0168,3.73,0.0504,4.4,1,0.048,0.048,5,Nova_Regular,0.24,4.4,0.18,3,11/12/22,0.9715066804,0.960589664,0.915414369,0.2574236955,0.2549135674,0.2447441328,377.2000122070313,384.0799865722656,822.49,1.0018919096061525,0.981828956004244,0.9992394007453056,2,127,854.1712725665346,798.3948404546848,735.0,472.0,167.25863647460938,656.1949462890625,0.008289859,0.004444674,0.041107714,0.03940934,0.044131756,0.037771225,0.045161843,0.036859185,0.006998181,0.007624149,0.009942621,0.010420144,0.012672544,0.010947391,0.013352722,0.010794282,0.008899227,0.009531274,0.009082437,0.008848861,0.008532643,0.00516665,0.006380081,-0.00509578,0.005722821,0.006352872,0.0067323,0.004361585,0.00807555,0.0043329,0.010241419,0.004442662,0.004451603,0.000631407,0.003379241,0.00322488,0.004587412,0.004759565,0.006995678,0.006349206,0.003180608,-0.002547845,0.004595965,-0.000540465,0.024843007,0.020087421,0.061784923,0.070523322,2,295.1980701,291.4043589,1.159701917,94.45294099,89.02232767,5.44645649,278.6634049,257.423613,0.003974063,1.945162581
211.0,0.304371209,0.26366788,0.8663,0.267841471,0.262092551,0.261517483,0.9978,74.1249778,44.20901145,0.006646706,Nova_Formation,100C14h,45,S20A300A0629,EP1,168,4.631,5.634,1.003,24,0.0168,3.73,0.0504,4.4,1,0.048,0.048,5,Nova_Regular,0.24,4.4,0.18,3,11/12/22,0.9576210174,0.9470181502,0.9042376251,0.2536083475,0.251255356,0.241928819,426.6799926757813,405.0,863.65,1.0006492480789022,0.9824542202730584,0.9992022161721956,3,230,854.1712725665346,798.3948404546848,735.0,472.0,167.25863647460938,656.1949462890625,0.027385727,0.014599115,0.07924116,0.07332909,0.08469403,0.07458353,0.090308011,0.07318407,0.020339414,0.017781675,0.024120122,0.024253219,0.027074367,0.02614747,0.029864669,0.027294993,0.017790914,0.019053325,0.020578414,0.018367827,0.020076245,0.015015826,0.017806947,0.004415631,0.015885845,0.015875116,0.017982408,0.016517341,0.019999415,0.018257841,0.023577124,0.020311773,0.010800123,0.010154858,0.01517503,0.015284076,0.018242836,0.020180866,0.022873193,0.023551524,0.005713582,0.005701989,0.029084682,0.030471683,0.060643315,0.066397339,0.129013658,0.156926632,3,323.8144302,293.4836706,1.109176025,92.33954062,79.91938928,5.384500672,274.5931453,253.6082648,0.005935744,1.590578216
211.0,0.304371209,0.26366788,0.8663,0.267841471,0.262092551,0.261517483,0.9978,74.1249778,44.20901145,0.006646706,Nova_Formation,100C14h,45,S20A300A0629,EP1,168,4.631,5.634,1.003,24,0.0168,3.73,0.0504,4.4,1,0.048,0.048,5,Nova_Regular,0.24,4.4,0.18,3,11/12/22,0.9459596475,0.9357691831,0.8949752218,0.2504244632,0.2482240836,0.2396554873,456.55999755859375,445.1600036621094,917.18,0.9989887340129928,0.9827841082252596,0.9992020542176584,4,333,854.1712725665346,798.3948404546848,735.0,472.0,167.25863647460938,656.1949462890625,0.03494361,0.03364311,0.117069095,0.111777335,0.123209625,0.11279008,0.133476615,0.114355385,0.030511126,0.029860973,0.0380584,0.038676992,0.042764992,0.040440753,0.048936695,0.045732915,0.029233903,0.027320758,0.033692285,0.031305715,0.032552749,0.027998015,0.031793654,0.017768294,0.026057526,0.0254118,0.029854685,0.029713333,0.032642663,0.032230973,0.038199216,0.03557083,0.019702524,0.019689694,0.028574973,0.029326469,0.034022778,0.035363927,0.042582721,0.044468045,0.014612228,0.017144099,0.056056648,0.063572913,0.097033501,0.115059048,0.190688074,0.248468578,4,295.4129221,288.5931154,1.050733243,92.80935421,86.37019523,5.473689433,270.9454084,250.4243809,0.004868016,1.620334885
211.0,0.304371209,0.26366788,0.8663,0.267841471,0.262092551,0.261517483,0.9978,74.1249778,44.20901145,0.006646706,Nova_Formation,100C14h,45,S20A300A0629,EP1,168,4.631,5.634,1.003,24,0.0168,3.73,0.0504,4.4,1,0.048,0.048,5,Nova_Regular,0.24,4.4,0.18,3,11/12/22,0.9340329903,0.9230353578,0.8797141066,0.247200411,0.2448299292,0.2357612831,466.4700012207031,469.8900146484375,990.31,0.9969367982127102,0.9820182881291007,0.9991805026846784,5,436,854.1712725665346,798.3948404546848,735.0,472.0,167.25863647460938,656.1949462890625,0.03294249,0.030476898,0.15297234,0.14832228,0.16284028,0.15200904,0.179096758,0.15502608,0.041294649,0.041487455,0.053293467,0.052095786,0.05984965,0.056831613,0.069233775,0.064342231,0.038113102,0.036842272,0.046373889,0.045704305,0.047932535,0.043027028,0.049551964,0.034905195,0.036205977,0.034933403,0.042620942,0.04150264,0.045420617,0.045978129,0.054053187,0.053347796,0.026670262,0.030483767,0.04297021,0.043813914,0.049297333,0.052369103,0.060976148,0.06478548,0.024758279,0.024756059,0.093092889,0.108002275,0.149538279,0.185102373,0.275790095,0.385706604,5,297.7649277,287.680149,1.013608733,91.9853767,84.5812748,5.48820221,267.6418401,247.2003288,0.005489903,1.634871681
211.0,0.304371209,0.26366788,0.8663,0.267841471,0.262092551,0.261517483,0.9978,74.1249778,44.20901145,0.006646706,Nova_Formation,100C14h,45,S20A300A0629,EP1,168,4.631,5.634,1.003,24,0.0168,3.73,0.0504,4.4,1,0.048,0.048,5,Nova_Regular,0.24,4.4,0.18,3,11/12/22,0.9158469414,0.9034005945,0.851191444,0.2422702497,0.2395404592,0.2282208139,515.0999755859375,535.219970703125,1106.98,1.011286374670081,0.981218507724562,0.9989510412413402,6,539,854.1712725665346,798.3948404546848,735.0,472.0,167.25863647460938,656.1949462890625,0.051458642,0.03745973,0.18691394,0.18204421,0.20104444,0.18845013,0.226850986,0.19631797,0.051464647,0.048272878,0.067928597,0.067340434,0.076483071,0.072920486,0.088302523,0.081925333,0.050189838,0.045097768,0.061666429,0.058472484,0.066333652,0.058143124,0.070527434,0.05650112,0.043198004,0.045733199,0.055321455,0.055856198,0.061118424,0.061446488,0.073121786,0.070496053,0.034935474,0.039374456,0.061830014,0.062429056,0.070493042,0.074766293,0.085129529,0.092101723,,,,,,,,,6,306.2965421,286.6251246,0.959823008,90.52040879,80.56788788,5.448749347,262.3941392,242.2701673,0.007352391,1.566582583
211.0,0.304371209,0.26366788,0.8663,0.267841471,0.262092551,0.261517483,0.9978,74.1249778,44.20901145,0.006646706,Nova_Formation,100C14h,45,S20A300A0629,EP1,168,4.631,5.634,1.003,24,0.0168,3.73,0.0504,4.4,1,0.048,0.048,5,Nova_Regular,0.24,4.4,0.18,3,11/12/22,0.9039243392,0.8906680849,0.8257775297,0.2391486962,0.236297656,0.2216178207,580.4600219726562,595.6400146484375,1254.62,1.0138831950241227,0.9807042316281724,0.9991782320696808,7,642,854.1712725665346,798.3948404546848,735.0,472.0,167.25863647460938,656.1949462890625,0.04609567,0.060343906,0.228493,0.2196171,0.24533045,0.22652829,0.279311717,0.23700333,0.063529536,0.060987338,0.088857755,0.087507844,0.09911859,0.095376715,0.116254091,0.108625382,0.059080988,0.059083283,0.080844104,0.076629758,0.08453843,0.079457149,0.093394965,0.078118294,0.055269137,0.059081167,0.074348629,0.074889243,0.079921842,0.081419557,0.095992684,0.094650984,0.05272454,0.053360119,0.083728403,0.086439803,0.093543947,0.100485817,0.110539645,0.125157297,,,,,,,,,7,320.1100358,285.9667883,0.950583497,89.62503814,76.17144834,5.423114282,259.3407563,239.1486135,0.007529457,1.640923872
212.0,0.302906232,0.257352844,0.8496,0.263178461,0.255917302,0.255466867,0.9982,72.515025,43.99000752,0.010410737,Nova_Formation,100C14h,45,S20A300A0690,EP1,168,4.637,5.54,0.903,24,0.0168,3.73,0.0504,4.4,1,0.048,0.048,5,Nova_Regular,0.24,4.4,0.18,3,11/12/22,0.995973824,0.9683817855,0.9139439542,0.2644552543,0.2571961924,0.244486627,380.8900146484375,364.3999938964844,848.25,1.003356775418704,0.9715229724389356,0.9500334756484904,0,0,725.7682254946652,723.2660130599639,691.0,461.0,155.30181884765625,610.2852172851562,0.22490555,0.22566539,0.29595533,0.29775387,0.34857023,0.3463704,0.448853612,0.433548,0.186255872,0.184982762,0.223550752,0.225375369,0.26867649,0.27370584,0.342638493,0.35725221,0.184350803,0.18243812,0.221820489,0.223750442,0.267836183,0.273683995,0.348361641,0.361697912,0.184986487,0.186252117,0.215292796,0.216738254,0.24839811,0.252881825,0.301318944,0.308937639,0.200880617,0.20214574,0.232597351,0.237572208,0.267019719,0.273525059,0.323569924,0.333094925,0.238386065,0.239014372,0.343822449,0.386949718,0.396538675,0.473696291,0.469141901,0.625505209,0,302.5801096,293.3490327,1.388825512,96.56302295,89.72459685,5.447510745,287.4690035,264.4551762,0.004094577,2.831297497
212.0,0.302906232,0.257352844,0.8496,0.263178461,0.255917302,0.255466867,0.9982,72.515025,43.99000752,0.010410737,Nova_Formation,100C14h,45,S20A300A0690,EP1,168,4.637,5.54,0.903,24,0.0168,3.73,0.0504,4.4,1,0.048,0.048,5,Nova_Regular,0.24,4.4,0.18,3,11/12/22,0.986191841,0.9642029064,0.9109812486,0.2616501689,0.2560684346,0.2437146818,380.7999877929688,381.55999755859375,832.79,1.0094816294653584,0.979068641632436,1.0001376323154598,1,24,725.7682254946652,723.2660130599639,691.0,461.0,155.30181884765625,610.2852172851562,-0.001331806,-0.002532676,-0.001448542,-0.01247406,-0.001310617,-0.015543103,-0.004062086,-0.017799854,0.001267329,0.000643983,0.000801682,0.000645787,-5.81e-06,-0.000730693,0.000628293,-0.000385284,0.00063169,0.001279563,-4.25e-05,-0.000683278,-0.001014888,-0.0042032,-0.005094856,-0.010152936,-0.000639662,8.34e-06,-0.001268044,-6.18e-05,0.000403866,-0.001409054,-0.001277834,-0.001257569,-0.003818363,-0.002535701,-0.001429319,-0.003138036,-0.001747876,-0.004525006,-0.003185332,-0.003801227,-0.006361857,-0.005710542,-0.010801911,-0.019762665,-0.004480094,-0.013882607,0.00634861,-0.003786087,1,297.0668888,291.4152789,1.314426588,96.01126857,90.08044483,5.523752042,283.6962323,261.6500906,0.003800519,2.044358076
212.0,0.302906232,0.257352844,0.8496,0.263178461,0.255917302,0.255466867,0.9982,72.515025,43.99000752,0.010410737,Nova_Formation,100C14h,45,S20A300A0690,EP1,168,4.637,5.54,0.903,24,0.0168,3.73,0.0504,4.4,1,0.048,0.048,5,Nova_Regular,0.24,4.4,0.18,3,11/12/22,0.9655893395,0.9489741199,0.9023226323,0.2559088525,0.2519584828,0.2416333525,401.3200073242188,389.8599853515625,848.3,1.0098445586705262,0.9854169290184908,0.999876443750728,2,127,725.7682254946652,723.2660130599639,691.0,461.0,155.30181884765625,610.2852172851562,0.021282539,0.013336122,0.044301927,0.04015988,0.045803517,0.040292323,0.049199998,0.03936997,0.010809824,0.013338313,0.014607862,0.014829859,0.014810294,0.014314801,0.016510457,0.015231967,0.008900791,0.012069166,0.010597125,0.009278119,0.008719683,0.004605502,-1.43e-06,-0.007009447,0.010170162,0.007617548,0.010030985,0.008154213,0.010626808,0.007826507,0.010970235,0.010789096,0.003811285,0.00380291,0.006306216,0.004528001,0.008705765,0.00609529,0.011438966,0.009516537,-0.003815085,-0.002557382,0.002815455,-0.009714186,0.024809867,0.012528211,0.08136946,0.064165175,2,296.3161146,289.4092775,1.155448578,94.52643865,88.13363646,5.472490867,276.9920634,255.9087739,0.004134673,1.821612928
212.0,0.302906232,0.257352844,0.8496,0.263178461,0.255917302,0.255466867,0.9982,72.515025,43.99000752,0.010410737,Nova_Formation,100C14h,45,S20A300A0690,EP1,168,4.637,5.54,0.903,24,0.0168,3.73,0.0504,4.4,1,0.048,0.048,5,Nova_Regular,0.24,4.4,0.18,3,11/12/22,0.9532428617,0.9369181348,0.8923836009,0.2525456247,0.248766986,0.2392295209,423.1000061035156,447.5799865722656,905.81,1.008143738589116,0.9858463807262658,0.9997522462454884,3,230,725.7682254946652,723.2660130599639,691.0,461.0,155.30181884765625,610.2852172851562,0.033890903,0.03304544,0.08996877,0.08339381,0.09326574,0.08374965,0.103630066,0.08514497,0.022886172,0.025419176,0.030482069,0.030566439,0.032988489,0.03141889,0.036813617,0.034947723,0.022884205,0.021605402,0.026485279,0.023846582,0.02343744,0.019794554,0.01589179,0.007585078,0.021610856,0.020335972,0.022283927,0.022126615,0.025813535,0.022196829,0.027966261,0.028594971,0.015889555,0.01333937,0.020938843,0.018991366,0.024665117,0.022641063,0.031144381,0.02986145,0.016524792,0.008890539,0.032437354,0.030167431,0.065676719,0.067873895,0.146204352,0.167154074,3,296.915769,288.0196936,1.103469915,93.76495493,86.73944268,5.483940553,273.3379121,252.5455461,0.004533346,1.721161012
212.0,0.302906232,0.257352844,0.8496,0.263178461,0.255917302,0.255466867,0.9982,72.515025,43.99000752,0.010410737,Nova_Formation,100C14h,45,S20A300A0690,EP1,168,4.637,5.54,0.903,24,0.0168,3.73,0.0504,4.4,1,0.048,0.048,5,Nova_Regular,0.24,4.4,0.18,3,11/12/22,0.9425675613,0.9261417069,0.8811845331,0.2496721155,0.2459417891,0.2365127239999999,487.3399963378906,473.2300109863281,971.78,1.006257459771879,0.9856858704360272,0.9999381555668616,4,333,725.7682254946652,723.2660130599639,691.0,461.0,155.30181884765625,610.2852172851562,0.046125054,0.045104057,0.13000724,0.12569061,0.13856423,0.12698454,0.153982222,0.1302369,0.034313306,0.038116708,0.047658637,0.047237322,0.052076638,0.049560159,0.059722155,0.055895537,0.034947097,0.033667758,0.041844711,0.0386132,0.0401963,0.033908516,0.034931958,0.025388271,0.030495629,0.031126961,0.035876229,0.037338763,0.039770797,0.038987547,0.045105875,0.044549137,0.02922307,0.026038527,0.037938654,0.036101148,0.043360651,0.041213989,0.05214572,0.05272004,0.029855698,0.019678667,0.067490727,0.070453644,0.109601259,0.126933515,0.214175224,0.27706027,4,297.6549314,286.5685926,1.069203126,93.21226222,85.51393245,5.500661007,270.2996038,249.672037,0.004985105,1.681864174
212.0,0.302906232,0.257352844,0.8496,0.263178461,0.255917302,0.255466867,0.9982,72.515025,43.99000752,0.010410737,Nova_Formation,100C14h,45,S20A300A0690,EP1,168,4.637,5.54,0.903,24,0.0168,3.73,0.0504,4.4,1,0.048,0.048,5,Nova_Regular,0.24,4.4,0.18,3,11/12/22,0.9279525099,0.9111298803,0.8662361182,0.2457086189,0.2419338033,0.2327599748,502.4599914550781,532.2100219726562,1051.62,1.0166246942141977,0.9861726979610804,0.9996915730403038,5,436,725.7682254946652,723.2660130599639,691.0,461.0,155.30181884765625,610.2852172851562,0.05632344,0.041279197,0.17125267,0.16580915,0.18112868,0.16907918,0.203590512,0.17406759,0.047661975,0.047005311,0.064451739,0.063138977,0.070740968,0.06689766,0.081334382,0.076216429,0.043846324,0.044681862,0.05663754,0.054193527,0.055994302,0.050430357,0.0540016,0.044022024,0.04511556,0.041286945,0.051537052,0.051457614,0.05623816,0.054808944,0.063539833,0.063514024,0.038122311,0.036833629,0.054423869,0.053440735,0.060439855,0.062037557,0.072442919,0.075246751,,,,,,,,,5,303.9616202,285.6583601,1.009812685,92.05686748,82.34584519,5.509313931,266.037581,245.7085401,0.005891003,1.521782099
212.0,0.302906232,0.257352844,0.8496,0.263178461,0.255917302,0.255466867,0.9982,72.515025,43.99000752,0.010410737,Nova_Formation,100C14h,45,S20A300A0690,EP1,168,4.637,5.54,0.903,24,0.0168,3.73,0.0504,4.4,1,0.048,0.048,5,Nova_Regular,0.24,4.4,0.18,3,11/12/22,0.9106890268,0.8916226544,0.8371465605,0.2410644309,0.2366912563,0.2250610284,570.280029296875,556.469970703125,1153.72,1.018767406284872,0.9828208914936832,0.9999240437068774,6,539,725.7682254946652,723.2660130599639,691.0,461.0,155.30181884765625,610.2852172851562,0.045826823,0.062232077,0.20863,0.20359707,0.22357303,0.20961994,0.25320971,0.21787855,0.05717048,0.056521282,0.081637874,0.078847185,0.089737833,0.084703296,0.103541195,0.09715718,0.058443934,0.055252761,0.072338894,0.069527149,0.074408621,0.069814086,0.07584691,0.067288429,0.056537092,0.052707836,0.066421166,0.067097813,0.073504224,0.072116494,0.084482819,0.084459215,0.050812215,0.044442505,0.075630128,0.074880406,0.084379405,0.085694373,0.099095345,0.107966423,,,,,,,,,6,314.6405546,284.6541888,0.976720731,90.70490774,78.09016814,5.468087724,261.2684788,241.0643523,0.007226557,1.565826269
212.0,0.302906232,0.257352844,0.8496,0.263178461,0.255917302,0.255466867,0.9982,72.515025,43.99000752,0.010410737,Nova_Formation,100C14h,45,S20A300A0690,EP1,168,4.637,5.54,0.903,24,0.0168,3.73,0.0504,4.4,1,0.048,0.048,5,Nova_Regular,0.24,4.4,0.18,3,11/12/22,0.8975091343,0.8747165475,0.7928574789,0.2376772586,0.2323158024,0.2133927432,626.6799926757812,611.5999755859375,1365.47,1.022252120220641,0.9766498287854242,0.9988586659318264,7,642,725.7682254946652,723.2660130599639,691.0,461.0,155.30181884765625,610.2852172851562,0.07562652,0.061366946,0.2621257,0.25399798,0.28188813,0.26102453,0.320718825,0.2741712,0.076230556,0.071749732,0.106256381,0.102986142,0.116721451,0.11132738,0.136574686,0.125253648,0.073686764,0.069210663,0.095650986,0.091222584,0.098121852,0.093852043,0.104791969,0.096479505,0.065188125,0.067303061,0.0888917,0.088591576,0.097029671,0.095482975,0.11219418,0.111709505,0.067961305,0.062847838,0.103932709,0.105200484,0.114882708,0.122581154,0.130854785,0.153680474,,,,,,,,,7,372.0875005,284.9135486,1.012313472,89.00350253,65.30510855,5.039277101,257.3497293,237.6771795,0.007382334,1.54827474
213.0,0.302964455,0.260107244,0.8585,0.263684316,0.257071858,0.256512284,0.9978,73.1660527,43.98995909,0.006906378,Nova_Formation,100C14h,45,S20A300A0567,EP1,168,4.629,5.629,1.0,24,0.0168,3.73,0.0504,4.4,1,0.048,0.048,5,Nova_Regular,0.24,4.4,0.18,3,11/12/22,0.9994077055,0.9741634768,0.9195525954,0.2653923302,0.2587228842,0.2459480391,385.6199951171875,376.7099914550781,845.99,0.999704764412602,0.9707354914880008,0.9495914463836292,0,0,872.5222353127614,818.4855505551556,616.0,368.0,138.8422088623047,545.3526000976562,0.23172452,0.23201862,0.2945306,0.2962239,0.34693918,0.3443749,0.447858751,0.4314519,0.181171358,0.183073059,0.220349655,0.223357797,0.264895558,0.270813525,0.33882618,0.352749676,0.182446703,0.179892793,0.219916597,0.22228314,0.266258329,0.270777762,0.346456438,0.359149933,0.184353769,0.181799769,0.212945864,0.213348195,0.246841997,0.248621166,0.298952609,0.305754781,0.197701246,0.1970575,0.230572328,0.232392058,0.264677048,0.267990828,0.321026891,0.328640401,0.242837161,0.235196903,0.336027175,0.372878134,0.386206865,0.454202443,0.453252196,0.591168523,0,304.9950256,294.1131179,1.408323534,96.63814077,89.34608654,5.446763531,288.5207656,265.3921457,0.004116468,2.813657124
213.0,0.302964455,0.260107244,0.8585,0.263684316,0.257071858,0.256512284,0.9978,73.1660527,43.98995909,0.006906378,Nova_Formation,100C14h,45,S20A300A0567,EP1,168,4.629,5.629,1.0,24,0.0168,3.73,0.0504,4.4,1,0.048,0.048,5,Nova_Regular,0.24,4.4,0.18,3,11/12/22,0.9886581737,0.969583121,0.9154848833,0.2623035156,0.2574834377,0.2448941077,373.9299926757813,385.5199890136719,832.13,1.0061613549587678,0.9789108498462962,0.999739078151752,1,24,872.5222353127614,818.4855505551556,616.0,368.0,138.8422088623047,545.3526000976562,-0.008616373,-0.001902327,0.007219225,0.00185737,0.006777585,-0.001383573,0.004734218,-0.004198641,0.006994203,0.00254637,0.004041776,0.001422837,0.003091663,-0.000125647,0.002538502,0.00132215,0.001267105,0.001497447,0.002333388,-0.000416651,-0.000694633,-0.002654403,-0.004456073,-0.008033991,-0.001909345,0.000639334,-0.000691965,6.99e-05,-0.000650689,-4.46e-05,-0.002544492,-0.000629514,-0.00063616,2e-06,-0.001315951,-0.001880467,-0.001532912,-0.001452655,-0.003180414,-0.003173709,-0.006995529,-0.006351948,-0.008782566,-0.015337944,-0.005010813,-0.010378093,0.005079776,0.002556622,1,299.4314128,292.4669173,1.299527698,95.93203838,89.65096294,5.476696207,284.4606695,262.303331,0.003747368,2.248619811
213.0,0.302964455,0.260107244,0.8585,0.263684316,0.257071858,0.256512284,0.9978,73.1660527,43.98995909,0.006906378,Nova_Formation,100C14h,45,S20A300A0567,EP1,168,4.629,5.629,1.0,24,0.0168,3.73,0.0504,4.4,1,0.048,0.048,5,Nova_Regular,0.24,4.4,0.18,3,11/12/22,0.9634385478,0.949713035,0.903146213,0.2552682497,0.2520948495,0.2418263356999999,399.7099914550781,419.1199951171875,861.55,1.0070366278238807,0.985475388967382,0.9997107388661832,2,127,872.5222353127614,818.4855505551556,616.0,368.0,138.8422088623047,545.3526000976562,0.013907626,0.015247002,0.05394554,0.049215406,0.057968855,0.05015126,0.060946107,0.049095422,0.011441648,0.010799304,0.015818894,0.01477854,0.018487632,0.01513043,0.019034088,0.017121822,0.010166302,0.010165766,0.011073202,0.009514734,0.00771293,0.00502187,-0.000644177,-0.007638335,0.006987885,0.008256808,0.009529889,0.009737507,0.009880662,0.010054082,0.011416912,0.012066215,0.004444867,0.005078107,0.005798846,0.007404864,0.00720641,0.009745508,0.009527236,0.012701064,-0.010812402,-1.03e-05,0.00937587,0.006504029,0.034994274,0.032635659,0.096615195,0.101400495,2,296.4397128,289.6951486,1.137379246,94.19253891,87.82699551,5.484650377,276.2428593,255.2680648,0.004022807,1.71438466
213.0,0.302964455,0.260107244,0.8585,0.263684316,0.257071858,0.256512284,0.9978,73.1660527,43.98995909,0.006906378,Nova_Formation,100C14h,45,S20A300A0567,EP1,168,4.629,5.629,1.0,24,0.0168,3.73,0.0504,4.4,1,0.048,0.048,5,Nova_Regular,0.24,4.4,0.18,3,11/12/22,0.9495998622,0.936217345,0.8923791584,0.251465217,0.2484510574,0.2391225383,405.2999877929688,397.0499877929688,899.46,1.0050081941239022,0.9858918199291576,0.9995497220931816,3,230,872.5222353127614,818.4855505551556,616.0,368.0,138.8422088623047,545.3526000976562,0.02324079,0.023499638,0.091278434,0.08889872,0.09682268,0.08855337,0.105237484,0.08911875,0.026695132,0.023503408,0.031051949,0.028914899,0.033445954,0.030810118,0.038762927,0.036246181,0.021605805,0.020327598,0.02346769,0.020330295,0.020861715,0.017188281,0.01460734,0.005059212,0.017791733,0.019689843,0.02000159,0.02172932,0.022123843,0.022930294,0.027147621,0.026674002,0.01461491,0.013966233,0.019540086,0.019292697,0.023231626,0.024352938,0.027959257,0.030481905,0.006347567,0.005702376,0.038329959,0.037619144,0.072089881,0.081030875,0.163350999,0.195725679,3,296.0486868,288.2198116,1.082539951,93.28559706,86.54401122,5.502747556,272.0724174,251.4650322,0.004393004,1.542531243
213.0,0.302964455,0.260107244,0.8585,0.263684316,0.257071858,0.256512284,0.9978,73.1660527,43.98995909,0.006906378,Nova_Formation,100C14h,45,S20A300A0567,EP1,168,4.629,5.629,1.0,24,0.0168,3.73,0.0504,4.4,1,0.048,0.048,5,Nova_Regular,0.24,4.4,0.18,3,11/12/22,0.9382084791,0.924249083,0.8801456819,0.2483744421,0.2452570218,0.2360692103999999,476.3999938964844,468.8900146484375,968.03,1.0031601645711583,0.9854877895971408,0.9997126262301804,4,333,872.5222353127614,818.4855505551556,616.0,368.0,138.8422088623047,545.3526000976562,0.033428,0.03240356,0.13320321,0.12846604,0.14065367,0.13092634,0.156738758,0.1336228,0.036863074,0.034948796,0.046539024,0.044723153,0.051927954,0.047330499,0.058463603,0.055962354,0.031773776,0.0330441,0.037846401,0.033862039,0.036028504,0.031275123,0.031129956,0.02222842,0.027322099,0.029865876,0.032844946,0.034468383,0.036736637,0.037811339,0.043670654,0.041474849,0.026689753,0.024778083,0.034367666,0.036254987,0.04022789,0.042054981,0.048931628,0.052102327,0.018421978,0.01714848,0.072924942,0.079506993,0.121786594,0.143904656,0.241531193,0.322232246,4,297.9534804,287.3006511,1.041368187,92.49304868,84.9086502,5.516049254,268.8359239,248.3742572,0.004826891,1.511228488
213.0,0.302964455,0.260107244,0.8585,0.263684316,0.257071858,0.256512284,0.9978,73.1660527,43.98995909,0.006906378,Nova_Formation,100C14h,45,S20A300A0567,EP1,168,4.629,5.629,1.0,24,0.0168,3.73,0.0504,4.4,1,0.048,0.048,5,Nova_Regular,0.24,4.4,0.18,3,11/12/22,0.9174896183,0.9012129332,0.8499851521999999,0.2427493589,0.2389972789,0.2281548381,526.1400146484375,533.6400146484375,1100.19,1.0168864228331715,0.9828280442713806,0.9993090586861714,5,436,872.5222353127614,818.4855505551556,616.0,368.0,138.8422088623047,545.3526000976562,0.04347159,0.04416856,0.17706218,0.17064637,0.18960401,0.17572439,0.213174462,0.1809561,0.049569711,0.046371877,0.065970138,0.061000437,0.072374701,0.067647666,0.084513634,0.078175098,0.040031061,0.043393075,0.055915132,0.052170113,0.055716872,0.052264869,0.055909246,0.04745236,0.040054753,0.041925043,0.050697491,0.051503971,0.055474073,0.05531463,0.065298557,0.06351766,0.039396226,0.036200866,0.057362393,0.057098404,0.063865095,0.068720549,0.075618058,0.084488392,,,,,,,,,5,307.5690206,286.4667936,0.983539749,90.75078666,80.38288884,5.502581359,262.9959323,242.7491389,0.006522043,1.458661479
213.0,0.302964455,0.260107244,0.8585,0.263684316,0.257071858,0.256512284,0.9978,73.1660527,43.98995909,0.006906378,Nova_Formation,100C14h,45,S20A300A0567,EP1,168,4.629,5.629,1.0,24,0.0168,3.73,0.0504,4.4,1,0.048,0.048,5,Nova_Regular,0.24,4.4,0.18,3,11/12/22,0.8993975719,0.8831535822,0.8181401124000001,0.2379124518,0.2342076345,0.2196622742,560.260009765625,576.47998046875,1187.89,1.0209095750220976,0.9815813467313742,1.000036550625163,6,539,872.5222353127614,818.4855505551556,616.0,368.0,138.8422088623047,545.3526000976562,0.038581654,0.051432073,0.22768208,0.22108623,0.2462106,0.2279166,0.276245415,0.23763487,0.063525468,0.056526005,0.089520469,0.083909392,0.097615331,0.090938509,0.114340216,0.105670571,0.057165593,0.055255577,0.075301751,0.071707413,0.077846944,0.073032469,0.079005241,0.071745872,0.05271627,0.053350583,0.06978561,0.070587084,0.07607314,0.077358454,0.090019643,0.088909805,0.053351253,0.050167933,0.080854937,0.083711013,0.091073006,0.097834587,0.104172617,0.121549726,,,,,,,,,6,335.8049023,286.4683621,0.975871339,88.90986484,72.23941146,5.373079296,257.9756573,237.912267,0.007187383,1.394194273
213.0,0.302964455,0.260107244,0.8585,0.263684316,0.257071858,0.256512284,0.9978,73.1660527,43.98995909,0.006906378,Nova_Formation,100C14h,45,S20A300A0567,EP1,168,4.629,5.629,1.0,24,0.0168,3.73,0.0504,4.4,1,0.048,0.048,5,Nova_Regular,0.24,4.4,0.18,3,11/12/22,0.8845982362,0.8691711296,0.7061559185,0.234062205,0.230779475,0.1900981126,671.9500122070312,661.780029296875,1371.2,1.021586716132175,0.9827000261668428,0.9933165939240884,7,642,872.5222353127614,818.4855505551556,616.0,368.0,138.8422088623047,545.3526000976562,0.06499411,0.06665477,0.30586603,0.2937276,0.3291128,0.30584276,0.373203933,0.3219457,0.08449623,0.074294999,0.125684366,0.118809342,0.138477802,0.129554421,0.161366642,0.154996306,0.073051944,0.073027,0.10577558,0.103256598,0.111553639,0.107209831,0.118780643,0.117007375,0.072416008,0.071120024,0.099596187,0.100929871,0.108548641,0.111023277,0.1264925,0.132725298,0.071146131,0.064758822,0.116957232,0.122484401,0.130539298,0.144230574,0.146116853,0.184187293,,,,,,,,,7,361.7329831,284.9181837,0.990606562,87.89821666,66.15926021,5.159897969,254.0213531,234.0620199,0.006944544,1.674494972
214.0,0.305673088,0.257346284,0.8419,0.257653276,0.252630154,0.251581717,0.9958,61.50515,44.1554681,0.028918222,Nova_Formation,100C14h,45,S20A300A0642,EP1,168,4.664,5.575,0.911,24,0.2376,4.04,0.1512,4.4,1,0.048,0.048,5,Nova_Regular,0.24,4.4,0.18,3,11/12/22,0.9842791613,0.9640632598,0.9192749745,0.261016225,0.256024767,0.2458789946,350.3699951171875,347.1300048828125,789.45,1.0055660728596012,0.983165306482228,0.9605940233028484,0,0,941.2863782107986,935.7942356372612,905.0,667.0,203.085189819336,797.27783203125,0.20323223,0.20532045,0.27155238,0.27650186,0.3248863,0.32299602,0.423178971,0.4106369,0.16654928,0.169723779,0.205727294,0.209476039,0.249958992,0.25676477,0.324202955,0.340718865,0.165915579,0.164636552,0.203981146,0.204281539,0.248707488,0.251721263,0.324202955,0.333724678,0.169093996,0.169721797,0.198001742,0.199871689,0.232273072,0.235458419,0.285426199,0.293040782,0.181807682,0.183706194,0.214350745,0.218438759,0.24912864,0.254736632,0.305768102,0.31349498,0.225671887,0.218031555,0.319349885,0.353608757,0.377715647,0.4397479,0.469923615,0.591802478,0,306.559307,294.3657369,1.15624161,94.87119728,87.06446734,5.404378114,282.8128652,261.0161162,0.004694646,2.34354528
214.0,0.305673088,0.257346284,0.8419,0.257653276,0.252630154,0.251581717,0.9958,61.50515,44.1554681,0.028918222,Nova_Formation,100C14h,45,S20A300A0642,EP1,168,4.664,5.575,0.911,24,0.2376,4.04,0.1512,4.4,1,0.048,0.048,5,Nova_Regular,0.24,4.4,0.18,3,11/12/22,0.9763172742,0.9581722883,0.9146632547,0.2587332034,0.2543496067,0.2446304966,344.739990234375,357.9100036621094,775.61,1.0111342325137551,0.986825112089665,1.0001855435884794,1,24,941.2863782107986,935.7942356372612,905.0,667.0,203.085189819336,797.27783203125,-0.006772637,-0.001264349,-0.011579543,-0.004603207,-0.014773488,-0.002233714,-0.018213481,-0.005071372,-0.001905903,-0.00380826,-0.00190562,-0.003083825,-0.001591429,-0.004456848,-0.001904815,-0.005077749,-0.00127022,5.62e-06,-0.004011348,-0.001757026,-0.004656658,-0.00393261,-0.008897364,-0.008888066,-0.001905873,-0.002536923,-0.00307177,-0.00348939,-0.002604693,-0.004280791,-0.001905054,-0.004439712,-0.004539922,-0.005714819,-0.004456267,-0.006692961,-0.004350737,-0.006864548,-0.003267676,-0.003916591,-0.015254945,-0.006983012,-0.012729406,-0.01929462,-0.004749119,-0.015090227,0.016386211,0.00129354,1,305.1731217,293.6226754,1.111117898,94.19243243,86.53946374,5.403530328,279.9611733,258.7330235,0.004421492,1.971326334
214.0,0.305673088,0.257346284,0.8419,0.257653276,0.252630154,0.251581717,0.9958,61.50515,44.1554681,0.028918222,Nova_Formation,100C14h,45,S20A300A0642,EP1,168,4.664,5.575,0.911,24,0.2376,4.04,0.1512,4.4,1,0.048,0.048,5,Nova_Regular,0.24,4.4,0.18,3,11/12/22,0.9612838338,0.9446447211,0.9072149444,0.2545445743,0.2506417421,0.2427432427,360.4599914550781,354.1199951171875,785.08,1.010853354981552,0.9891064388509496,1.000127947839086,2,127,941.2863782107986,935.7942356372612,905.0,667.0,203.085189819336,797.27783203125,0.01363489,0.016530856,0.024760634,0.022555023,0.025957376,0.023568928,0.02779451,0.022891074,0.006999239,0.006359592,0.008430183,0.007297888,0.009324819,0.007302672,0.010176241,0.008901238,0.005090162,0.005725831,0.005670846,0.005887419,0.00170444,0.002678126,-0.002535671,-0.005715221,0.001909763,0.001274273,0.003658369,0.00306657,0.004354209,0.00373067,0.005090088,0.004454732,0.000640556,-0.002537489,0.000265613,-0.00172244,0.001771957,2.43e-05,0.005092382,0.005694628,-0.006991059,-0.004443899,-0.003600508,-0.013676584,0.017336577,0.00561738,0.065338969,0.056586504,2,302.5482445,291.6804631,1.060998472,93.22290089,85.71578117,5.41394851,275.1230213,254.5444652,0.004584106,1.577093759
214.0,0.305673088,0.257346284,0.8419,0.257653276,0.252630154,0.251581717,0.9958,61.50515,44.1554681,0.028918222,Nova_Formation,100C14h,45,S20A300A0642,EP1,168,4.664,5.575,0.911,24,0.2376,4.04,0.1512,4.4,1,0.048,0.048,5,Nova_Regular,0.24,4.4,0.18,3,11/12/22,0.9510045978,0.9339312243,0.8980555623,0.2517371352,0.2477605104,0.240465899,394.3800048828125,388.0899963378906,830.6,1.009538364485301,0.98880787292762,1.000027382594893,3,230,941.2863782107986,935.7942356372612,905.0,667.0,203.085189819336,797.27783203125,0.035783008,0.026058927,0.06146145,0.057105392,0.06431851,0.059337527,0.070751697,0.05911395,0.018440306,0.017160326,0.021301225,0.019646779,0.025163412,0.021398187,0.027937174,0.024424404,0.016531244,0.015891075,0.016386539,0.0173347,0.014821514,0.014837176,0.012082696,0.0069879,0.01080808,0.009532556,0.014109924,0.013661906,0.015296161,0.014463961,0.01907298,0.01779443,0.008903101,0.006989807,0.012574479,0.010763526,0.015393645,0.014137954,0.022337019,0.022766083,0.003180265,0.003177464,0.020408213,0.013330221,0.049751699,0.047443509,0.119916677,0.137931824,3,302.8869895,290.5058264,1.029508837,92.57662197,84.61708804,5.426596309,272.058729,251.7370262,0.004961065,1.438876036
214.0,0.305673088,0.257346284,0.8419,0.257653276,0.252630154,0.251581717,0.9958,61.50515,44.1554681,0.028918222,Nova_Formation,100C14h,45,S20A300A0642,EP1,168,4.664,5.575,0.911,24,0.2376,4.04,0.1512,4.4,1,0.048,0.048,5,Nova_Regular,0.24,4.4,0.18,3,11/12/22,0.9419052033,0.9247289686,0.8886056558,0.2492675123,0.2453053779,0.238123127,440.6400146484375,443.260009765625,896.19,1.0076807481104295,0.9885871119528428,1.0001341901885463,4,333,941.2863782107986,935.7942356372612,905.0,667.0,203.085189819336,797.27783203125,0.047235638,0.03622067,0.09456614,0.08821127,0.099057555,0.0929921,0.110181689,0.09469217,0.02861619,0.025416777,0.034982488,0.031945899,0.038396895,0.035785168,0.045781463,0.040659547,0.024799958,0.027325884,0.027820811,0.028762072,0.027683243,0.026346385,0.025440872,0.022230744,0.019712433,0.019696161,0.02494207,0.024984285,0.027394623,0.027016565,0.032430381,0.032404691,0.019077152,0.015883729,0.024658516,0.023074538,0.029149324,0.028392166,0.038152397,0.039917946,0.015900061,0.01270394,0.046301782,0.046611935,0.087362319,0.097733825,0.181684136,0.234520674,4,322.0941151,291.272608,1.026385204,91.37173044,78.77195565,5.399380032,269.4467486,249.2673326,0.005871042,1.146574601
