Repository: cx26/formation-analysis

# ***Data-Driven Analysis of Battery Formation*** 

This repository contains half cell measurement data and code (for plotting, simulation and experiment design) accompanying the paper *Data-Driven Analysis of Battery Formation Reveals the Role of Electrode Utilization in Extending Cycle Life* by Xiao Cui et al (2024).  

- **[data](data)**: 
    - extracted summary information from [aging cycles, diagnostic cycles](data/rpt_summary_041524.csv) and [formation cycles](data/formation_cycle_info_042124.csv); [resistances](data/delta_features_041524.csv); [electrode-specifics](data/electrode_info_04152024.csv) fitted using differential voltage analysis; [formation parameters](data/Formation_2022

File: data/df_all.csv (part 27 of 43)
seq_num,1st_ch_cap,1st_disch_cap,1st_CE,disch_cap_with_cv,last_ch_cap,last_disch_cap,last_CE,formation_time,temperature_exp,cv_hold_cap,formation_file_name,formation_drying_date,formation_temperature,cell_id,electrolyte,ocv_time,cell_mass_before,cell_mass_after,electrolyte_mass,wetting_hold_time,formation_charge_current_1,formation_cutoff_voltage_1,formation_charge_current_2,formation_cutoff_voltage_2,charge_hold_time,formation_discharge_current,formation_verification_current,formation_verification_repeat,regular_project_name,regular_charge_current,regular_charge_cutoff_voltage,regular_discharge_current,regular_discharge_cutoff_voltage,date,rpt_low_energy,rpt_med_energy,regu_energy,rpt_low_cap,rpt_med_cap,regu_cap,rpt_low_cv_t,rpt_med_cv_t,regu_cv_t,rpt_low_ce,rpt_med_ce,regu_ce,diag_pos_x,cycle_index,rpt_low_life,rpt_med_life,regu_life,regu_knee,q_throughput,e_throughput,r_c_0_0s,r_d_0_0s,r_c_0_3s,r_d_0_3s,r_c_0_10s,r_d_0_10s,r_c_0_30s,r_d_0_30s,r_c_1_0s,r_d_1_0s,r_c_1_3s,r_d_1_3s,r_c_1_10s,r_d_1_10s,r_c_1_30s,r_d_1_30s,r_c_2_0s,r_d_2_0s,r_c_2_3s,r_d_2_3s,r_c_2_10s,r_d_2_10s,r_c_2_30s,r_d_2_30s,r_c_3_0s,r_d_3_0s,r_c_3_3s,r_d_3_3s,r_c_3_10s,r_d_3_10s,r_c_3_30s,r_d_3_30s,r_c_4_0s,r_d_4_0s,r_c_4_3s,r_d_4_3s,r_c_4_10s,r_d_4_10s,r_c_4_30s,r_d_4_30s,r_c_5_0s,r_d_5_0s,r_c_5_3s,r_d_5_3s,r_c_5_10s,r_d_5_10s,r_c_5_30s,r_d_5_30s,diag_pos_y,Q_ne,Q_pe,SOC_ne_0,SOC_pe_0,SOC_ne_100,SOC_pe_100,Q_li,Q_full,error,Q_offset
214.0,0.305673088,0.257346284,0.8419,0.257653276,0.252630154,0.251581717,0.9958,61.50515,44.1554681,0.028918222,Nova_Formation,100C14h,45,S20A300A0642,EP1,168,4.664,5.575,0.911,24,0.2376,4.04,0.1512,4.4,1,0.048,0.048,5,Nova_Regular,0.24,4.4,0.18,3,11/12/22,0.9338256482,0.9161871133,0.8788946988999999,0.2470983069,0.2430603564,0.2356962993,449.4599914550781,461.7900085449219,950.99,1.005827705521529,0.9879996987064664,1.0001569524229112,5,436,941.2863782107986,935.7942356372612,905.0,667.0,203.085189819336,797.27783203125,0.031432897,0.04447888,0.12704739,0.12025085,0.13357458,0.12545177,0.150920093,0.12900525,0.039400965,0.035582736,0.047613636,0.044462696,0.051857173,0.049278229,0.061906576,0.057181925,0.03240703,0.031135783,0.040574089,0.039650291,0.041075274,0.038290411,0.041294068,0.034936011,0.028590977,0.02795738,0.036411121,0.035983905,0.040216416,0.039701805,0.047015727,0.045746148,0.028590024,0.023507148,0.037778512,0.034898147,0.042942435,0.04147625,0.053370565,0.05515179,0.025408566,0.021597981,0.076733172,0.082897484,0.129252255,0.156543165,0.254076421,0.359721959,5,307.0567405,288.7425873,0.990771205,91.47605849,81.88368337,5.452329965,267.1725678,247.098127,0.005769153,1.289012398
214.0,0.305673088,0.257346284,0.8419,0.257653276,0.252630154,0.251581717,0.9958,61.50515,44.1554681,0.028918222,Nova_Formation,100C14h,45,S20A300A0642,EP1,168,4.664,5.575,0.911,24,0.2376,4.04,0.1512,4.4,1,0.048,0.048,5,Nova_Regular,0.24,4.4,0.18,3,11/12/22,0.9217654125,0.9048537514,0.8671387123,0.2438261075,0.2400207849,0.2326930177999999,483.2099914550781,483.4400024414063,1008.16,1.018565430698903,0.9890973676775718,1.000163424386343,6,539,941.2863782107986,935.7942356372612,905.0,667.0,203.085189819336,797.27783203125,0.049963742,0.03555776,0.15601203,0.1498225,0.16485181,0.15631354,0.186615944,0.16073239,0.043852106,0.043825701,0.060268894,0.05709438,0.066650182,0.063227773,0.077526599,0.071762383,0.043214515,0.042148262,0.050895289,0.051897585,0.052598611,0.051008075,0.054597795,0.050381154,0.038127199,0.035565495,0.046601132,0.046017453,0.051666111,0.050738618,0.061002523,0.059061021,0.031771913,0.032383502,0.049251869,0.049617246,0.057351977,0.057663053,0.069902122,0.075468868,,,,,,,,,6,315.3407102,288.2505091,0.955559211,90.41662633,78.64706042,5.423565101,263.6396529,243.8259275,0.006493708,1.167004187
214.0,0.305673088,0.257346284,0.8419,0.257653276,0.252630154,0.251581717,0.9958,61.50515,44.1554681,0.028918222,Nova_Formation,100C14h,45,S20A300A0642,EP1,168,4.664,5.575,0.911,24,0.2376,4.04,0.1512,4.4,1,0.048,0.048,5,Nova_Regular,0.24,4.4,0.18,3,11/12/22,0.911202483,0.8934944155,0.8507393184,0.2409841793,0.2369966518,0.2284508747999999,517.9400024414062,521.8499755859375,1106.98,1.019540829738487,0.9880150114084558,1.0001993407822374,7,642,941.2863782107986,935.7942356372612,905.0,667.0,203.085189819336,797.27783203125,0.05803767,0.056536615,0.18993044,0.18141136,0.20151082,0.18807435,0.227568626,0.19570076,0.055913478,0.051457077,0.073200271,0.070486709,0.081091464,0.076597422,0.095294744,0.087024838,0.047648832,0.052728936,0.063686445,0.06297189,0.06685032,0.065054655,0.071779639,0.066687733,0.044470415,0.043832272,0.057345212,0.057395399,0.063088655,0.062465027,0.074963003,0.073051065,0.040019482,0.040150002,0.061349198,0.062497213,0.070618123,0.073270917,0.085129738,0.095312834,,,,,,,,,7,327.0284003,288.0475268,0.947442251,89.42439036,74.98694908,5.365270869,260.68315,240.9840705,0.007201892,1.146144256
215.0,0.304857617,0.257807367,0.8457,0.258330532,0.252608853,0.251616225,0.9961,61.5776944,44.26154591,0.027380021,Nova_Formation,100C14h,45,S20A300A0560,EP1,168,4.626,5.535,0.909,24,0.2376,4.04,0.1512,4.4,1,0.048,0.048,5,Nova_Regular,0.24,4.4,0.18,3,11/12/22,0.9765253553,0.9623072499,0.9177005984,0.2589901237,0.2555153614,0.2452350694,354.2099914550781,358.3800048828125,781.42,0.995325814776872,0.9792237289838454,0.9572082464731548,0,0,790.5509385655316,786.3421180721916,768.0,496.0,172.6552276611328,676.8663330078125,0.2039019,0.19894788,0.27114743,0.27377382,0.3230089,0.32043973,0.423219621,0.40871796,0.157018766,0.157013714,0.195725173,0.196810439,0.23946555,0.244084194,0.314041525,0.326736808,0.153842241,0.153197721,0.191273257,0.192356795,0.235685095,0.239956334,0.312134415,0.321651459,0.155749351,0.157647401,0.185428753,0.186691418,0.2188171,0.22154583,0.271449387,0.278426111,0.168463424,0.170996398,0.203349635,0.206422925,0.237731263,0.242375851,0.293698996,0.301945776,0.207879022,0.197694421,0.315696329,0.353498369,0.374224752,0.443570405,0.464071512,0.602620244,0,300.913639,291.198424,1.178464636,95.15898365,88.03176744,5.408005431,280.6476215,258.9900396,0.00454151,2.363394483
215.0,0.304857617,0.257807367,0.8457,0.258330532,0.252608853,0.251616225,0.9961,61.5776944,44.26154591,0.027380021,Nova_Formation,100C14h,45,S20A300A0560,EP1,168,4.626,5.535,0.909,24,0.2376,4.04,0.1512,4.4,1,0.048,0.048,5,Nova_Regular,0.24,4.4,0.18,3,11/12/22,0.9679816678,0.9563544249,0.9134326817,0.2565577721,0.2538382912,0.2440931016,354.9200134277344,329.3500061035156,772.7,1.000742818885521,0.9830780452607136,0.9988687808501808,1,24,790.5509385655316,786.3421180721916,768.0,496.0,172.6552276611328,676.8663330078125,-0.02340947,-0.003147617,-0.02711375,-0.001089364,-0.029554248,-0.000534505,-0.035492063,-0.004824549,-0.002545953,-0.003805503,-0.003957182,-0.003767535,-0.001943722,-0.005465418,-0.003184855,-0.005067527,-0.003817275,-0.001974091,-0.003792197,-0.002454668,-0.004607588,-0.004929274,-0.008906007,-0.009591192,-0.002545923,-0.003805473,-0.003172278,-0.004286602,-0.002203539,-0.004284665,-0.003183961,-0.003798783,-0.006996021,-0.006347537,-0.006390825,-0.006870046,-0.006800756,-0.006081358,-0.005727172,-0.006340265,0.001267165,0.001920044,-0.014075041,-0.021630019,-0.007325977,-0.015738845,0.016518533,-0.000600338,1,298.9240286,290.1390659,1.128344739,94.51964021,87.62684097,5.402103143,277.6112947,256.5576882,0.004361928,2.00710138
215.0,0.304857617,0.257807367,0.8457,0.258330532,0.252608853,0.251616225,0.9961,61.5776944,44.26154591,0.027380021,Nova_Formation,100C14h,45,S20A300A0560,EP1,168,4.626,5.535,0.909,24,0.2376,4.04,0.1512,4.4,1,0.048,0.048,5,Nova_Regular,0.24,4.4,0.18,3,11/12/22,0.9519391951,0.9419563865,0.905508796,0.2521009135,0.2498919479,0.2420941352,354.75,360.6300048828125,784.47,1.0003369278110323,0.985242961514179,0.9990195778024812,2,127,790.5509385655316,786.3421180721916,768.0,496.0,172.6552276611328,676.8663330078125,-0.005538032,-0.010158032,0.025301784,0.023528188,0.029124111,0.025036037,0.030066013,0.022887379,0.002543241,0.004443496,0.005582809,0.006376714,0.007176161,0.007443592,0.007613391,0.008250862,0.001909509,0.001903057,0.003614098,0.003188744,0.002009064,-0.000144243,-0.003811419,-0.007638007,0.001907527,-6.03e-06,0.001136824,0.002159998,0.003055945,0.002259985,0.004450649,0.003803194,-0.001904681,-0.004454046,-0.002244294,-0.002391562,0.000556871,-0.00029929,0.004452705,0.003168672,-0.002542257,0.001263723,-0.006445616,-0.015435785,0.015412867,0.003922045,0.067385972,0.059093714,2,297.4369674,288.2074911,1.070869476,93.45054778,86.38067543,5.408804397,272.5166409,252.1008294,0.004642679,1.64207032
215.0,0.304857617,0.257807367,0.8457,0.258330532,0.252608853,0.251616225,0.9961,61.5776944,44.26154591,0.027380021,Nova_Formation,100C14h,45,S20A300A0560,EP1,168,4.626,5.535,0.909,24,0.2376,4.04,0.1512,4.4,1,0.048,0.048,5,Nova_Regular,0.24,4.4,0.18,3,11/12/22,0.9413220432,0.9311196405,0.8965197516,0.2492042095,0.246980614,0.2398803958,412.0400085449219,416.8299865722656,832.9,0.9988207212729974,0.9850816758869466,0.9987476961953884,3,230,790.5509385655316,786.3421180721916,768.0,496.0,172.6552276611328,676.8663330078125,0.004717678,0.010818362,0.06548917,0.06090027,0.07176453,0.064092636,0.078431964,0.06293726,0.012695938,0.015249565,0.01888527,0.019638002,0.021740958,0.02049832,0.025391847,0.024058789,0.012698263,0.012709126,0.016317382,0.015446886,0.014522925,0.012968078,0.010774434,0.005075127,0.010789171,0.010800034,0.014146924,0.012890622,0.015533805,0.014061287,0.019040048,0.018423259,0.00824526,0.005078763,0.010122627,0.010315523,0.013610974,0.01413399,0.020944595,0.022236228,-0.01083,0.011436179,0.017323107,0.013557792,0.049180061,0.049827784,0.125170648,0.149993241,3,298.4946208,287.1346445,1.034141139,92.73901487,85.02599927,5.424166856,269.3726963,249.2041256,0.00505533,1.507052831
215.0,0.304857617,0.257807367,0.8457,0.258330532,0.252608853,0.251616225,0.9961,61.5776944,44.26154591,0.027380021,Nova_Formation,100C14h,45,S20A300A0560,EP1,168,4.626,5.535,0.909,24,0.2376,4.04,0.1512,4.4,1,0.048,0.048,5,Nova_Regular,0.24,4.4,0.18,3,11/12/22,0.9327495685,0.9225612667,0.8876627693,0.2469021135,0.2447335197,0.2377344182,440.7300109863281,447.0700073242188,901.38,0.9967516191243668,0.9848559363934044,0.998902243517408,4,333,790.5509385655316,786.3421180721916,768.0,496.0,172.6552276611328,676.8663330078125,0.023006633,0.017794296,0.09821361,0.09564248,0.10649797,0.09947467,0.119618356,0.09986207,0.021603078,0.018414736,0.032653347,0.031281099,0.036881819,0.035891846,0.043206125,0.041912794,0.022240922,0.020959526,0.028492004,0.026018068,0.026790872,0.026012763,0.025409609,0.020940691,0.018424824,0.015236676,0.023478553,0.022785112,0.027695745,0.025899604,0.03303808,0.031748682,0.016517058,0.010788009,0.023823097,0.022808716,0.028115734,0.028570741,0.037486404,0.038102001,0.008251026,0.017776564,0.045097142,0.044843495,0.085321248,0.099544317,0.184316635,0.246549785,4,304.2133699,288.3028262,0.997344543,91.69074528,82.74876545,5.427715635,267.3810655,246.9020292,0.005629129,1.796723279
215.0,0.304857617,0.257807367,0.8457,0.258330532,0.252608853,0.251616225,0.9961,61.5776944,44.26154591,0.027380021,Nova_Formation,100C14h,45,S20A300A0560,EP1,168,4.626,5.535,0.909,24,0.2376,4.04,0.1512,4.4,1,0.048,0.048,5,Nova_Regular,0.24,4.4,0.18,3,11/12/22,0.924666927,0.9141229127,0.8773696185,0.2447339452,0.2425296424,0.2351841737,478.6000061035156,482.8500061035156,969.6,0.9947998844005318,0.9847352465630644,0.998998403574256,5,436,790.5509385655316,786.3421180721916,768.0,496.0,172.6552276611328,676.8663330078125,0.032688096,0.024787605,0.13763696,0.13120723,0.14717558,0.13585815,0.165526032,0.13917795,0.02668491,0.033034921,0.04587853,0.045810342,0.051599905,0.049146309,0.059845507,0.059080869,0.030501053,0.026043713,0.041186973,0.038783446,0.041840926,0.038430884,0.040617168,0.035121262,0.026049346,0.025409624,0.035716861,0.034996241,0.040300831,0.039624557,0.047652304,0.046371907,0.025786132,0.022865847,0.038569912,0.036454082,0.043811306,0.044878006,0.05501619,0.05651325,0.027952164,0.02667667,0.075083166,0.087560982,0.129597694,0.166872591,0.258042037,0.383212626,5,302.3673164,285.3871823,0.992848748,91.72020685,82.42513905,5.442810333,264.759764,244.733861,0.005981052,1.490769863
215.0,0.304857617,0.257807367,0.8457,0.258330532,0.252608853,0.251616225,0.9961,61.5776944,44.26154591,0.027380021,Nova_Formation,100C14h,45,S20A300A0560,EP1,168,4.626,5.535,0.909,24,0.2376,4.04,0.1512,4.4,1,0.048,0.048,5,Nova_Regular,0.24,4.4,0.18,3,11/12/22,0.9107332527,0.8995514023,0.8566153897000001,0.2409901606,0.2386363345,0.2298116403,503.1099853515625,510.489990234375,1060.84,1.008689133472162,0.9843636749607472,0.9987949796905916,6,539,790.5509385655316,786.3421180721916,768.0,496.0,172.6552276611328,676.8663330078125,0.01346992,0.031127244,0.15975097,0.16783807,0.171785,0.1742371,0.197748542,0.17917898,0.04128173,0.040648073,0.06104061,0.05867897,0.067189172,0.064720407,0.078749985,0.075168729,0.037470862,0.040648744,0.053938895,0.052111685,0.055467471,0.053666428,0.058962017,0.054871589,0.034928173,0.034929946,0.047542557,0.048505887,0.054406181,0.054184034,0.064777613,0.062873244,0.032383367,0.030623704,0.05277063,0.052148938,0.061936066,0.062694848,0.074306935,0.079540551,,,,,,,,,6,311.6501138,284.5370527,0.957821477,90.60107326,78.72153885,5.427380994,260.7786753,240.9900764,0.007053559,1.360637282
215.0,0.304857617,0.257807367,0.8457,0.258330532,0.252608853,0.251616225,0.9961,61.5776944,44.26154591,0.027380021,Nova_Formation,100C14h,45,S20A300A0560,EP1,168,4.626,5.535,0.909,24,0.2376,4.04,0.1512,4.4,1,0.048,0.048,5,Nova_Regular,0.24,4.4,0.18,3,11/12/22,0.8957031714,0.8818071582,0.8237845522,0.2370242497,0.2339219793,0.2211122205,555.719970703125,570.6699829101562,1192.17,1.0127573822612448,0.9803455350061596,0.9991100477424356,7,642,790.5509385655316,786.3421180721916,768.0,496.0,172.6552276611328,676.8663330078125,0.017909288,0.05528918,0.20075348,0.20554692,0.21891904,0.21591261,0.252390862,0.22496596,0.055898532,0.052096963,0.079890311,0.077693745,0.089298829,0.084122762,0.105655909,0.098475963,0.048270494,0.048283979,0.071839556,0.068736613,0.076695696,0.072400793,0.085097879,0.078136027,0.045092255,0.046376631,0.06480597,0.066765055,0.07200025,0.071712032,0.086378068,0.085768729,0.038096264,0.043834522,0.074665114,0.077327013,0.086135313,0.09213531,0.103151977,0.118817925,,,,,,,,,7,359.8359013,285.0401221,0.996444755,88.70802315,67.22822512,5.0967329,256.4390235,237.0241654,0.00777415,1.301558434
216.0,0.303125446,0.255793498,0.8439,0.257502991,0.25302767,0.252065947,0.9962,61.5162028,44.30605333,0.029587591,Nova_Formation,100C14h,45,S20A300A0632,EP1,168,4.638,5.586,0.948,24,0.2376,4.04,0.1512,4.4,1,0.048,0.048,5,Nova_Regular,0.24,4.4,0.18,3,11/12/22,0.9881417939,0.9602638165,0.9125180287,0.2620845758,0.2549918988,0.2438516896,350.70001220703125,356.0799865722656,767.59,1.0151171013983198,0.9845055003318902,0.9594341753866704,0,0,903.609180525207,892.7412547499853,824.0,569.0,183.208740234375,718.1539306640625,0.19254805,0.18752383,0.26023367,0.26215434,0.3125355,0.31106845,0.41186285,0.39792746,0.149388328,0.148748547,0.187287673,0.190479651,0.233153075,0.237081513,0.308316052,0.322283864,0.146849528,0.143025607,0.182889462,0.18240875,0.228017852,0.229803205,0.303232491,0.308905214,0.148754627,0.146839574,0.177901238,0.179125175,0.212733358,0.214438096,0.266995877,0.272702336,0.160832837,0.162731081,0.196248993,0.198846534,0.230646044,0.236030698,0.287973821,0.295687437,0.209781349,0.199601382,0.314524025,0.353232592,0.378020018,0.451384544,0.480591416,0.625499904,0,308.6082532,294.7468041,1.175376287,95.08701428,86.83521992,5.398731515,283.893244,262.0843986,0.004655729,2.268948521
216.0,0.303125446,0.255793498,0.8439,0.257502991,0.25302767,0.252065947,0.9962,61.5162028,44.30605333,0.029587591,Nova_Formation,100C14h,45,S20A300A0632,EP1,168,4.638,5.586,0.948,24,0.2376,4.04,0.1512,4.4,1,0.048,0.048,5,Nova_Regular,0.24,4.4,0.18,3,11/12/22,0.9798339241,0.953725272,0.9074228942,0.2597327789,0.2531547878,0.2424828661,339.9100036621094,336.32000732421875,752.57,1.0201505916656357,0.9874561436074696,1.000204431070059,1,24,903.609180525207,892.7412547499853,824.0,569.0,183.208740234375,718.1539306640625,-0.010886803,0.005098328,-0.019729778,0.000804424,-0.020594954,-0.000261068,-0.02486819,-0.001244456,-0.001268566,-0.003168464,-0.002499536,-0.00578393,-0.003547579,-0.004763648,-0.003808379,-0.007650346,-0.002542034,-0.000626028,-0.001744717,-0.00067699,-0.004602566,-0.003623858,-0.008258432,-0.006940067,-0.003175706,-0.000625774,-0.001351461,-0.002914116,-0.001402467,-0.003559336,-0.002537757,-0.003795773,-0.000632659,-0.005074605,-0.003673449,-0.005437702,-0.002683461,-0.004990205,-0.00253737,-0.003895521,-0.015886709,-0.006979227,-0.010868579,-0.017173856,-0.004019618,-0.011731952,0.015903771,0.008942187,1,307.4585809,293.7833814,1.122732465,94.46530668,86.21787882,5.409102002,280.9753095,259.7326018,0.004512083,1.899727624
216.0,0.303125446,0.255793498,0.8439,0.257502991,0.25302767,0.252065947,0.9962,61.5162028,44.30605333,0.029587591,Nova_Formation,100C14h,45,S20A300A0632,EP1,168,4.638,5.586,0.948,24,0.2376,4.04,0.1512,4.4,1,0.048,0.048,5,Nova_Regular,0.24,4.4,0.18,3,11/12/22,0.9643857362,0.9402291007,0.8992797758,0.2554441264,0.2494629554,0.2404104536,359.8900146484375,349.3599853515625,768.63,1.0193633089389131,0.9897710539753584,1.0005016756717198,2,127,903.609180525207,892.7412547499853,824.0,569.0,183.208740234375,718.1539306640625,0.004993603,0.003175631,0.025249958,0.024850309,0.029092878,0.024555624,0.033111453,0.02605614,0.003816813,0.005083114,0.007170811,0.005189806,0.008125156,0.006404847,0.008269489,0.006987661,0.004450485,0.003811911,0.005247712,0.004395351,0.002087846,0.001407132,-0.001870126,-0.003788471,0.001273975,0.00190489,0.002867714,0.000545725,0.002892151,0.001230553,0.00381884,0.0025388,0.001274168,-0.003816187,-2.44e-05,-0.002551347,0.001793876,-0.001213044,0.005090594,0.005615413,-0.010165706,-0.006996959,-0.003532708,-0.010932207,0.016675919,0.01127845,0.064218521,0.071819842,2,305.092192,291.6640576,1.073193391,93.52480727,85.30767969,5.412187968,276.052477,255.4439495,0.0046419,1.548891207
216.0,0.303125446,0.255793498,0.8439,0.257502991,0.25302767,0.252065947,0.9962,61.5162028,44.30605333,0.029587591,Nova_Formation,100C14h,45,S20A300A0632,EP1,168,4.638,5.586,0.948,24,0.2376,4.04,0.1512,4.4,1,0.048,0.048,5,Nova_Regular,0.24,4.4,0.18,3,11/12/22,0.9543734339,0.9300269309,0.8908113306,0.2527061507,0.2467203523,0.2383145727,404.3200073242188,379.4299926757813,826.2,1.017827366636337,0.9897155642321424,1.0004858344245346,3,230,903.609180525207,892.7412547499853,824.0,569.0,183.208740234375,718.1539306640625,0.01857023,0.010104686,0.063082665,0.058808267,0.06687987,0.060276598,0.076417208,0.061588824,0.013346523,0.010165498,0.019313291,0.015459865,0.021422088,0.019991294,0.02542153,0.022872806,0.008894801,0.015886456,0.016629592,0.01631029,0.014008537,0.012864396,0.010800898,0.008918911,0.009532437,0.009134635,0.012007087,0.011656299,0.013565823,0.012467608,0.016522735,0.014851391,0.008260831,0.002537385,0.010119542,0.007957056,0.014119729,0.011094332,0.020411909,0.020865411,-0.000639647,0.003169864,0.021196067,0.019582361,0.052633375,0.06077069,0.123315394,0.166519821,3,305.7096345,290.5239621,1.039849686,92.88607142,84.17512085,5.40532396,273.0352156,252.7060414,0.004981889,1.446492215
216.0,0.303125446,0.255793498,0.8439,0.257502991,0.25302767,0.252065947,0.9962,61.5162028,44.30605333,0.029587591,Nova_Formation,100C14h,45,S20A300A0632,EP1,168,4.638,5.586,0.948,24,0.2376,4.04,0.1512,4.4,1,0.048,0.048,5,Nova_Regular,0.24,4.4,0.18,3,11/12/22,0.9447596575,0.9201024895,0.8813821575,0.2500941805,0.244068378,0.2359777538,414.9400024414063,432.4500122070313,878.13,1.0159812024853054,0.989365288175786,1.0004981050844262,4,333,903.609180525207,892.7412547499853,824.0,569.0,183.208740234375,718.1539306640625,0.013534442,0.020335495,0.09881666,0.09466401,0.10509589,0.0961723,0.119029522,0.09915352,0.021595597,0.02224347,0.033084542,0.028280944,0.036245912,0.03365086,0.042554557,0.039019734,0.020322606,0.022879273,0.027962238,0.026882753,0.026837185,0.026188225,0.025393128,0.022268891,0.016510621,0.017158374,0.022696987,0.021084577,0.025307328,0.0241943,0.029319972,0.029232174,0.014602467,0.011665598,0.021811128,0.019816741,0.027057379,0.025943726,0.036200404,0.037622035,-0.001293391,0.007622287,0.050229102,0.055499941,0.09404695,0.117702901,0.197633564,0.289840281,4,307.3482662,289.6348307,1.013883369,92.23834756,82.83306489,5.41528306,270.2705347,250.0940707,0.005344572,1.375765122
216.0,0.303125446,0.255793498,0.8439,0.257502991,0.25302767,0.252065947,0.9962,61.5162028,44.30605333,0.029587591,Nova_Formation,100C14h,45,S20A300A0632,EP1,168,4.638,5.586,0.948,24,0.2376,4.04,0.1512,4.4,1,0.048,0.048,5,Nova_Regular,0.24,4.4,0.18,3,11/12/22,0.9320485245,0.9083114269,0.8697647085,0.2466445111,0.2408943004,0.2330339878,459.7099914550781,446.4299926757813,938.76,1.028912729012865,0.9903834513355309,1.000438913972221,5,436,903.609180525207,892.7412547499853,824.0,569.0,183.208740234375,718.1539306640625,0.019121602,0.039401174,0.117359966,0.12618968,0.12684163,0.1292505,0.146230578,0.13410538,0.028588831,0.027325794,0.045353889,0.041494653,0.049973607,0.048365429,0.059083611,0.055520564,0.029222712,0.030504227,0.039415121,0.038759798,0.0388446,0.036586672,0.040015131,0.036883175,0.022868186,0.026692241,0.033414856,0.032695591,0.037431806,0.037111714,0.045103759,0.043332458,0.026682779,0.020968884,0.034245327,0.03428781,0.041599423,0.041494668,0.052731246,0.055821657,,,,,,,,,5,314.6808138,288.8570399,0.976246508,91.20444724,79.73326661,5.406561952,266.522527,246.644402,0.006062511,1.188829771
216.0,0.303125446,0.255793498,0.8439,0.257502991,0.25302767,0.252065947,0.9962,61.5162028,44.30605333,0.029587591,Nova_Formation,100C14h,45,S20A300A0632,EP1,168,4.638,5.586,0.948,24,0.2376,4.04,0.1512,4.4,1,0.048,0.048,5,Nova_Regular,0.24,4.4,0.18,3,11/12/22,0.921057293,0.8967346477,0.854341103,0.2436685454,0.2377966185,0.2290437696999999,477.989990234375,473.0199890136719,1013.72,1.029889284406671,0.9899243789219064,1.0004133887828748,6,539,903.609180525207,892.7412547499853,824.0,569.0,183.208740234375,718.1539306640625,0.014027402,0.030476987,0.15068069,0.1585859,0.16282123,0.16262186,0.186098039,0.16772825,0.03811501,0.036358103,0.059052795,0.053587034,0.064123154,0.060964033,0.076228678,0.070019096,0.035570964,0.038968787,0.050339669,0.049153313,0.051785216,0.049888581,0.05525443,0.052320868,0.034303457,0.035567939,0.044707343,0.045125961,0.049139678,0.049581185,0.059075207,0.057792485,0.034299746,0.029211804,0.049493611,0.049361229,0.058148831,0.058276951,0.071148723,0.077391833,,,,,,,,,6,319.4634019,288.1451172,0.955016521,90.36106911,77.58656354,5.400494588,263.4219368,243.6684355,0.006798614,1.141311537
216.0,0.303125446,0.255793498,0.8439,0.257502991,0.25302767,0.252065947,0.9962,61.5162028,44.30605333,0.029587591,Nova_Formation,100C14h,45,S20A300A0632,EP1,168,4.638,5.586,0.948,24,0.2376,4.04,0.1512,4.4,1,0.048,0.048,5,Nova_Regular,0.24,4.4,0.18,3,11/12/22,0.9011162288,0.874842411,0.8192355746000001,0.2382656404,0.2318692166,0.2198069448,541.1199951171875,537.5800170898438,1174.11,1.0323310904639305,0.987057205591901,1.000143374076557,7,642,903.609180525207,892.7412547499853,824.0,569.0,183.208740234375,718.1539306640625,0.036269084,0.056539685,0.19287598,0.19948128,0.21108916,0.20625916,0.240898192,0.21593553,0.04828082,0.047647089,0.076975659,0.071201131,0.084976673,0.080684498,0.10100925,0.092752427,0.045101285,0.047012329,0.067909241,0.065297395,0.072074994,0.068903595,0.079018563,0.076499522,0.04764533,0.044469506,0.059553996,0.06039004,0.067288667,0.06745784,0.080043375,0.079398453,0.04764536,0.04001829,0.071243927,0.072415486,0.083840966,0.088192314,0.102285713,0.11680457,,,,,,,,,7,354.4713064,287.9312521,0.978477598,88.23124502,68.45130994,5.1656422,257.5137508,238.2654633,0.00784416,0.906366933
217.0,0.306791288,0.256359575,0.8356,0.260941777,0.25347597,0.253274611,0.9992,73.2066083,44.13230154,0.001278225,Nova_Formation,100C14h,45,S20A300A0236,EP1,72,4.624,5.619,0.995,24,0.2184,3.82,0.0048,4.4,1,0.048,0.048,3,Nova_Regular,0.24,4.4,0.18,3,11/12/22,1.0020293551,0.9738236746,0.9182182577,0.2660766916,0.2587526602,0.2458102946,375.3999938964844,382.3599853515625,874.44,1.0053027872645928,0.9740867548696448,0.9507658921610614,0,0,880.2669382664994,851.3840124178524,657.0,582.0,147.66357421875,580.5482788085938,0.22875008,0.23521909,0.2953071,0.29742396,0.3482007,0.34638208,0.448699772,0.43547377,0.190072149,0.189447507,0.229405627,0.230486974,0.274452418,0.27883321,0.348363608,0.363002092,0.190074131,0.190081239,0.228257418,0.229463875,0.273236662,0.279041827,0.350896448,0.365542978,0.191983193,0.190716952,0.220805898,0.221181676,0.255393535,0.257137418,0.307043582,0.315319389,0.205332741,0.204068989,0.238124564,0.240813404,0.273151219,0.276759207,0.329294831,0.336935729,0.240931541,0.242211983,0.341857702,0.376330286,0.39343226,0.458645642,0.462345332,0.596312046,0,307.7799612,295.9115285,1.349729182,96.36121829,88.75847109,5.446682677,289.2981498,266.0766098,0.00430963,2.949982127
217.0,0.306791288,0.256359575,0.8356,0.260941777,0.25347597,0.253274611,0.9992,73.2066083,44.13230154,0.001278225,Nova_Formation,100C14h,45,S20A300A0236,EP1,72,4.624,5.619,0.995,24,0.2184,3.82,0.0048,4.4,1,0.048,0.048,3,Nova_Regular,0.24,4.4,0.18,3,11/12/22,0.9896538736,0.9675125543,0.9129253646,0.2625349681,0.2570097009,0.2444473882999999,386.3900146484375,382.8599853515625,859.31,1.0117184050469643,0.9812103347140844,0.999408705143486,1,24,880.2669382664994,851.3840124178524,657.0,582.0,147.66357421875,580.5482788085938,0.003945977,-0.012106165,0.016397774,0.015623808,0.017269284,0.01387769,0.016819477,0.01202336,0.001897827,0.003154799,0.001737028,0.004504442,0.001913637,0.003799289,0.002525866,0.004404634,-0.001280487,-0.001930386,-0.000291094,-0.000284582,-0.001002431,-0.003453016,-0.003185272,-0.009579718,-0.000644907,-2.35e-05,0.000861421,0.001220137,0.000631332,0.000218511,0.002055079,-0.000537515,-0.00191687,-0.002569735,-0.000752419,-0.000697151,-0.001820803,-0.000995576,-0.001287192,-0.000679225,-0.003191903,-0.000665545,-0.003695369,-0.008315712,0.001701295,-0.001361668,0.016314238,0.016452968,1,302.3361456,293.9654091,1.251414249,95.56999483,88.86963713,5.45682176,284.7262039,262.5348875,0.003893533,2.36667038
217.0,0.306791288,0.256359575,0.8356,0.260941777,0.25347597,0.253274611,0.9992,73.2066083,44.13230154,0.001278225,Nova_Formation,100C14h,45,S20A300A0236,EP1,72,4.624,5.619,0.995,24,0.2184,3.82,0.0048,4.4,1,0.048,0.048,3,Nova_Regular,0.24,4.4,0.18,3,11/12/22,0.9639947435,0.9464670941,0.9009435462,0.255382053,0.2512538654,0.2414567764,403.1900024414063,419.2000122070313,884.58,1.0108175080110602,0.9859413394859124,0.9997601466953328,2,127,880.2669382664994,851.3840124178524,657.0,582.0,147.66357421875,580.5482788085938,0.0258587,0.022866875,0.05934146,0.05711299,0.061676323,0.05684322,0.065384686,0.05400002,0.015891403,0.015877858,0.01978004,0.019903407,0.020287484,0.020225644,0.023511827,0.022221833,0.011439681,0.012675613,0.01320675,0.012783974,0.012546152,0.007792324,0.006360382,-0.003866643,0.010801971,0.010792404,0.013367832,0.014632002,0.014060318,0.014019519,0.017158002,0.015868634,0.006985605,0.008510962,0.011019379,0.010401368,0.013086498,0.012238204,0.017153502,0.017400593,0.002535015,-0.007010132,0.018198103,0.013857812,0.044130534,0.040607542,0.111679584,0.116285861,2,297.3261208,290.5539439,1.119975008,93.97962846,87.61159874,5.472074134,276.3914951,255.3819721,0.004063289,1.780217593
217.0,0.306791288,0.256359575,0.8356,0.260941777,0.25347597,0.253274611,0.9992,73.2066083,44.13230154,0.001278225,Nova_Formation,100C14h,45,S20A300A0236,EP1,72,4.624,5.619,0.995,24,0.2184,3.82,0.0048,4.4,1,0.048,0.048,3,Nova_Regular,0.24,4.4,0.18,3,11/12/22,0.9509084702,0.9336017324,0.890121928,0.2517930858,0.2477821642,0.2387369448,454.8800048828125,463.30999755859375,932.11,1.0087498310277605,0.986129172416007,0.9996551769406612,3,230,880.2669382664994,851.3840124178524,657.0,582.0,147.66357421875,580.5482788085938,0.026540816,0.03493765,0.10171673,0.09794858,0.10850221,0.098968714,0.116789818,0.09721187,0.027958035,0.032399565,0.035570905,0.035442665,0.038169682,0.036645621,0.043197632,0.040645868,0.020963952,0.023502335,0.02790153,0.026513815,0.026108384,0.020635068,0.02031821,0.010118335,0.01905489,0.024137929,0.025401235,0.027853489,0.027534008,0.028994083,0.032515943,0.031753421,0.017782599,0.016504779,0.024760291,0.024768621,0.028650999,0.028900772,0.035003215,0.037470192,0.026043296,0.01459603,0.04803896,0.045066297,0.086960375,0.091754854,0.18093726,0.215429485,3,322.4465459,291.9348541,1.082386637,92.15312576,79.87148127,5.129356374,272.5172116,251.7930052,0.005390417,2.259708991
217.0,0.306791288,0.256359575,0.8356,0.260941777,0.25347597,0.253274611,0.9992,73.2066083,44.13230154,0.001278225,Nova_Formation,100C14h,45,S20A300A0236,EP1,72,4.624,5.619,0.995,24,0.2184,3.82,0.0048,4.4,1,0.048,0.048,3,Nova_Regular,0.24,4.4,0.18,3,11/12/22,0.940437452,0.9229029725,0.8799240228,0.248953576,0.2449388221,0.2362261877,487.8699951171875,488.6799926757813,994.51,1.0069029634486315,0.9859886558331854,0.999514308937246,4,333,880.2669382664994,851.3840124178524,657.0,582.0,147.66357421875,580.5482788085938,0.03873831,0.033019334,0.14547724,0.14016926,0.1545761,0.14208114,0.170310855,0.14231881,0.04194659,0.042560205,0.052162573,0.051532641,0.057026744,0.053965032,0.065452993,0.060968846,0.037495002,0.036841467,0.04302305,0.042353928,0.043070167,0.03834644,0.039359123,0.029822797,0.034314632,0.034934491,0.039606825,0.041741326,0.04202038,0.044459492,0.050201535,0.050171912,0.031135589,0.031752482,0.041566446,0.041923285,0.046482891,0.048038095,0.0559192,0.060336918,0.036854476,0.013949558,0.080240309,0.085843801,0.132250011,0.15261668,0.257228166,0.336166203,4,302.7821676,289.1754744,1.027624293,92.15074066,83.77710409,5.507615375,269.5888046,248.9534953,0.004859632,1.597173273
217.0,0.306791288,0.256359575,0.8356,0.260941777,0.25347597,0.253274611,0.9992,73.2066083,44.13230154,0.001278225,Nova_Formation,100C14h,45,S20A300A0236,EP1,72,4.624,5.619,0.995,24,0.2184,3.82,0.0048,4.4,1,0.048,0.048,3,Nova_Regular,0.24,4.4,0.18,3,11/12/22,0.9224253237,0.9044433451,0.8563811108999999,0.2440555337,0.2399633227,0.2301016384999999,541.989990234375,526.8099975585938,1117.66,1.0188485092549553,0.9857485037804192,0.9995912726021604,5,436,880.2669382664994,851.3840124178524,657.0,582.0,147.66357421875,580.5482788085938,0.058507174,0.056538522,0.1837013,0.17949632,0.19371435,0.1836291,0.215997517,0.18745044,0.047018677,0.054637954,0.070278034,0.069549724,0.076728523,0.073531628,0.086405545,0.081946045,0.048287943,0.047012299,0.060743839,0.058998406,0.062508613,0.057146251,0.06417042,0.0529809,0.047012508,0.048283473,0.056966707,0.059128657,0.061153978,0.062432945,0.07115525,0.069877654,0.045741752,0.043830246,0.061161831,0.061424136,0.067684978,0.071350873,0.080053419,0.085977942,,,,,,,,,5,307.2148811,287.7339438,0.974732852,90.83473435,80.90193685,5.496083843,264.3568879,244.0554527,0.006447082,1.492812014
217.0,0.306791288,0.256359575,0.8356,0.260941777,0.25347597,0.253274611,0.9992,73.2066083,44.13230154,0.001278225,Nova_Formation,100C14h,45,S20A300A0236,EP1,72,4.624,5.619,0.995,24,0.2184,3.82,0.0048,4.4,1,0.048,0.048,3,Nova_Regular,0.24,4.4,0.18,3,11/12/22,0.906311301,0.8864265724,0.8297629321000001,0.239729089,0.2351599365,0.2230081706,579.6599731445312,575.989990234375,1195.95,1.0227550182860443,0.9836120171851052,0.9999046628076986,6,539,880.2669382664994,851.3840124178524,657.0,582.0,147.66357421875,580.5482788085938,0.07620072,0.054604173,0.23988122,0.23131752,0.25597265,0.2370143,0.286547601,0.24317846,0.068615854,0.067326173,0.093460783,0.092195198,0.101076365,0.097343951,0.115619063,0.107326627,0.061622396,0.063512623,0.081879377,0.07991901,0.084781706,0.080014706,0.088560522,0.078725457,0.058442175,0.061607748,0.076472178,0.077704385,0.083497614,0.082647502,0.097195894,0.09399277,0.058267161,0.052069128,0.084372416,0.084955245,0.093691885,0.097709864,0.107186794,0.119640887,,,,,,,,,6,333.4658403,288.4353613,0.974515686,89.01202803,73.31124859,5.382096818,259.9918416,239.7290074,0.007016423,1.489286858
217.0,0.306791288,0.256359575,0.8356,0.260941777,0.25347597,0.253274611,0.9992,73.2066083,44.13230154,0.001278225,Nova_Formation,100C14h,45,S20A300A0236,EP1,72,4.624,5.619,0.995,24,0.2184,3.82,0.0048,4.4,1,0.048,0.048,3,Nova_Regular,0.24,4.4,0.18,3,11/12/22,0.8982134715,0.8766030749,0.7625988085,0.2377122815,0.2328699336,0.2057038466,658.469970703125,660.0900268554688,1390.38,1.0229380869607678,0.9820363470762168,0.9974496305696038,7,642,880.2669382664994,851.3840124178524,657.0,582.0,147.66357421875,580.5482788085938,0.09151754,0.08574405,0.30999154,0.29401088,0.33236948,0.30154234,0.372380018,0.31259552,0.0832133,0.086394653,0.126146302,0.122794554,0.136256278,0.130981624,0.158168405,0.149904996,0.079398081,0.080036908,0.110955209,0.1076684,0.116733611,0.110258222,0.124081075,0.11621955,0.078760117,0.077494502,0.105207399,0.105453864,0.113161087,0.112343013,0.130848289,0.129580498,0.073672548,0.075582594,0.118047014,0.121117741,0.127839714,0.138225526,0.144187182,0.166624576,,,,,,,,,7,357.2653716,287.2814706,0.992965301,88.52661765,67.9791495,5.222101213,257.8680902,237.7122002,0.006805476,1.606239708
219.0,0.307004408,0.257792765,0.8397,0.263426813,0.256686118,0.256390797,0.9988,74.0566056,44.16321413,0.001220196,Nova_Formation,100C14h,45,S20A300A0547,EP1,72,4.612,5.604,0.992,24,0.2184,3.82,0.0048,4.4,1,0.048,0.048,3,Nova_Regular,0.24,4.4,0.18,3,11/12/22,0.9999738182,0.973337899,0.9181907378,0.2655548627,0.2586268107,0.2458049876,391.9299926757813,392.1199951171875,1117.42,1.0011701638286892,0.9715606009410268,0.9386875876948124,0,0,804.5418557613621,768.403931948499,596.0,529.0,133.23757934570312,524.619873046875,0.23697843,0.23583573,0.30146155,0.3024892,0.3541764,0.35197175,0.454385459,0.439479,0.197700545,0.196424499,0.238150492,0.237460658,0.282736421,0.285453379,0.356627792,0.369965047,0.199611589,0.194624767,0.23788628,0.236443594,0.284079313,0.285834759,0.363598555,0.374519974,0.200882986,0.19515118,0.230490386,0.228106439,0.264762193,0.263089865,0.317216784,0.321650535,0.213594854,0.211044788,0.24840501,0.247253865,0.282708585,0.283995301,0.339464068,0.3439008,0.252374113,0.248549029,0.351854116,0.38289687,0.400937587,0.464643389,0.470617473,0.603256106,0,304.8446072,294.8388873,1.38847779,96.55352372,89.48212436,5.470311036,288.9100347,265.5547776,0.004289836,2.993953232
219.0,0.307004408,0.257792765,0.8397,0.263426813,0.256686118,0.256390797,0.9988,74.0566056,44.16321413,0.001220196,Nova_Formation,100C14h,45,S20A300A0547,EP1,72,4.612,5.604,0.992,24,0.2184,3.82,0.0048,4.4,1,0.048,0.048,3,Nova_Regular,0.24,4.4,0.18,3,11/12/22,0.9891651984,0.9681690677,0.9116442908,0.262424826,0.2572160264,0.2441606358,350.1400146484375,394.9500122070313,867.82,1.0083546641808576,0.9796608095501392,0.9992088386837156,1,24,804.5418557613621,768.403931948499,596.0,529.0,133.23757934570312,524.619873046875,0.008854732,0.011448264,0.023417085,0.021771848,0.023244262,0.020926863,0.023470938,0.018855184,0.00826025,0.007633165,0.007301256,0.007681891,0.007617414,0.006638199,0.007614642,0.006366223,0.005075887,0.008795232,0.005306855,0.005462945,0.004413217,0.003334671,0.002552867,-0.002640456,0.003806472,0.007633135,0.005475983,0.006227538,0.005087346,0.005773515,0.00523439,0.005093634,0.003172323,0.004725307,0.002890915,0.003250271,0.003614724,0.002287745,0.000763983,0.002185941,0.000626206,6.33e-06,0.00119856,-0.002584636,0.009287566,0.003756404,0.020125121,0.020992875,1,300.831809,293.5426682,1.266957529,95.69112987,89.29353345,5.478711222,284.7057071,262.4247402,0.003852301,2.387200509
219.0,0.307004408,0.257792765,0.8397,0.263426813,0.256686118,0.256390797,0.9988,74.0566056,44.16321413,0.001220196,Nova_Formation,100C14h,45,S20A300A0547,EP1,72,4.612,5.604,0.992,24,0.2184,3.82,0.0048,4.4,1,0.048,0.048,3,Nova_Regular,0.24,4.4,0.18,3,11/12/22,0.962475111,0.9464681435,0.8991784961,0.2549971691,0.2513094516,0.2410947986,426.0,414.2300109863281,900.37,1.008145262491312,0.9850462453254164,0.9994146847844176,2,127,804.5418557613621,768.403931948499,596.0,529.0,133.23757934570312,524.619873046875,0.03786744,0.028597862,0.07238302,0.071804285,0.07542324,0.07038468,0.080466628,0.069683135,0.028613433,0.024149388,0.02795051,0.027541056,0.030001283,0.028238982,0.031122774,0.027958632,0.02225247,0.022770882,0.022680134,0.021548107,0.019248009,0.017335653,0.014014542,0.006239235,0.022888184,0.0241514,0.022189349,0.021967471,0.022988439,0.02305311,0.024322212,0.023512363,0.019074157,0.019699469,0.019771934,0.020314276,0.022037148,0.021515071,0.024902582,0.026052386,0.012082011,0.011435047,0.029857278,0.028442979,0.058945328,0.057817668,0.124407768,0.133785903,2,326.8073426,293.8578378,1.129743591,92.76456672,79.64322774,5.447572527,276.288035,254.9970829,0.005752916,1.590748248
219.0,0.307004408,0.257792765,0.8397,0.263426813,0.256686118,0.256390797,0.9988,74.0566056,44.16321413,0.001220196,Nova_Formation,100C14h,45,S20A300A0547,EP1,72,4.612,5.604,0.992,24,0.2184,3.82,0.0048,4.4,1,0.048,0.048,3,Nova_Regular,0.24,4.4,0.18,3,11/12/22,0.9482814728,0.9324134861,0.8868126424,0.2511061175,0.2475207744,0.2379895285,462.5299987792969,471.7999877929688,951.54,1.0059408119014417,0.985152196095364,0.9993884229610414,3,230,804.5418557613621,768.403931948499,596.0,529.0,133.23757934570312,524.619873046875,0.040287986,0.041943252,0.11899087,0.11557174,0.12656254,0.11507723,0.136255741,0.11607897,0.040032998,0.040673479,0.046358272,0.044763848,0.04993403,0.047030449,0.05399999,0.050201446,0.034943759,0.037388086,0.039211303,0.037962541,0.037493229,0.033614457,0.031775832,0.022761464,0.034308001,0.036861673,0.037408292,0.03749606,0.039089888,0.038724303,0.04256174,0.041306317,0.033037663,0.032409608,0.037359118,0.03751123,0.041060895,0.040882677,0.047084868,0.048931152,0.017246753,0.025416121,0.065449893,0.067653269,0.108057588,0.119508475,0.203912377,0.250421345,3,323.083012,292.1002082,1.086546758,91.93177789,79.31136312,5.409726303,272.0433626,251.1060311,0.005696678,1.62506173
219.0,0.307004408,0.257792765,0.8397,0.263426813,0.256686118,0.256390797,0.9988,74.0566056,44.16321413,0.001220196,Nova_Formation,100C14h,45,S20A300A0547,EP1,72,4.612,5.604,0.992,24,0.2184,3.82,0.0048,4.4,1,0.048,0.048,3,Nova_Regular,0.24,4.4,0.18,3,11/12/22,0.9329742983,0.9159566622,0.8689580312999999,0.2469485215,0.2430998811,0.2334240209,495.260009765625,520.0900268554688,1048.16,1.0159515785963922,0.9846269323947376,0.9991132130544788,4,333,804.5418557613621,768.403931948499,596.0,529.0,133.23757934570312,524.619873046875,0.06625347,0.054006696,0.16639736,0.16039822,0.17524582,0.16188371,0.194011748,0.16435903,0.056565955,0.056552514,0.066746011,0.065141633,0.072420627,0.067926258,0.080707699,0.074970335,0.050205305,0.053902969,0.057507157,0.05696024,0.056551009,0.054516852,0.055940539,0.046262205,0.046391279,0.051469713,0.055314571,0.055830747,0.057942629,0.058437735,0.065454245,0.06234768,0.045121223,0.044474661,0.056362391,0.059072733,0.063503593,0.064889401,0.071833342,0.076243788,,,,,,,,,4,299.2122493,287.4277731,1.006791672,91.98589725,84.04969481,5.538253141,267.4054601,246.9484352,0.00557323,1.526103201
219.0,0.307004408,0.257792765,0.8397,0.263426813,0.256686118,0.256390797,0.9988,74.0566056,44.16321413,0.001220196,Nova_Formation,100C14h,45,S20A300A0547,EP1,72,4.612,5.604,0.992,24,0.2184,3.82,0.0048,4.4,1,0.048,0.048,3,Nova_Regular,0.24,4.4,0.18,3,11/12/22,0.9077382485,0.888330629,0.8280686069,0.2400872026,0.2355912868,0.2225893095,564.6900024414062,565.0399780273438,1193.92,1.0202205427294877,0.9811248358685792,0.999198883222662,5,436,804.5418557613621,768.403931948499,596.0,529.0,133.23757934570312,524.619873046875,0.06666432,0.0698767,0.21976575,0.2130284,0.23431963,0.21853048,0.263662636,0.22724432,0.071791425,0.072424963,0.092345729,0.089674428,0.09806633,0.094259113,0.110531092,0.102270335,0.069244787,0.069775715,0.080543756,0.079831198,0.082142711,0.080820769,0.083225578,0.076104075,0.06259279,0.067342609,0.078101963,0.07852757,0.082793504,0.083725989,0.092445493,0.092746109,0.064159721,0.057804674,0.086305916,0.089510083,0.096185416,0.10014829,0.10950318,0.121976912,,,,,,,,,5,310.7116324,286.8009171,0.962192627,89.79291399,78.7513008,5.518494564,260.5165452,240.0871164,0.007399708,1.612691392
