Repository: cx26/formation-analysis

# ***Data-Driven Analysis of Battery Formation*** 

This repository contains half cell measurement data and code (for plotting, simulation and experiment design) accompanying the paper *Data-Driven Analysis of Battery Formation Reveals the Role of Electrode Utilization in Extending Cycle Life* by Xiao Cui et al (2024).  

- **[data](data)**: 
    - extracted summary information from [aging cycles, diagnostic cycles](data/rpt_summary_041524.csv) and [formation cycles](data/formation_cycle_info_042124.csv); [resistances](data/delta_features_041524.csv); [electrode-specifics](data/electrode_info_04152024.csv) fitted using differential voltage analysis; [formation parameters](data/Formation_2022

File: data/df_all.csv (part 28 of 43)
seq_num,1st_ch_cap,1st_disch_cap,1st_CE,disch_cap_with_cv,last_ch_cap,last_disch_cap,last_CE,formation_time,temperature_exp,cv_hold_cap,formation_file_name,formation_drying_date,formation_temperature,cell_id,electrolyte,ocv_time,cell_mass_before,cell_mass_after,electrolyte_mass,wetting_hold_time,formation_charge_current_1,formation_cutoff_voltage_1,formation_charge_current_2,formation_cutoff_voltage_2,charge_hold_time,formation_discharge_current,formation_verification_current,formation_verification_repeat,regular_project_name,regular_charge_current,regular_charge_cutoff_voltage,regular_discharge_current,regular_discharge_cutoff_voltage,date,rpt_low_energy,rpt_med_energy,regu_energy,rpt_low_cap,rpt_med_cap,regu_cap,rpt_low_cv_t,rpt_med_cv_t,regu_cv_t,rpt_low_ce,rpt_med_ce,regu_ce,diag_pos_x,cycle_index,rpt_low_life,rpt_med_life,regu_life,regu_knee,q_throughput,e_throughput,r_c_0_0s,r_d_0_0s,r_c_0_3s,r_d_0_3s,r_c_0_10s,r_d_0_10s,r_c_0_30s,r_d_0_30s,r_c_1_0s,r_d_1_0s,r_c_1_3s,r_d_1_3s,r_c_1_10s,r_d_1_10s,r_c_1_30s,r_d_1_30s,r_c_2_0s,r_d_2_0s,r_c_2_3s,r_d_2_3s,r_c_2_10s,r_d_2_10s,r_c_2_30s,r_d_2_30s,r_c_3_0s,r_d_3_0s,r_c_3_3s,r_d_3_3s,r_c_3_10s,r_d_3_10s,r_c_3_30s,r_d_3_30s,r_c_4_0s,r_d_4_0s,r_c_4_3s,r_d_4_3s,r_c_4_10s,r_d_4_10s,r_c_4_30s,r_d_4_30s,r_c_5_0s,r_d_5_0s,r_c_5_3s,r_d_5_3s,r_c_5_10s,r_d_5_10s,r_c_5_30s,r_d_5_30s,diag_pos_y,Q_ne,Q_pe,SOC_ne_0,SOC_pe_0,SOC_ne_100,SOC_pe_100,Q_li,Q_full,error,Q_offset
219.0,0.307004408,0.257792765,0.8397,0.263426813,0.256686118,0.256390797,0.9988,74.0566056,44.16321413,0.001220196,Nova_Formation,100C14h,45,S20A300A0547,EP1,72,4.612,5.604,0.992,24,0.2184,3.82,0.0048,4.4,1,0.048,0.048,3,Nova_Regular,0.24,4.4,0.18,3,11/12/22,0.8971699094,0.8780668587,0.8025694012,0.2373496698,0.2330693167,0.2161631603,629.1599731445312,629.25,1312.46,1.0224083358046705,0.9817931481008408,0.999118770807398,6,539,804.5418557613621,768.403931948499,596.0,529.0,133.23757934570312,524.619873046875,0.095427796,0.09272081,0.29132512,0.29252377,0.31098956,0.29935825,0.347078145,0.3085143,0.101024523,0.102903083,0.135265782,0.131402329,0.145044774,0.138237238,0.162639469,0.151786894,0.094660535,0.09643738,0.121746093,0.117183343,0.123880088,0.11898154,0.128339291,0.11886096,0.09211798,0.096546441,0.11589238,0.116645366,0.123031825,0.123704106,0.137222528,0.136549592,0.09974432,0.093364805,0.130228877,0.132486075,0.140311807,0.147400707,0.156922758,0.175309122,,,,,,,,,6,348.165577,287.2134892,0.984935842,88.461087,69.570938,5.319849174,257.5013821,237.3495838,0.007365869,1.443266334
219.0,0.307004408,0.257792765,0.8397,0.263426813,0.256686118,0.256390797,0.9988,74.0566056,44.16321413,0.001220196,Nova_Formation,100C14h,45,S20A300A0547,EP1,72,4.612,5.604,0.992,24,0.2184,3.82,0.0048,4.4,1,0.048,0.048,3,Nova_Regular,0.24,4.4,0.18,3,11/12/22,0.8809084774,0.8614658748,0.6852348287,0.2331066921,0.228948441,0.1851598849,735.489990234375,759.72998046875,1554.18,1.023486127315825,0.9821423263953886,0.9946448911053248,7,642,804.5418557613621,768.403931948499,596.0,529.0,133.23757934570312,524.619873046875,0.12582915,0.10843581,0.39271185,0.38194725,0.4183591,0.3911844,0.467041671,0.40998018,0.123870507,0.120669588,0.179223403,0.17018123,0.191912651,0.183426142,0.217879444,0.208303422,0.114968881,0.116750255,0.158478111,0.154130474,0.164289504,0.159102172,0.172778219,0.170236379,0.119417056,0.116861284,0.151193768,0.150322586,0.160313278,0.163113147,0.179120988,0.184176475,0.109249204,0.11240381,0.172503889,0.177574992,0.18678689,0.199527413,0.205809772,0.2458058,,,,,,,,,7,368.6073716,285.4730892,0.984966222,87.46167531,64.7441897,5.134756685,253.3102044,233.1066058,0.006676358,1.914592016
220.0,0.307188607,0.259544268,0.8449,0.269673052,,,,49.4404917,44.67944006,0.017957234,Nova_Formation,100C14h,45,S20A300A0631,EP1,72,4.634,5.633,0.999,24,0.0048,3.86,0.2544,4.4,1,0.048,0.048,0,Nova_Regular,0.24,4.4,0.18,3,11/12/22,1.015574304,0.9819857243,0.9253275874,0.2697135331,0.260734888,0.2475453855,386.3500061035156,389.9800109863281,881.8,1.0054998046046932,0.9663937397249436,0.9488204704820924,0,0,877.361292564105,862.0921919640404,735.0,639.0,167.4103546142578,658.0338745117188,0.23572233,0.23046274,0.2952896,0.29897782,0.34932643,0.34891605,0.448039711,0.43641722,0.191975579,0.188156277,0.231308326,0.227367923,0.27571857,0.276205689,0.350264072,0.359785676,0.190706208,0.186884984,0.229993269,0.226680622,0.27517429,0.276966482,0.354078144,0.367411494,0.197065011,0.190061241,0.225662693,0.221653029,0.259415358,0.257831424,0.313329041,0.31719318,0.212957025,0.207223788,0.245917067,0.24493967,0.28112185,0.281568974,0.337552428,0.342076868,0.253640592,0.251085609,0.361446083,0.398981422,0.406583399,0.471209109,0.472318739,0.594340384,0,300.8156947,298.3591585,1.539336393,97.02276296,92.29400902,5.520862928,294.1068646,269.713349,0.00409939,3.290949966
220.0,0.307188607,0.259544268,0.8449,0.269673052,,,,49.4404917,44.67944006,0.017957234,Nova_Formation,100C14h,45,S20A300A0631,EP1,72,4.634,5.633,0.999,24,0.0048,3.86,0.2544,4.4,1,0.048,0.048,0,Nova_Regular,0.24,4.4,0.18,3,11/12/22,1.007678243,0.9798050543,0.921438573,0.2674814977,0.2602006073,0.2465174687,372.0299987792969,376.05999755859375,851.95,1.011376037121222,0.9748754958013373,0.9995756195931296,1,24,877.361292564105,862.0921919640404,735.0,639.0,167.4103546142578,658.0338745117188,-0.000860617,-0.002255693,0.01111725,0.009271145,0.00849849,0.006415695,0.009947598,0.004947573,-0.001909018,-0.001902983,-0.003164887,-0.003503233,-0.004190356,-0.00320822,-0.005077124,-0.00444597,-0.001907021,-0.004294708,-0.001873672,-0.004216388,-0.001288146,-0.004747689,-0.004451424,-0.008740515,-0.006358802,-0.005097166,-0.007135808,-0.006202936,-0.00714013,-0.007467538,-0.008835167,-0.009544104,-0.008903652,-0.007621571,-0.010882527,-0.012141928,-0.011474848,-0.013776004,-0.012718976,-0.014068693,-0.017801523,-0.019064575,-0.032427132,-0.045060039,-0.028677136,-0.042720467,-0.027974576,-0.038762808,1,299.9293384,296.6294988,1.418556508,96.58987715,91.48704736,5.519423992,290.7687356,267.4813135,0.00361458,2.660515249
220.0,0.307188607,0.259544268,0.8449,0.269673052,,,,49.4404917,44.67944006,0.017957234,Nova_Formation,100C14h,45,S20A300A0631,EP1,72,4.634,5.633,0.999,24,0.0048,3.86,0.2544,4.4,1,0.048,0.048,0,Nova_Regular,0.24,4.4,0.18,3,11/12/22,0.9843205741,0.965854611,0.9156089939,0.2609675675,0.2565150011,0.24518756,385.8399963378906,397.5400085449219,857.04,1.0122912665296686,0.9852559882503052,0.9999556975127674,2,127,877.361292564105,862.0921919640404,735.0,639.0,167.4103546142578,658.0338745117188,0.003893971,0.013642073,0.035446197,0.031380743,0.03747955,0.030346096,0.04139939,0.029543638,0.008264855,0.007001236,0.008252352,0.009716615,0.009284675,0.007656902,0.010801196,0.008276612,0.005082548,0.006363511,0.007048562,0.006254122,0.00639236,0.004397094,0.005082101,-0.006339699,-0.00254561,0.002551571,0.001119003,0.001921341,0.001315176,0.001448244,0.00133422,1.48e-05,-0.007631212,-0.005075783,-0.006449744,-0.00694333,-0.007258743,-0.006653577,-0.005600899,-0.006434232,-0.019711554,-0.019058689,-0.031383693,-0.048386425,-0.014757574,-0.033325404,0.010161757,0.000665367,2,295.8625107,293.2646191,1.220006922,95.18661277,90.10832137,5.510879076,282.7582005,260.9673835,0.003739572,2.019815375
220.0,0.307188607,0.259544268,0.8449,0.269673052,,,,49.4404917,44.67944006,0.017957234,Nova_Formation,100C14h,45,S20A300A0631,EP1,72,4.634,5.633,0.999,24,0.0048,3.86,0.2544,4.4,1,0.048,0.048,0,Nova_Regular,0.24,4.4,0.18,3,11/12/22,0.9695129562,0.9529332233,0.9070368898,0.2568790738,0.2530413187,0.2431432006,418.75,443.0700073242188,903.1,1.0112289371330498,0.9872764736450726,1.0000024335512507,3,230,877.361292564105,862.0921919640404,735.0,639.0,167.4103546142578,658.0338745117188,0.023106933,0.028255776,0.07115641,0.066444546,0.07477185,0.06666008,0.084771872,0.06767094,0.018136725,0.019709259,0.023702875,0.02401267,0.026555508,0.023683876,0.027628183,0.02606529,0.018434688,0.015895262,0.019586846,0.020482749,0.019084245,0.016284406,0.01779896,0.005728215,0.009535149,0.013988331,0.013808116,0.014620647,0.015889972,0.016903788,0.016595155,0.016533494,0.004447728,0.006362706,0.007067904,0.006713077,0.009050459,0.008718133,0.013347238,0.013264298,0.000635624,-0.008258641,-0.005002111,-0.019230813,0.02155742,0.00929594,0.080095619,0.078200221,3,294.6113915,291.5261589,1.139171638,94.24825675,88.93482591,5.523457693,278.1144522,256.878925,0.004104251,1.777073697
220.0,0.307188607,0.259544268,0.8449,0.269673052,,,,49.4404917,44.67944006,0.017957234,Nova_Formation,100C14h,45,S20A300A0631,EP1,72,4.634,5.633,0.999,24,0.0048,3.86,0.2544,4.4,1,0.048,0.048,0,Nova_Regular,0.24,4.4,0.18,3,11/12/22,0.9575190513,0.9409619778,0.8975680478,0.2535897239,0.2498214104,0.2408533631,475.25,467.6300048828125,950.32,1.009750464757479,0.9874958968822524,0.9999563741130773,4,333,877.361292564105,862.0921919640404,735.0,639.0,167.4103546142578,658.0338745117188,0.023794532,0.026324734,0.110420525,0.10462591,0.11613622,0.10477716,0.127385676,0.10766661,0.031132013,0.031130627,0.039260432,0.039366737,0.043014526,0.041309655,0.047572285,0.044465601,0.028587654,0.027317092,0.034195438,0.033600673,0.034246922,0.029395998,0.033657759,0.019676507,0.020957604,0.023505241,0.026661709,0.028506294,0.03032735,0.030571312,0.034362614,0.033665478,0.013328686,0.017781556,0.022873923,0.022933111,0.026416332,0.027661681,0.033021659,0.033568293,0.011418104,0.002521843,0.02385062,0.015228927,0.062387109,0.058877587,0.143607765,0.166485965,4,295.7826857,290.6236392,1.087991315,93.33244787,87.14752762,5.745213576,274.4642465,253.5895398,0.004578127,0.959668002
220.0,0.307188607,0.259544268,0.8449,0.269673052,,,,49.4404917,44.67944006,0.017957234,Nova_Formation,100C14h,45,S20A300A0631,EP1,72,4.634,5.633,0.999,24,0.0048,3.86,0.2544,4.4,1,0.048,0.048,0,Nova_Regular,0.24,4.4,0.18,3,11/12/22,0.9435433567,0.9263370777,0.881586398,0.24976796,0.2458673668,0.2367596659,491.80999755859375,499.05999755859375,1027.75,1.0068246743195486,0.9864864062193864,0.999936866120391,5,436,877.361292564105,862.0921919640404,735.0,639.0,167.4103546142578,658.0338745117188,0.04432088,0.036491767,0.1467902,0.14224532,0.15454954,0.14420354,0.174617529,0.15024632,0.04575783,0.042569235,0.055071399,0.055806205,0.060400009,0.057859868,0.067538261,0.064800739,0.041306436,0.03771694,0.048440978,0.046584174,0.050728351,0.044601649,0.052103877,0.037066221,0.031769425,0.036850691,0.040887073,0.042302266,0.045662135,0.046277672,0.050356477,0.050823152,0.028590217,0.028586492,0.039221182,0.038941577,0.044300109,0.044863462,0.054007888,0.055812508,0.024138153,0.01396212,0.0643951,0.067355722,0.117114574,0.135773659,0.230075568,0.314576507,5,294.5737392,289.306519,1.035665497,92.46595195,86.3897095,5.557921027,270.5608254,249.7677758,0.005262992,1.662823193
220.0,0.307188607,0.259544268,0.8449,0.269673052,,,,49.4404917,44.67944006,0.017957234,Nova_Formation,100C14h,45,S20A300A0631,EP1,72,4.634,5.633,0.999,24,0.0048,3.86,0.2544,4.4,1,0.048,0.048,0,Nova_Regular,0.24,4.4,0.18,3,11/12/22,0.9219274092,0.9034508716,0.8535443561,0.2438612178,0.2396233966,0.22923522,518.0700073242188,524.6400146484375,1104.2,1.0187078845153144,0.9843640974848968,1.000002142781779,6,539,877.361292564105,862.0921919640404,735.0,639.0,167.4103546142578,658.0338745117188,0.05270222,0.0600114,0.1862536,0.18058795,0.19838667,0.18574846,0.224313974,0.19347239,0.052748889,0.053376496,0.071684256,0.071277663,0.078113109,0.074694335,0.089601159,0.083467335,0.049568802,0.050834179,0.064773753,0.062836125,0.067368865,0.062443048,0.072069228,0.060356677,0.043208018,0.047657922,0.05502297,0.056965128,0.060248792,0.06021592,0.069390386,0.067352057,0.041937649,0.038122594,0.057770744,0.058083639,0.064939141,0.067235559,0.07752493,0.082789391,,,,,,,,,6,300.144683,288.150096,0.977462162,90.73540418,82.74765061,5.561435395,264.387955,243.8610337,0.006851224,1.567839164
220.0,0.307188607,0.259544268,0.8449,0.269673052,,,,49.4404917,44.67944006,0.017957234,Nova_Formation,100C14h,45,S20A300A0631,EP1,72,4.634,5.633,0.999,24,0.0048,3.86,0.2544,4.4,1,0.048,0.048,0,Nova_Regular,0.24,4.4,0.18,3,11/12/22,0.908816603,0.8896048419,0.8310211424,0.2404086786,0.2359951814,0.2234533905,560.3300170898438,591.25,1219.46,1.021834084254601,0.9825866137901144,0.9992992047173912,7,642,877.361292564105,862.0921919640404,735.0,639.0,167.4103546142578,658.0338745117188,0.062252432,0.054905847,0.2320542,0.22410461,0.24786246,0.23005557,0.280219436,0.2417329,0.066069528,0.065434515,0.093725786,0.092626557,0.103930831,0.098398924,0.120696783,0.111804783,0.065432206,0.062256917,0.084228233,0.082052603,0.087900639,0.082158387,0.094006181,0.081298947,0.054624423,0.058445111,0.075303212,0.076281711,0.082932085,0.082655758,0.095983565,0.09465304,0.048265934,0.053993687,0.081105188,0.083466008,0.09049952,0.095629513,0.106082916,0.11870715,,,,,,,,,7,326.0315929,288.4748893,0.98346905,89.33865519,75.19198313,5.468894076,260.9260065,240.4085301,0.006999201,1.534670435
221.0,0.306302565,0.256732894,0.8382,0.267760208,,,,49.0825389,44.1423642,0.018345748,Nova_Formation,100C14h,45,S20A300A0554,EP1,72,4.631,5.533,0.902,24,0.0048,3.86,0.2544,4.4,1,0.048,0.048,0,Nova_Regular,0.24,4.4,0.18,3,11/12/22,1.0092691661,0.9784595988,0.9237881343,0.2679805055,0.2596229849,0.2466792253,373.3299865722656,366.8999938964844,853.59,0.9995041688407386,0.9621760006344048,0.94804962481806,0,0,652.6815982352362,655.4685091090505,607.0,379.0,138.2388916015625,541.9320678710938,0.20274343,0.20594047,0.27362874,0.2782566,0.32759726,0.3277346,0.430496573,0.4169658,0.157010838,0.155091956,0.19554843,0.194936544,0.240772471,0.242750034,0.315932661,0.327980906,0.154470146,0.151276335,0.193603665,0.19258678,0.240240097,0.243401527,0.317204028,0.333699375,0.155105814,0.155393869,0.187296614,0.186983511,0.222878322,0.22392416,0.275400668,0.282517165,0.17862764,0.175429374,0.211670637,0.214592665,0.247486755,0.25128901,0.303986013,0.311538547,0.22693868,0.216108188,0.340066344,0.389886975,0.385226816,0.467206508,0.449616373,0.598113656,0,296.8985777,296.8890786,1.540058271,96.90300249,92.96104942,5.479086269,292.2668423,267.9804201,0.0040418,3.447202362
221.0,0.306302565,0.256732894,0.8382,0.267760208,,,,49.0825389,44.1423642,0.018345748,Nova_Formation,100C14h,45,S20A300A0554,EP1,72,4.631,5.533,0.902,24,0.0048,3.86,0.2544,4.4,1,0.048,0.048,0,Nova_Regular,0.24,4.4,0.18,3,11/12/22,1.0017329537,0.976021469,0.9187952134,0.2658558112,0.2590136283,0.2453133103,377.6300048828125,356.6400146484375,829.12,1.0052132296371354,0.9700358981246896,0.999100834008765,1,24,652.6815982352362,655.4685091090505,607.0,379.0,138.2388916015625,541.9320678710938,-0.012227193,-0.006344423,0.000707626,-0.000802159,0.000865847,-0.001351506,-0.00097096,-0.005064815,-0.008901298,-0.007618681,-0.007316619,-0.006384805,-0.007678717,-0.006902441,-0.010174662,-0.00824824,-0.008285478,-0.007618904,-0.00567776,-0.007910475,-0.007287383,-0.010217682,-0.007014245,-0.012057781,-0.008265615,-0.009193867,-0.008812308,-0.01013954,-0.012048677,-0.012975916,-0.012065232,-0.013000339,-0.01526019,-0.017152146,-0.016837865,-0.020107597,-0.018042117,-0.020329922,-0.019840568,-0.020409822,-0.023522466,-0.021599278,-0.042337567,-0.060369372,-0.038436741,-0.056825101,-0.035157949,-0.052723527,1,295.8532722,295.0671672,1.419053183,96.5207739,92.23624055,5.461635384,288.9994286,265.8557256,0.003602908,2.829894907
221.0,0.306302565,0.256732894,0.8382,0.267760208,,,,49.0825389,44.1423642,0.018345748,Nova_Formation,100C14h,45,S20A300A0554,EP1,72,4.631,5.533,0.902,24,0.0048,3.86,0.2544,4.4,1,0.048,0.048,0,Nova_Regular,0.24,4.4,0.18,3,11/12/22,0.978481627,0.9625424467,0.9129501378,0.2593912634,0.2554577929,0.2439409035,376.6099853515625,384.4700012207031,832.22,1.005711506267859,0.9803742311889494,0.9994077193548448,2,127,652.6815982352362,655.4685091090505,607.0,379.0,138.2388916015625,541.9320678710938,-0.001199737,-0.002530471,0.02917546,0.022188395,0.031109184,0.02240187,0.03421399,0.020361096,-0.002545655,-0.001897827,0.000822574,0.000837773,0.000778005,-0.000553846,0.001900882,-0.000620365,-0.001274303,-0.00189805,-0.000311628,-0.000215143,-0.002579048,-0.004943728,-6.14e-06,-0.012695283,-0.001947716,-0.006651223,-0.006179437,-0.005286708,-0.006456241,-0.00699085,-0.004719108,-0.007279426,-0.015896901,-0.01524514,-0.014544785,-0.016965047,-0.014692485,-0.016760275,-0.014121473,-0.015960187,-0.036236957,-0.026684344,-0.044941723,-0.066441596,-0.026287973,-0.049062133,0.004252225,-0.008228242,2,290.5081384,290.9527707,1.228750583,95.31683655,91.15547514,5.527537486,280.8965974,259.3911773,0.003821982,1.853276152
221.0,0.306302565,0.256732894,0.8382,0.267760208,,,,49.0825389,44.1423642,0.018345748,Nova_Formation,100C14h,45,S20A300A0554,EP1,72,4.631,5.533,0.902,24,0.0048,3.86,0.2544,4.4,1,0.048,0.048,0,Nova_Regular,0.24,4.4,0.18,3,11/12/22,0.9637091257,0.949819302,0.9044809207,0.2553363027,0.2520758063,0.2419489433,435.2000122070313,429.1700134277344,877.68,1.0045632638179258,0.9825511686445708,0.9994320227173696,3,230,652.6815982352362,655.4685091090505,607.0,379.0,138.2388916015625,541.9320678710938,0.000743657,0.006357178,0.0721257,0.063586265,0.07644108,0.06356269,0.085099936,0.06356314,0.008890271,0.007628128,0.014898881,0.013479918,0.016620561,0.015017554,0.020958632,0.016428232,0.008254766,0.006992489,0.010189325,0.010558084,0.00925912,0.006345451,0.010788351,-0.003176332,0.00380528,0.001603737,0.005754113,0.005590364,0.006093815,0.005296603,0.010639697,0.007960498,-0.006368175,-0.007624418,-0.00196822,-0.004307121,-0.001425937,-0.00291653,0.00312373,0.002458662,-0.028618127,-0.021607623,-0.020259768,-0.037012309,0.009940416,-0.004613668,0.072884738,0.071511209,3,292.2003968,289.7660548,1.140959289,94.26039496,89.18317605,5.478530257,276.4685152,255.3362169,0.004232769,1.923489787
221.0,0.306302565,0.256732894,0.8382,0.267760208,,,,49.0825389,44.1423642,0.018345748,Nova_Formation,100C14h,45,S20A300A0554,EP1,72,4.631,5.533,0.902,24,0.0048,3.86,0.2544,4.4,1,0.048,0.048,0,Nova_Regular,0.24,4.4,0.18,3,11/12/22,0.9515992298,0.9378133272,0.8932016601999999,0.2520523736,0.2488968194,0.2392187117999999,467.7200012207031,464.2099914550781,959.82,1.0029662572070246,0.9827141437052856,0.9993650972861448,4,333,652.6815982352362,655.4685091090505,607.0,379.0,138.2388916015625,541.9320678710938,0.006035581,0.0171545,0.11434999,0.10645223,0.12227309,0.10801187,0.136681855,0.109308094,0.02095741,0.017791644,0.031257808,0.029322341,0.034867778,0.032880172,0.042550206,0.036214352,0.01778166,0.016522571,0.024727225,0.023890138,0.025556266,0.020319372,0.02793321,0.012701422,0.015237212,0.012403056,0.019251823,0.01920484,0.021472484,0.021213755,0.027784914,0.025110871,0.005700588,0.001265764,0.013316184,0.011016846,0.016996697,0.016203701,0.025261194,0.024690896,-0.008923605,-0.010811642,0.013798505,0.005918801,0.053731084,0.055986792,0.140866756,0.179856598,4,323.008609,292.0213453,1.104012268,92.29832517,79.68239568,5.381753025,273.0968655,252.0522876,0.006091974,1.762655615
221.0,0.306302565,0.256732894,0.8382,0.267760208,,,,49.0825389,44.1423642,0.018345748,Nova_Formation,100C14h,45,S20A300A0554,EP1,72,4.631,5.533,0.902,24,0.0048,3.86,0.2544,4.4,1,0.048,0.048,0,Nova_Regular,0.24,4.4,0.18,3,11/12/22,0.9302388359,0.9149535561,0.8606419612,0.2462451844,0.2427169048,0.2307193673999999,508.7900085449219,511.8900146484375,1105.85,1.0119477253244056,0.9810364405867475,0.998843074887682,5,436,652.6815982352362,655.4685091090505,607.0,379.0,138.2388916015625,541.9320678710938,0.014364377,0.027942985,0.16018566,0.14921695,0.17081755,0.15397453,0.194672048,0.15947881,0.034939274,0.030490294,0.048961535,0.046815708,0.054771915,0.051156387,0.064161927,0.057801068,0.025153369,0.026043877,0.043148041,0.041614443,0.046022594,0.040226996,0.052464783,0.039369792,0.026676744,0.025739595,0.035001233,0.035992458,0.03936477,0.038818866,0.048757464,0.046699584,0.01650244,0.013966128,0.034779876,0.033195257,0.040213957,0.041552901,0.05322513,0.057357877,,,,,,,,,5,293.2250595,286.407969,1.008381918,92.14452169,85.63458376,5.504044601,266.8660816,246.245098,0.006445504,1.900132732
221.0,0.306302565,0.256732894,0.8382,0.267760208,,,,49.0825389,44.1423642,0.018345748,Nova_Formation,100C14h,45,S20A300A0554,EP1,72,4.631,5.533,0.902,24,0.0048,3.86,0.2544,4.4,1,0.048,0.048,0,Nova_Regular,0.24,4.4,0.18,3,11/12/22,0.9092713123,0.8902858128,0.8226478454,0.240653069,0.2361278302,0.2206671734,571.0399780273438,568.3599853515625,1189.27,1.0183477441926738,0.976264547402063,0.9991656870963852,6,539,652.6815982352362,655.4685091090505,607.0,379.0,138.2388916015625,541.9320678710938,0.022574961,0.036844984,0.20760131,0.19414246,0.22410214,0.20187622,0.256576538,0.21160468,0.040010184,0.040026978,0.072283551,0.068730831,0.080166712,0.075408116,0.096540004,0.086407989,0.043186411,0.040029272,0.063485712,0.062270224,0.065726191,0.062212378,0.075564951,0.063114494,0.036830902,0.035415217,0.056966797,0.055617243,0.062295929,0.059912115,0.074787199,0.072902292,0.033646315,0.029856429,0.06256637,0.062276334,0.070654079,0.075359732,0.084969729,0.099035054,,,,,,,,,6,340.4602003,288.4555468,0.997803791,89.37174485,72.21467706,5.315427667,261.1948801,240.6529827,0.007479292,1.812126664
221.0,0.306302565,0.256732894,0.8382,0.267760208,,,,49.0825389,44.1423642,0.018345748,Nova_Formation,100C14h,45,S20A300A0554,EP1,72,4.631,5.533,0.902,24,0.0048,3.86,0.2544,4.4,1,0.048,0.048,0,Nova_Regular,0.24,4.4,0.18,3,11/12/22,0.8331567074,0.8147753066,0.6442560821,0.2200008504,0.2159157987,0.173435057,677.1400146484375,699.5700073242188,1685.19,1.0214794897125143,0.9748905123192672,0.994235113875901,7,642,652.6815982352362,655.4685091090505,607.0,379.0,138.2388916015625,541.9320678710938,0.043506503,0.04495184,0.32174006,0.3099255,0.35005474,0.32336617,0.402316749,0.34759352,0.077486619,0.069215894,0.126411453,0.121261239,0.139493033,0.132442668,0.165136427,0.156853825,0.067317635,0.067312717,0.110699683,0.106476456,0.119227201,0.112722576,0.135903805,0.128260165,0.07113035,0.065101445,0.104215637,0.104530111,0.113036379,0.11633426,0.140211642,0.147669315,0.053963363,0.059043244,0.134487271,0.144043326,0.159055993,0.184947878,0.205044389,0.274963647,,,,,,,,,7,382.3755509,282.5744234,0.912411566,83.51493901,59.26507513,4.552973488,239.4806961,220.0007647,0.007213862,3.125554099
222.0,0.306992527,0.260444378,0.8484,0.270778792,,,,49.1907528,44.50858068,0.019968681,Nova_Formation,100C14h,45,S20A300A0240,EP1,72,4.664,5.63,0.966,24,0.0048,3.86,0.2544,4.4,1,0.048,0.048,0,Nova_Regular,0.24,4.4,0.18,3,11/12/22,1.0129248134,0.9794956297,0.9231265006,0.2689778911,0.2600196144,0.2468576165,418.3999938964844,406.4100036621094,903.95,1.0019652862430264,0.962761679300375,0.9479905849854924,0,0,765.7493661102156,747.9237778585608,654.0,478.0,148.26744079589844,582.3428955078125,0.22035585,0.2320097,0.29875246,0.3067044,0.35434595,0.35693127,0.456971824,0.44622168,0.181789204,0.181159124,0.22223492,0.222443432,0.266883731,0.270429671,0.341299713,0.357233196,0.179884315,0.176709697,0.220445246,0.218967319,0.266990989,0.269380867,0.345119417,0.361680627,0.183064431,0.183699667,0.21484378,0.215290576,0.24903056,0.25223273,0.302719146,0.309554815,0.200226352,0.201497361,0.23958753,0.241947398,0.274487406,0.279330522,0.33116743,0.340702772,0.252983361,0.242813453,0.366424829,0.41717726,0.411711246,0.494756162,0.476278991,0.626105547,0,299.8505484,297.922359,1.518659405,96.9028448,92.32727016,5.506509762,293.2489497,268.9777051,0.00401219,3.312412274
222.0,0.306992527,0.260444378,0.8484,0.270778792,,,,49.1907528,44.50858068,0.019968681,Nova_Formation,100C14h,45,S20A300A0240,EP1,72,4.664,5.63,0.966,24,0.0048,3.86,0.2544,4.4,1,0.048,0.048,0,Nova_Regular,0.24,4.4,0.18,3,11/12/22,1.0034917134,0.9770504318,0.9193106664,0.2662685461,0.2593817904,0.2458321338,387.0700073242188,380.4700012207031,868.14,1.0085344486536576,0.9728843745711824,0.998822807968588,1,24,765.7493661102156,747.9237778585608,654.0,478.0,148.26744079589844,582.3428955078125,0.00531733,-0.003208354,0.006831855,0.002136886,0.004356146,-0.000579298,0.003265917,-0.004267842,-0.001895845,-0.004445136,-0.004888952,-0.003923684,-0.005843699,-0.00633797,-0.006288081,-0.010217309,-0.005707979,-0.001267001,-0.006327257,-0.003794655,-0.00703755,-0.005338818,-0.007575035,-0.010797203,-0.008252427,-0.008894607,-0.008451119,-0.010582268,-0.009174079,-0.012186393,-0.010307044,-0.011432141,-0.009524703,-0.01334171,-0.015867025,-0.01713872,-0.016524404,-0.018133014,-0.018416017,-0.022285044,-0.020325795,-0.020970464,-0.04171297,-0.060569048,-0.037367791,-0.058833033,-0.031940818,-0.054014802,1,298.3833456,296.1736328,1.362991627,96.25262861,91.45035175,5.49313844,289.1418468,266.2683607,0.003631515,2.537318439
222.0,0.306992527,0.260444378,0.8484,0.270778792,,,,49.1907528,44.50858068,0.019968681,Nova_Formation,100C14h,45,S20A300A0240,EP1,72,4.664,5.63,0.966,24,0.0048,3.86,0.2544,4.4,1,0.048,0.048,0,Nova_Regular,0.24,4.4,0.18,3,11/12/22,0.9763648339,0.9587098968,0.9105355946,0.2587222607,0.2544591032,0.2436940792,399.0700073242188,402.1099853515625,860.96,1.0092449875432552,0.9820588978187326,0.9991586502559464,2,127,765.7493661102156,747.9237778585608,654.0,478.0,148.26744079589844,582.3428955078125,0.015107378,-0.005806163,0.036991328,0.026755214,0.035719603,0.024572939,0.039119124,0.022155225,0.003829733,0.002537638,0.006597504,0.005515993,0.006147474,0.006043077,0.00768581,0.003164589,0.003189966,0.004442617,0.001639172,0.004731491,-0.000781298,-0.001125425,-0.00249055,-0.01335752,0.0006475,-0.001276121,-0.001354784,-0.002448872,-0.001239344,-0.003143072,-0.000614107,-0.000641853,-0.004438713,-0.009261504,-0.011605307,-0.012365177,-0.010760814,-0.01322028,-0.00938648,-0.012441278,-0.03176704,-0.020344153,-0.038154125,-0.062434465,-0.016818583,-0.04284963,0.028514653,0.003799081,2,291.6850537,292.2339319,1.163083711,94.69085814,90.51395844,5.507803567,280.1113592,258.7220754,0.003901368,1.901071541
222.0,0.306992527,0.260444378,0.8484,0.270778792,,,,49.1907528,44.50858068,0.019968681,Nova_Formation,100C14h,45,S20A300A0240,EP1,72,4.664,5.63,0.966,24,0.0048,3.86,0.2544,4.4,1,0.048,0.048,0,Nova_Regular,0.24,4.4,0.18,3,11/12/22,0.9619146559,0.9454522326,0.9004551062999999,0.2547637338,0.250898632,0.2412099677999999,429.0299987792969,459.4500122070313,918.51,1.00709540574387,0.9827670524801096,0.9991369776642612,3,230,765.7493661102156,747.9237778585608,654.0,478.0,148.26744079589844,582.3428955078125,0.026176855,0.015889436,0.073138356,0.06302884,0.07522398,0.06205526,0.083244443,0.05986187,0.016543821,0.014618471,0.019645482,0.018507496,0.021921039,0.020795494,0.025485873,0.019968688,0.013997033,0.014618486,0.014526218,0.014908254,0.012334347,0.01072675,0.011495471,-0.003849506,0.009547561,0.008897796,0.009976819,0.010895878,0.011496812,0.01068908,0.014486164,0.013984114,0.004461393,8.79e-07,0.001730695,0.000681981,0.003733456,0.002386034,0.008920014,0.006356418,-0.012698099,-0.011440665,-0.014402658,-0.034810901,0.018327504,-0.001790404,0.093924969,0.085174799,3,294.7817516,290.6135347,1.107031833,93.73561074,88.08890907,5.506168289,275.6716994,254.7635129,0.004220509,1.643188429
222.0,0.306992527,0.260444378,0.8484,0.270778792,,,,49.1907528,44.50858068,0.019968681,Nova_Formation,100C14h,45,S20A300A0240,EP1,72,4.664,5.63,0.966,24,0.0048,3.86,0.2544,4.4,1,0.048,0.048,0,Nova_Regular,0.24,4.4,0.18,3,11/12/22,0.9504359466,0.9346467959,0.8900096852,0.2516501929,0.2480228578,0.2386724666,476.739990234375,482.7699890136719,983.17,1.0050768078089307,0.9830281472162108,0.9992160465614542,4,333,765.7493661102156,747.9237778585608,654.0,478.0,148.26744079589844,582.3428955078125,0.022801146,0.01141043,0.11280087,0.10308319,0.11749503,0.10381165,0.131984174,0.103538126,0.029251456,0.026034579,0.035550043,0.03612268,0.040482134,0.037590265,0.045745224,0.040498793,0.026071116,0.024764031,0.027562588,0.030140981,0.028410703,0.026662886,0.027379006,0.014571697,0.019712731,0.015229881,0.023968935,0.023402631,0.02687645,0.024806052,0.032275766,0.030538619,0.015899524,0.009507656,0.016443416,0.015806392,0.019714504,0.019803613,0.029253572,0.027291358,-0.003167897,-2.89e-05,0.01749149,0.001309425,0.059293479,0.054090023,0.158112317,0.182327628,4,296.5308486,289.691714,1.060890188,92.9482681,86.47073564,5.522039696,272.4092976,251.6500073,0.004742505,1.616532214
222.0,0.306992527,0.260444378,0.8484,0.270778792,,,,49.1907528,44.50858068,0.019968681,Nova_Formation,100C14h,45,S20A300A0240,EP1,72,4.664,5.63,0.966,24,0.0048,3.86,0.2544,4.4,1,0.048,0.048,0,Nova_Regular,0.24,4.4,0.18,3,11/12/22,0.9376861105,0.9206184597,0.8709116194,0.2482135075,0.2442933497,0.2337734033,516.9099731445312,526.9299926757812,1069.51,1.0028365113315765,0.981759632767824,0.9989378206969646,5,436,765.7493661102156,747.9237778585608,654.0,478.0,148.26744079589844,582.3428955078125,0.03198187,0.033674285,0.13955429,0.14342222,0.14719126,0.14542168,0.166561067,0.14934173,0.041310862,0.036855012,0.052916929,0.052146882,0.058826238,0.055918187,0.068667173,0.060998321,0.038130939,0.038126439,0.045909494,0.045951962,0.046290994,0.044525146,0.048961401,0.035574168,0.031135231,0.029229671,0.037573397,0.037774801,0.042998493,0.0418486,0.050679207,0.04897815,0.022238106,0.021601558,0.033593938,0.033576444,0.039779752,0.041420102,0.051470578,0.053374022,-1e-05,0.010158584,0.061076701,0.060254246,0.122821599,0.144701242,0.257852525,0.368621409,5,297.4926074,288.6588332,1.018239838,92.12152752,85.03337973,5.535287464,268.9461147,248.2133217,0.005767205,1.725508559
222.0,0.306992527,0.260444378,0.8484,0.270778792,,,,49.1907528,44.50858068,0.019968681,Nova_Formation,100C14h,45,S20A300A0240,EP1,72,4.664,5.63,0.966,24,0.0048,3.86,0.2544,4.4,1,0.048,0.048,0,Nova_Regular,0.24,4.4,0.18,3,11/12/22,0.9153359431,0.8955377188,0.8305513228,0.2422028735,0.2375824463,0.2230667128,570.5,567.719970703125,1213.68,1.018558488256572,0.9788848968245796,0.9993754870719648,6,539,765.7493661102156,747.9237778585608,654.0,478.0,148.26744079589844,582.3428955078125,0.040201858,0.047000244,0.19787386,0.18506348,0.21160462,0.19078475,0.241494,0.20014349,0.052098617,0.049549103,0.074013725,0.072073907,0.080718547,0.07769224,0.095972806,0.085752338,0.045745149,0.049549684,0.066184521,0.065683126,0.06890896,0.06645906,0.075632393,0.064145088,0.045742854,0.041286632,0.057849258,0.057840526,0.064845085,0.062945902,0.076083392,0.07559377,0.03684327,0.034293264,0.060339436,0.061000898,0.070338249,0.072894633,0.08513543,0.093383074,,,,,,,,,6,316.048851,288.1279076,0.972728902,90.14334561,78.14432604,5.493459368,262.8024341,242.2026526,0.007811939,1.697293418
222.0,0.306992527,0.260444378,0.8484,0.270778792,,,,49.1907528,44.50858068,0.019968681,Nova_Formation,100C14h,45,S20A300A0240,EP1,72,4.664,5.63,0.966,24,0.0048,3.86,0.2544,4.4,1,0.048,0.048,0,Nova_Regular,0.24,4.4,0.18,3,11/12/22,0.8980996636,0.8735233013,0.7530908685,0.2377525958,0.2320377028,0.2031851592,669.1099853515625,661.0399780273438,1452.64,1.0191692440657465,0.9724769806533516,0.9974670596070648,7,642,765.7493661102156,747.9237778585608,654.0,478.0,148.26744079589844,582.3428955078125,0.052338585,0.06476267,0.27176622,0.25892293,0.29166546,0.2668026,0.331747711,0.28331938,0.074318841,0.071125761,0.10777314,0.107139468,0.119798481,0.116286695,0.141048163,0.134631008,0.066055834,0.071766302,0.097599626,0.097171247,0.102554709,0.100358307,0.114986181,0.106037378,0.067959666,0.062234417,0.089363217,0.088464081,0.097724736,0.096771955,0.113505572,0.115586162,0.055246219,0.055875346,0.097579762,0.100720391,0.108558595,0.117702454,0.125123203,0.150529921,,,,,,,,,7,369.7728359,287.1000193,1.008009527,88.50334087,65.75645238,5.110050272,257.8204541,237.7524103,0.007451293,1.669743068
223.0,0.311725669,0.249211253,0.7995,0.261036467,,,,47.9172972,54.32952922,0.00159753,Nova_Formation,100C14h,55,S20A300A0242,EP1,72,4.678,5.58,0.902,24,0.036,3.69,0.0048,4.4,1,0.048,0.048,0,Nova_Regular,0.24,4.4,0.18,3,11/12/22,1.0134439408,0.9815779858,0.9198024413,0.2692737888,0.2608163846,0.2462816312,401.5199890136719,392.8200073242188,904.46,1.00332821534591,0.9649619615542132,0.9440267783527124,0,0,938.8608815056772,947.8766903372318,908.0,686.0,207.3143768310547,816.2855834960938,0.23329075,0.23329982,0.29106116,0.29214424,0.34419483,0.34229967,0.443711728,0.43036568,0.198342428,0.198972911,0.238793641,0.238234311,0.282427371,0.285350382,0.355999231,0.369340062,0.19898212,0.198337227,0.238118187,0.238214448,0.284104079,0.287789822,0.361726612,0.377601951,0.20088926,0.199270889,0.231528625,0.230296209,0.26593858,0.265610427,0.318498135,0.325138211,0.214239225,0.212957948,0.247187033,0.247074291,0.280873865,0.283288389,0.336933792,0.343910724,0.258739114,0.251098961,0.338117808,0.365722626,0.384518892,0.439231485,0.450092673,0.561952174,0,309.4898184,298.2156641,1.455374263,96.91365627,89.56381209,5.4742461,293.5159388,269.2736059,0.004480594,3.41303836
223.0,0.311725669,0.249211253,0.7995,0.261036467,,,,47.9172972,54.32952922,0.00159753,Nova_Formation,100C14h,55,S20A300A0242,EP1,72,4.678,5.58,0.902,24,0.036,3.69,0.0048,4.4,1,0.048,0.048,0,Nova_Regular,0.24,4.4,0.18,3,11/12/22,1.004999077,0.9778329173,0.91760544,0.2667904625,0.2598069204,0.2457271223,385.9400024414063,381.7300109863281,876.9,1.0085338559011758,0.972313009292025,0.9988495202425628,1,24,938.8608815056772,947.8766903372318,908.0,686.0,207.3143768310547,816.2855834960938,0.005430907,0.006995246,0.012251705,0.013146222,0.01078862,0.010441154,0.008589625,0.008105964,0.006357297,0.002545029,0.002423152,0.00274016,0.003109694,0.002903581,0.004447281,0.001911283,0.004446208,0.001273632,0.003835618,0.002386555,0.001510471,0.000805825,0.001258731,-0.003174156,0.001267672,0.00160937,0.001571059,0.000334382,-2.28e-05,0.000179827,0.000629783,-0.002060324,-0.001277372,0.000638112,-0.001204476,-0.00086531,-0.001135588,-0.000898659,-0.001915336,-0.003685057,-0.006361812,-0.005718365,-0.009474248,-0.015256405,-0.003857106,-0.01245454,-0.002551138,-0.004443467,1,303.7685182,296.6160698,1.348817657,96.34175301,90.05976855,5.49167155,289.8624048,266.7902798,0.003891107,2.685661243
223.0,0.311725669,0.249211253,0.7995,0.261036467,,,,47.9172972,54.32952922,0.00159753,Nova_Formation,100C14h,55,S20A300A0242,EP1,72,4.678,5.58,0.902,24,0.036,3.69,0.0048,4.4,1,0.048,0.048,0,Nova_Regular,0.24,4.4,0.18,3,11/12/22,0.9843560174,0.9653110649,0.9151499799,0.2609713454,0.256436246,0.2453180373,419.7699890136719,407.2200012207031,890.61,1.0094218408148812,0.981352955858914,0.9990840119887668,2,127,938.8608815056772,947.8766903372318,908.0,686.0,207.3143768310547,816.2855834960938,0.02865462,0.029874414,0.049434423,0.049087167,0.049601287,0.046444625,0.0515441,0.04449299,0.017803818,0.015889883,0.019075215,0.017709106,0.019393057,0.018237025,0.017799765,0.017791212,0.014621273,0.013345197,0.016578063,0.016004696,0.014575541,0.011665702,0.012078345,0.00220114,0.013349846,0.013047218,0.013514727,0.01373224,0.012992233,0.012625396,0.013985485,0.01177457,0.010171279,0.008261621,0.009601101,0.009651825,0.010763258,0.010269225,0.010806948,0.009531647,0.000752777,-0.001909599,0.001793712,-0.009612411,0.016641557,0.002275974,0.042707741,0.033687115,2,299.2407211,293.9763245,1.18890309,94.95318476,89.05022494,5.518481616,282.6975647,260.9711624,0.004052821,1.945690724
223.0,0.311725669,0.249211253,0.7995,0.261036467,,,,47.9172972,54.32952922,0.00159753,Nova_Formation,100C14h,55,S20A300A0242,EP1,72,4.678,5.58,0.902,24,0.036,3.69,0.0048,4.4,1,0.048,0.048,0,Nova_Regular,0.24,4.4,0.18,3,11/12/22,0.971459341,0.9544540061,0.9096212691,0.2573897817,0.2534929443,0.2440738069,459.6400146484375,457.7000122070313,936.25,1.00776904573182,0.9831240287142944,0.999304396398244,3,230,938.8608815056772,947.8766903372318,908.0,686.0,207.3143768310547,816.2855834960938,0.040803805,0.035520792,0.08868784,0.09002879,0.09187171,0.08831391,0.096936554,0.08763397,0.034957156,0.029229641,0.033811003,0.034908742,0.036955595,0.034878492,0.039399505,0.036848634,0.027958661,0.0256899,0.029428825,0.028361544,0.028274447,0.024348408,0.027317256,0.01293385,0.02541782,0.025751427,0.026409641,0.027730271,0.02703774,0.02879712,0.029226363,0.029558808,0.022238776,0.021601111,0.024025068,0.024249211,0.026637733,0.026736319,0.029861182,0.028586507,0.005073249,0.011428714,0.025099456,0.016833782,0.050037891,0.038712233,0.104920089,0.097227454,3,298.9824732,290.5700914,1.133487037,94.52780122,87.65043123,5.506079082,278.058446,257.3895987,0.004747133,1.280900739
223.0,0.311725669,0.249211253,0.7995,0.261036467,,,,47.9172972,54.32952922,0.00159753,Nova_Formation,100C14h,55,S20A300A0242,EP1,72,4.678,5.58,0.902,24,0.036,3.69,0.0048,4.4,1,0.048,0.048,0,Nova_Regular,0.24,4.4,0.18,3,11/12/22,0.9614773149,0.9450647305,0.9023526087,0.2546371949,0.2509660512,0.2423494118,462.4100036621094,467.239990234375,981.56,1.0062536659197194,0.9836043917026088,0.9991451403096268,4,333,938.8608815056772,947.8766903372318,908.0,686.0,207.3143768310547,816.2855834960938,0.043775454,0.057793766,0.13355437,0.1312787,0.13843533,0.13081086,0.14800325,0.13024533,0.043207049,0.041304842,0.052304447,0.050976187,0.054755062,0.052788883,0.058449954,0.055914342,0.039389133,0.038126662,0.045296535,0.042637303,0.043692648,0.038806528,0.041914612,0.027945459,0.038117632,0.037828639,0.040432557,0.041680351,0.042274266,0.043106407,0.047004312,0.044813097,0.034938008,0.031133667,0.039237067,0.038866594,0.042799085,0.042721957,0.048361093,0.048288137,0.022858053,0.022867978,0.050883681,0.048827112,0.081945986,0.080527395,0.156323612,0.164599895,4,298.7960712,291.8855239,1.078960182,93.32078129,86.83709763,5.532273651,275.613742,254.637119,0.004860412,1.604826442
223.0,0.311725669,0.249211253,0.7995,0.261036467,,,,47.9172972,54.32952922,0.00159753,Nova_Formation,100C14h,55,S20A300A0242,EP1,72,4.678,5.58,0.902,24,0.036,3.69,0.0048,4.4,1,0.048,0.048,0,Nova_Regular,0.24,4.4,0.18,3,11/12/22,0.9520960193,0.9357318327,0.8939229311,0.252080908,0.2484739667,0.2403019264,509.5,520.0900268554688,1035.27,1.004548461331176,0.9834420037869444,0.9993367713272964,5,436,938.8608815056772,947.8766903372318,908.0,686.0,207.3143768310547,816.2855834960938,0.06693126,0.06797251,0.17253837,0.17024949,0.17881507,0.16999558,0.193391532,0.17090786,0.054001704,0.052723616,0.067295909,0.065048069,0.072624594,0.068373799,0.080042303,0.073036641,0.053997606,0.04954578,0.059080675,0.057305828,0.05900225,0.054668576,0.059693754,0.045069546,0.048912391,0.047976539,0.053776219,0.054993108,0.05646053,0.057164639,0.063513935,0.060669214,0.042554215,0.041916519,0.053235576,0.054551587,0.059318542,0.059402406,0.067960501,0.068591386,0.026023477,0.029834598,0.078163981,0.080674142,0.118190974,0.123718113,0.209690213,0.238264143,5,323.3273479,293.9515363,1.060851489,91.70548345,79.46186106,5.469531723,272.9997005,252.0807247,0.006110027,1.41118028
223.0,0.311725669,0.249211253,0.7995,0.261036467,,,,47.9172972,54.32952922,0.00159753,Nova_Formation,100C14h,55,S20A300A0242,EP1,72,4.678,5.58,0.902,24,0.036,3.69,0.0048,4.4,1,0.048,0.048,0,Nova_Regular,0.24,4.4,0.18,3,11/12/22,0.9406210704,0.9242365702,0.8808003726,0.2489946794,0.2454102886,0.2369732852,539.719970703125,548.6500244140625,1114.08,1.0019448357978844,0.9825800115662116,0.9994961364225212,6,539,938.8608815056772,947.8766903372318,908.0,686.0,207.3143768310547,816.2855834960938,0.061299875,0.061599463,0.21020645,0.20828009,0.22000784,0.2096797,0.238590986,0.21218354,0.066065744,0.064784408,0.083313912,0.082349151,0.089688987,0.086891383,0.099204242,0.092712909,0.062248141,0.059064597,0.072685853,0.07036306,0.073794991,0.068674415,0.076198816,0.062206745,0.060341001,0.057495371,0.068853781,0.068837419,0.072485685,0.072653234,0.081292063,0.077854276,0.057160422,0.053977132,0.070449576,0.07125096,0.077450246,0.078750819,0.087664157,0.089540482,0.047617823,0.041258126,0.11568141,0.124399811,0.166147739,0.188193649,0.284020305,0.35897404,6,301.1325173,289.8381535,1.013644967,92.01193471,84.20104646,5.582900716,269.7381072,248.9944965,0.005886201,1.509819706
223.0,0.311725669,0.249211253,0.7995,0.261036467,,,,47.9172972,54.32952922,0.00159753,Nova_Formation,100C14h,55,S20A300A0242,EP1,72,4.678,5.58,0.902,24,0.036,3.69,0.0048,4.4,1,0.048,0.048,0,Nova_Regular,0.24,4.4,0.18,3,11/12/22,0.9230920712,0.9060039267,0.859247195,0.2441932183,0.2404626775,0.2313005783,593.260009765625,589.6699829101562,1222.45,1.013456411301875,0.982160153152802,0.9990774607447852,7,642,938.8608815056772,947.8766903372318,908.0,686.0,207.3143768310547,816.2855834960938,0.06925742,0.06984794,0.24766868,0.24483973,0.25825197,0.24741271,0.282772511,0.25410295,0.075596675,0.073669821,0.099946856,0.09790495,0.107028484,0.102591842,0.118787259,0.111757696,0.073685825,0.070492357,0.088474795,0.086386129,0.092667967,0.086814404,0.09780395,0.082773834,0.071143121,0.070194229,0.08232294,0.083490565,0.087988317,0.088218182,0.098448545,0.096854061,0.068598017,0.056000739,0.086258277,0.089063004,0.094962686,0.098012626,0.109885156,0.114437342,,,,,,,,,7,308.4465954,289.5222779,0.965745895,90.41345633,80.60941665,5.563961246,264.7459086,244.1930709,0.007224939,1.465120033
