Repository: cx26/formation-analysis

# ***Data-Driven Analysis of Battery Formation*** 

This repository contains half cell measurement data and code (for plotting, simulation and experiment design) accompanying the paper *Data-Driven Analysis of Battery Formation Reveals the Role of Electrode Utilization in Extending Cycle Life* by Xiao Cui et al (2024).  

- **[data](data)**: 
    - extracted summary information from [aging cycles, diagnostic cycles](data/rpt_summary_041524.csv) and [formation cycles](data/formation_cycle_info_042124.csv); [resistances](data/delta_features_041524.csv); [electrode-specifics](data/electrode_info_04152024.csv) fitted using differential voltage analysis; [formation parameters](data/Formation_2022

File: data/df_all.csv (part 29 of 43)
seq_num,1st_ch_cap,1st_disch_cap,1st_CE,disch_cap_with_cv,last_ch_cap,last_disch_cap,last_CE,formation_time,temperature_exp,cv_hold_cap,formation_file_name,formation_drying_date,formation_temperature,cell_id,electrolyte,ocv_time,cell_mass_before,cell_mass_after,electrolyte_mass,wetting_hold_time,formation_charge_current_1,formation_cutoff_voltage_1,formation_charge_current_2,formation_cutoff_voltage_2,charge_hold_time,formation_discharge_current,formation_verification_current,formation_verification_repeat,regular_project_name,regular_charge_current,regular_charge_cutoff_voltage,regular_discharge_current,regular_discharge_cutoff_voltage,date,rpt_low_energy,rpt_med_energy,regu_energy,rpt_low_cap,rpt_med_cap,regu_cap,rpt_low_cv_t,rpt_med_cv_t,regu_cv_t,rpt_low_ce,rpt_med_ce,regu_ce,diag_pos_x,cycle_index,rpt_low_life,rpt_med_life,regu_life,regu_knee,q_throughput,e_throughput,r_c_0_0s,r_d_0_0s,r_c_0_3s,r_d_0_3s,r_c_0_10s,r_d_0_10s,r_c_0_30s,r_d_0_30s,r_c_1_0s,r_d_1_0s,r_c_1_3s,r_d_1_3s,r_c_1_10s,r_d_1_10s,r_c_1_30s,r_d_1_30s,r_c_2_0s,r_d_2_0s,r_c_2_3s,r_d_2_3s,r_c_2_10s,r_d_2_10s,r_c_2_30s,r_d_2_30s,r_c_3_0s,r_d_3_0s,r_c_3_3s,r_d_3_3s,r_c_3_10s,r_d_3_10s,r_c_3_30s,r_d_3_30s,r_c_4_0s,r_d_4_0s,r_c_4_3s,r_d_4_3s,r_c_4_10s,r_d_4_10s,r_c_4_30s,r_d_4_30s,r_c_5_0s,r_d_5_0s,r_c_5_3s,r_d_5_3s,r_c_5_10s,r_d_5_10s,r_c_5_30s,r_d_5_30s,diag_pos_y,Q_ne,Q_pe,SOC_ne_0,SOC_pe_0,SOC_ne_100,SOC_pe_100,Q_li,Q_full,error,Q_offset
224.0,0.306898766,0.250385735,0.8159,0.261594431,,,,47.2682695,54.14529896,0.001469424,Nova_Formation,100C14h,55,S20A300A0548,EP1,72,4.584,5.526,0.942,24,0.036,3.69,0.0048,4.4,1,0.048,0.048,0,Nova_Regular,0.24,4.4,0.18,3,11/12/22,0.9944516642,0.9620735577,0.9021472621,0.264236048,0.2559899591,0.2428692509999999,458.1700134277344,447.9599914550781,1021.44,1.0062390595617945,0.9704270363358284,0.9485676870624218,0,0,1171.9933083521842,1169.2571423572126,1021.0,585.0,225.09263610839844,898.391845703125,0.33981717,0.333736,0.39807767,0.3997792,0.45088717,0.4498231,0.548961401,0.53842896,0.304500908,0.304498702,0.343357146,0.344292283,0.388578147,0.39280659,0.46342209,0.478675038,0.30386126,0.304494739,0.344425887,0.344929934,0.389313161,0.392746985,0.469776958,0.479946405,0.306403995,0.307037443,0.335862011,0.338408262,0.371788144,0.373291194,0.425914705,0.432268411,0.323569477,0.321658105,0.355451047,0.357138962,0.390793115,0.393696547,0.446894288,0.455788583,0.354080349,0.364886314,0.469743192,0.514018834,0.524608731,0.611498415,0.600235343,0.780627072,0,306.0576941,291.4946362,1.468779601,97.07676199,88.3695503,5.834432971,287.4688671,264.2359698,0.004325476,1.730525195
224.0,0.306898766,0.250385735,0.8159,0.261594431,,,,47.2682695,54.14529896,0.001469424,Nova_Formation,100C14h,55,S20A300A0548,EP1,72,4.584,5.526,0.942,24,0.036,3.69,0.0048,4.4,1,0.048,0.048,0,Nova_Regular,0.24,4.4,0.18,3,11/12/22,0.9859029572,0.958997047,0.8985203181,0.2617404379,0.2552093409,0.2420582473,473.5899963378906,449.4599914550781,996.12,1.0126799967442783,0.9788030833310264,0.999183697003608,1,24,1171.9933083521842,1169.2571423572126,1021.0,585.0,225.09263610839844,898.391845703125,0.00456211,0.02797234,0.028599352,0.029156715,0.027401239,0.025005251,0.027436733,0.023758292,0.024137884,0.022246987,0.021188349,0.022207528,0.019923061,0.020638496,0.019681424,0.019073725,0.020963609,0.02098158,0.017064482,0.016788334,0.016675204,0.016850233,0.011421591,0.011445493,0.017785192,0.017801195,0.018799007,0.017980188,0.016155511,0.016881883,0.015237421,0.016530663,0.017148793,0.016529918,0.015764862,0.01612094,0.014549673,0.015956283,0.014600873,0.013988078,0.01397118,0.011444747,0.005637109,-0.003749073,0.013294399,-0.002840638,0.027804017,0.008269072,1,302.5662225,291.086314,1.352163976,96.26936942,88.59004423,5.590987744,284.3181505,261.7403596,0.003614929,2.211999246
224.0,0.306898766,0.250385735,0.8159,0.261594431,,,,47.2682695,54.14529896,0.001469424,Nova_Formation,100C14h,55,S20A300A0548,EP1,72,4.584,5.526,0.942,24,0.036,3.69,0.0048,4.4,1,0.048,0.048,0,Nova_Regular,0.24,4.4,0.18,3,11/12/22,0.9643969089,0.9429321889,0.8891320719,0.2557477844,0.2509647335,0.2402351046,501.2000122070313,500.5799865722656,1072.23,1.011966863687935,0.9852537049180624,0.9993567591344024,2,127,1171.9933083521842,1169.2571423572126,1021.0,585.0,225.09263610839844,898.391845703125,0.080344915,0.0756174,0.102688015,0.104236245,0.10361555,0.1017538,0.106415987,0.09866482,0.076291114,0.077526331,0.077245981,0.078719348,0.07729122,0.078545153,0.076928228,0.078149825,0.076297045,0.073076874,0.073026508,0.071814716,0.069982618,0.067594349,0.061075479,0.055266827,0.072482884,0.072443068,0.072795779,0.072188616,0.071092516,0.071937889,0.069944113,0.072434336,0.069302946,0.06672132,0.06901598,0.069354773,0.069344968,0.070629418,0.073121369,0.072434694,0.080750674,0.061631233,0.062833607,0.049549758,0.087425411,0.063602388,0.14927423,0.117538154,2,323.4088009,293.7101171,1.148397204,93.32323086,80.83882192,5.574858569,277.8137883,255.7477061,0.005333519,1.978140932
224.0,0.306898766,0.250385735,0.8159,0.261594431,,,,47.2682695,54.14529896,0.001469424,Nova_Formation,100C14h,55,S20A300A0548,EP1,72,4.584,5.526,0.942,24,0.036,3.69,0.0048,4.4,1,0.048,0.048,0,Nova_Regular,0.24,4.4,0.18,3,11/12/22,0.9511056271,0.9302485594,0.8784994674,0.2520975534,0.2476019509,0.23786304,552.010009765625,549.6900024414062,1145.58,1.0097381295888936,0.9859908065515948,0.9995786959495492,3,230,1171.9933083521842,1169.2571423572126,1021.0,585.0,225.09263610839844,898.391845703125,0.12089369,0.12763214,0.1691109,0.16892487,0.1714116,0.1676664,0.178742349,0.1663937,0.119506925,0.118210554,0.121894896,0.123479933,0.122209042,0.122551322,0.12457338,0.123920649,0.113791674,0.114398688,0.112379462,0.113768518,0.1106534,0.108916819,0.101714462,0.095956296,0.110613257,0.115151376,0.114026248,0.112388372,0.11220479,0.113893896,0.114427984,0.11439082,0.108068585,0.106134295,0.111131966,0.111612558,0.113152474,0.114234269,0.118875921,0.120110184,0.118243724,0.09850198,0.12073344,0.110218406,0.156352103,0.144340396,0.24524349,0.242917955,3,297.0618929,286.9818775,1.137651731,94.05076808,86.4990262,5.69114169,273.2881898,252.097476,0.004152724,1.478638775
224.0,0.306898766,0.250385735,0.8159,0.261594431,,,,47.2682695,54.14529896,0.001469424,Nova_Formation,100C14h,55,S20A300A0548,EP1,72,4.584,5.526,0.942,24,0.036,3.69,0.0048,4.4,1,0.048,0.048,0,Nova_Regular,0.24,4.4,0.18,3,11/12/22,0.9404900818,0.9198973022,0.8684994943,0.2492076466,0.2448738919,0.2355654795,593.1599731445312,582.280029296875,1217.25,1.0074400996831554,0.9858768487353016,0.9994435334259296,4,333,1171.9933083521842,1169.2571423572126,1021.0,585.0,225.09263610839844,898.391845703125,0.15040249,0.1289961,0.22381544,0.22348022,0.2293301,0.22333965,0.239482045,0.2243151,0.146173835,0.152103752,0.155304641,0.157533824,0.157367557,0.159057915,0.163329691,0.162893921,0.146179825,0.143270731,0.146187097,0.146047115,0.144370556,0.142424822,0.135376841,0.131172866,0.142365813,0.144253701,0.145609617,0.144677281,0.145426452,0.147416532,0.149349988,0.151231617,0.139820099,0.13916719,0.144984603,0.146091431,0.149233133,0.151011407,0.157043874,0.159491926,0.149354726,0.131533146,0.173509479,0.168576777,0.220887065,0.221369326,0.336636662,0.379379213,4,298.1876874,285.8707278,1.096748635,93.36608432,85.12263669,5.719876434,270.1766742,249.2075694,0.004609961,1.347283023
224.0,0.306898766,0.250385735,0.8159,0.261594431,,,,47.2682695,54.14529896,0.001469424,Nova_Formation,100C14h,55,S20A300A0548,EP1,72,4.584,5.526,0.942,24,0.036,3.69,0.0048,4.4,1,0.048,0.048,0,Nova_Regular,0.24,4.4,0.18,3,11/12/22,0.9282572407,0.9077302493,0.8593519076,0.2458928963,0.2416565305,0.2334661527,612.52001953125,636.8099975585938,1294.32,1.0185051064792008,0.9863159142449092,0.999692444456227,5,436,1171.9933083521842,1169.2571423572126,1021.0,585.0,225.09263610839844,898.391845703125,0.18568558,0.18611795,0.27480298,0.27778476,0.28094855,0.2785206,0.296291173,0.27952117,0.180529028,0.178558469,0.188041508,0.189878345,0.192756981,0.191702843,0.199597567,0.197605819,0.171633512,0.172204554,0.176601321,0.177837789,0.176916659,0.174408853,0.170360297,0.164552897,0.172267199,0.172206193,0.176498085,0.176327199,0.177395582,0.179963052,0.183072388,0.184264868,0.165274531,0.166483819,0.176501811,0.177125007,0.180677086,0.184091508,0.190738022,0.193781525,,,,,,,,,5,304.6239813,284.9585778,1.038777583,92.40936101,82.12891132,5.723079897,266.4927665,245.892818,0.005443005,1.127175795
224.0,0.306898766,0.250385735,0.8159,0.261594431,,,,47.2682695,54.14529896,0.001469424,Nova_Formation,100C14h,55,S20A300A0548,EP1,72,4.584,5.526,0.942,24,0.036,3.69,0.0048,4.4,1,0.048,0.048,0,Nova_Regular,0.24,4.4,0.18,3,11/12/22,0.9185613202,0.8976004012,0.8484903439,0.2432908955,0.2389803338,0.2308043668,646.75,657.8800048828125,1359.1,1.0186178827972638,0.985633201944998,0.9995064705382564,6,539,1171.9933083521842,1169.2571423572126,1021.0,585.0,225.09263610839844,898.391845703125,0.1982016,0.20646435,0.32362926,0.32337183,0.33398637,0.32429603,0.350625873,0.3271675,0.197630316,0.20014593,0.213431656,0.215320528,0.218697101,0.218962073,0.228117675,0.226175755,0.191278398,0.191887558,0.201456398,0.202072918,0.201790035,0.200659871,0.197612017,0.191853136,0.191276073,0.189980417,0.199860662,0.200318366,0.202531278,0.204812527,0.210327923,0.209711343,0.184917748,0.188706547,0.201879978,0.204311043,0.207770437,0.21296972,0.219859123,0.226815492,,,,,,,,,6,309.8188765,284.183763,1.007547076,91.70870454,79.8635658,5.739390652,263.7428186,243.2908173,0.006089883,1.020013947
224.0,0.306898766,0.250385735,0.8159,0.261594431,,,,47.2682695,54.14529896,0.001469424,Nova_Formation,100C14h,55,S20A300A0548,EP1,72,4.584,5.526,0.942,24,0.036,3.69,0.0048,4.4,1,0.048,0.048,0,Nova_Regular,0.24,4.4,0.18,3,11/12/22,0.9059671765,0.8848139766,0.8302725636,0.2399164547,0.2355939738,0.2261252123,714.1599731445312,709.1099853515625,1476.4,1.0186995800796457,0.985001816501022,0.9991749643869964,7,642,1171.9933083521842,1169.2571423572126,1021.0,585.0,225.09263610839844,898.391845703125,0.21364653,0.22430682,0.36433476,0.36534983,0.37460276,0.36672392,0.39716953,0.37109476,0.217773587,0.215409607,0.23972255,0.238526046,0.246562928,0.244365275,0.25676915,0.253078371,0.214814067,0.21541357,0.227013975,0.226162016,0.227806032,0.225899875,0.225603193,0.221102744,0.213542521,0.212235302,0.223236829,0.223729998,0.227613091,0.228693664,0.23710829,0.23763755,0.211632013,0.211597294,0.229183912,0.231123418,0.236398727,0.241558671,0.251663983,0.259245247,,,,,,,,,7,316.835669,283.1779664,0.992393387,90.82298155,77.05137996,5.723846873,260.3349284,239.9163758,0.006713483,1.065623171
225.0,0.307817245,0.248493816,0.8073,0.261861986,,,,47.3266917,54.14955562,0.00149179,Nova_Formation,100C14h,55,S20A300A0393,EP1,72,4.641,5.582,0.941,24,0.036,3.69,0.0048,4.4,1,0.048,0.048,0,Nova_Regular,0.24,4.4,0.18,3,11/12/22,1.0012485384,0.9685405178,0.9124026439,0.2658968965,0.2572047892,0.2439098492,357.6099853515625,360.4700012207031,833.6,1.0084138494063204,0.9705482314011544,0.949010825320768,0,0,1021.7939656344988,1002.2381363535987,882.0,571.0,196.8412933349609,773.6284790039062,0.20518205,0.20278928,0.2615941,0.26240912,0.31508183,0.3120923,0.413701624,0.40112475,0.168465346,0.166554913,0.205913126,0.207743689,0.249968395,0.25521785,0.325491726,0.340038866,0.166560173,0.167188615,0.206280649,0.207640395,0.252010643,0.25775665,0.333120346,0.345819652,0.167831615,0.169731379,0.198874533,0.199694261,0.232760295,0.235900819,0.286077201,0.294328719,0.185633704,0.181811482,0.217930183,0.218906015,0.251716614,0.256000549,0.30960077,0.315944195,0.223776802,0.223767072,0.325485766,0.366910696,0.378848374,0.457645595,0.451365948,0.614087045,0,303.9175071,294.912518,1.410244494,96.65348576,89.91845913,5.442722196,289.3292085,265.8966834,0.004317681,3.095276066
225.0,0.307817245,0.248493816,0.8073,0.261861986,,,,47.3266917,54.14955562,0.00149179,Nova_Formation,100C14h,55,S20A300A0393,EP1,72,4.641,5.582,0.941,24,0.036,3.69,0.0048,4.4,1,0.048,0.048,0,Nova_Regular,0.24,4.4,0.18,3,11/12/22,0.9930071129,0.9660721783,0.909723206,0.2634717767,0.2565258078,0.2432052956,354.69000244140625,366.80999755859375,809.6,1.0146034689129149,0.9788023070653916,0.9996267765894156,1,24,1021.7939656344988,1002.2381363535987,882.0,571.0,196.8412933349609,773.6284790039062,-0.00267899,0.008889824,0.01011315,0.010670871,0.009078801,0.007915378,0.008754522,0.005702317,0.001902938,0.00062792,0.001751035,0.000475034,0.001571164,0.000298023,0.00126338,0.000679433,0.001267299,-0.003186077,-0.001212925,-0.001864985,-0.000713438,-0.005721003,-0.005093843,-0.009548992,-0.000639856,-0.00382185,-0.001208782,-0.00090915,-0.001575142,-0.003236949,-0.001914173,-0.003694564,-0.003183097,-0.001281753,-0.003847405,-0.004165798,-0.002837077,-0.004439682,-0.006215692,-0.005101979,-0.00191462,-0.008274004,-0.012733996,-0.022000998,-0.006737888,-0.018401831,0.001433074,-0.009563446,1,297.5843982,292.8789279,1.348089848,96.21007972,90.72270304,5.399550348,285.7907551,263.4716701,0.003843413,2.493234725
225.0,0.307817245,0.248493816,0.8073,0.261861986,,,,47.3266917,54.14955562,0.00149179,Nova_Formation,100C14h,55,S20A300A0393,EP1,72,4.641,5.582,0.941,24,0.036,3.69,0.0048,4.4,1,0.048,0.048,0,Nova_Regular,0.24,4.4,0.18,3,11/12/22,0.9719877939,0.9515417271,0.9037009455,0.2575836839,0.2525732968,0.2417849102,374.2900085449219,369.1099853515625,821.67,1.014378969493738,0.985648661254688,0.9998788168837752,2,127,1021.7939656344988,1002.2381363535987,882.0,571.0,196.8412933349609,773.6284790039062,0.02015099,0.013970137,0.0449526,0.045184165,0.04640454,0.042713642,0.050019979,0.040017873,0.008892789,0.012701362,0.014000624,0.012547538,0.014451757,0.013064682,0.013971895,0.012748897,0.009530544,0.006346837,0.007733092,0.006983653,0.005520195,0.002196938,-0.001918733,-0.009556711,0.006985739,0.004084155,0.006674558,0.006406158,0.007094324,0.005764022,0.00761658,0.005346805,0.001261801,0.003165618,0.00183259,0.002835274,0.004481256,0.00416556,0.004435152,0.006970167,-0.007003769,-0.007643297,-0.000807941,-0.013382018,0.019204229,0.001855284,0.073088109,0.050173461,2,295.7281397,291.0617798,1.171571179,94.60985648,88.89914092,5.475821043,278.8377978,257.5835061,0.003976739,1.851603865
225.0,0.307817245,0.248493816,0.8073,0.261861986,,,,47.3266917,54.14955562,0.00149179,Nova_Formation,100C14h,55,S20A300A0393,EP1,72,4.641,5.582,0.941,24,0.036,3.69,0.0048,4.4,1,0.048,0.048,0,Nova_Regular,0.24,4.4,0.18,3,11/12/22,0.9588391249,0.9395284506,0.8952669019999999,0.2539629368,0.2493316516,0.2397176208999999,406.2900085449219,423.0799865722656,864.74,1.0121257733685214,0.986428073974964,0.999934772504558,3,230,1021.7939656344988,1002.2381363535987,882.0,571.0,196.8412933349609,773.6284790039062,0.022247776,0.03557588,0.086248636,0.08638084,0.08982891,0.08550212,0.098496169,0.08323315,0.020957544,0.02032423,0.027730018,0.026624948,0.03093414,0.027375221,0.031698793,0.030537307,0.019684553,0.015876755,0.020551279,0.019805849,0.017613351,0.014731914,0.010127932,0.002511472,0.017139852,0.013967633,0.017235056,0.01873596,0.020170376,0.017520815,0.022209227,0.019676387,0.006967351,0.013964504,0.013269752,0.016078398,0.018362254,0.018772304,0.021570474,0.024177372,0.003148496,0.002521127,0.025449723,0.016632318,0.056443691,0.048554122,0.135334134,0.135332465,3,295.378376,289.7522356,1.110468058,93.72171919,87.67437381,5.476995732,274.8408591,253.9628302,0.004203148,1.728228816
225.0,0.307817245,0.248493816,0.8073,0.261861986,,,,47.3266917,54.14955562,0.00149179,Nova_Formation,100C14h,55,S20A300A0393,EP1,72,4.641,5.582,0.941,24,0.036,3.69,0.0048,4.4,1,0.048,0.048,0,Nova_Regular,0.24,4.4,0.18,3,11/12/22,0.9483358316,0.9289657091,0.8857411305,0.2511021707,0.2465074852,0.2373577628,432.7000122070313,460.7799987792969,920.25,1.0103961115188282,0.9863346250891638,1.0002095301957905,4,333,1021.7939656344988,1002.2381363535987,882.0,571.0,196.8412933349609,773.6284790039062,0.04542288,0.04383017,0.13070115,0.12672928,0.1352641,0.12794629,0.147751957,0.1277081,0.033675253,0.033029616,0.043690652,0.042327896,0.048155323,0.044578046,0.052088201,0.048960507,0.03113088,0.026037857,0.034455806,0.031842381,0.033078283,0.027299136,0.026647478,0.018387079,0.027950495,0.024132699,0.030525506,0.030868158,0.033876911,0.032454401,0.038743794,0.036192805,0.022227749,0.024762735,0.030414209,0.031491309,0.035954624,0.035735071,0.042555153,0.045100391,0.013322547,0.012047052,0.057854742,0.057203948,0.099756181,0.107383132,0.202727616,0.243994176,4,296.2239291,288.6522599,1.069874578,93.04869708,86.38981172,5.49072329,271.7563915,251.102064,0.004615647,1.636006098
225.0,0.307817245,0.248493816,0.8073,0.261861986,,,,47.3266917,54.14955562,0.00149179,Nova_Formation,100C14h,55,S20A300A0393,EP1,72,4.641,5.582,0.941,24,0.036,3.69,0.0048,4.4,1,0.048,0.048,0,Nova_Regular,0.24,4.4,0.18,3,11/12/22,0.9387175084,0.9185605247,0.8738193652,0.2485164616,0.2437563715,0.2343954716,484.2999877929688,485.3399963378906,992.15,1.0086382815159096,0.9853873762240528,0.9999811979424966,5,436,1021.7939656344988,1002.2381363535987,882.0,571.0,196.8412933349609,773.6284790039062,0.05234188,0.042546764,0.17125666,0.16588125,0.17785847,0.16847414,0.196593314,0.16895851,0.043834478,0.045095637,0.060314775,0.057382599,0.065690592,0.061803162,0.073679298,0.069279581,0.040654719,0.036833048,0.048371077,0.04542385,0.047704309,0.042230934,0.043170482,0.034258366,0.035567597,0.033656701,0.043869317,0.04496251,0.047403499,0.047444612,0.054617107,0.05206579,0.033020288,0.031930506,0.046464369,0.047012746,0.053200454,0.053623945,0.06224072,0.066862822,0.031744942,0.007586315,0.094271272,0.101198465,0.149438143,0.176501691,0.28341645,0.384417653,5,297.7933826,287.6230904,1.043487535,92.47859046,85.01795573,5.534802689,269.0972167,248.5162483,0.005003603,1.554161022
225.0,0.307817245,0.248493816,0.8073,0.261861986,,,,47.3266917,54.14955562,0.00149179,Nova_Formation,100C14h,55,S20A300A0393,EP1,72,4.641,5.582,0.941,24,0.036,3.69,0.0048,4.4,1,0.048,0.048,0,Nova_Regular,0.24,4.4,0.18,3,11/12/22,0.9256235809,0.9051431063,0.8588626221,0.2449714505,0.2401752508,0.2305793516,533.0800170898438,521.75,1078.33,1.0212238993019818,0.985444205628628,0.9999422943466214,6,539,1021.7939656344988,1002.2381363535987,882.0,571.0,196.8412933349609,773.6284790039062,0.05670607,0.04633981,0.20734453,0.20565376,0.21683484,0.2092433,0.241028637,0.21216312,0.056347877,0.053340107,0.075624853,0.072772309,0.082855448,0.078443766,0.093197942,0.087040693,0.045118719,0.046984702,0.061505198,0.059350863,0.06167984,0.058356583,0.060359418,0.052659392,0.047659263,0.043172881,0.057135731,0.056977704,0.061486915,0.060614467,0.0718036,0.067989051,0.04447934,0.041896671,0.062137827,0.063242465,0.070249379,0.071883768,0.081336349,0.088892072,,,,,,,,,6,304.0281516,286.9480666,0.995750863,91.41276777,82.07367737,5.508818587,265.3345327,244.9713436,0.006070797,1.528377722
225.0,0.307817245,0.248493816,0.8073,0.261861986,,,,47.3266917,54.14955562,0.00149179,Nova_Formation,100C14h,55,S20A300A0393,EP1,72,4.641,5.582,0.941,24,0.036,3.69,0.0048,4.4,1,0.048,0.048,0,Nova_Regular,0.24,4.4,0.18,3,11/12/22,0.9099551406,0.887669928,0.832489122,0.2407282398,0.2354492079,0.2235728796,564.97998046875,562.719970703125,1180.36,1.024789525719142,0.9828037471368696,0.9997973335797294,7,642,1021.7939656344988,1002.2381363535987,882.0,571.0,196.8412933349609,773.6284790039062,0.06544998,0.051429063,0.24497154,0.24056593,0.2600068,0.24510187,0.289761335,0.25094703,0.059070691,0.059064314,0.090757638,0.086664364,0.09887518,0.093079656,0.113694936,0.104208678,0.059708685,0.054615408,0.077487946,0.074182048,0.079044759,0.073885858,0.081916422,0.071340173,0.055259362,0.053343713,0.070986867,0.071461096,0.076536581,0.076967567,0.089553893,0.087634325,0.046990916,0.051434174,0.080585733,0.0815714,0.09133926,0.094700098,0.106707156,0.119403869,,,,,,,,,7,312.8620056,286.5267147,0.962667868,90.05381604,78.3977905,5.501463588,261.0400626,240.728062,0.007194719,1.537015688
226.0,0.304680924,0.257483399,0.8451,0.26472707,0.258655307,0.256849737,0.993,32.5224444,54.17426932,0.01796471,Nova_Formation,100C14h,55,S20A300A0572,EP1,168,4.652,5.554,0.902,24,0.0744,4.08,0.0936,4.4,1,0.048,0.048,2,Nova_Regular,0.24,4.4,0.18,3,11/12/22,1.003883191,0.9773619483,0.9247431568,0.266393654,0.2594947361,0.2470139899,374.6199951171875,364.9700012207031,854.93,1.0065643912377114,0.9762702554449172,0.9516711226008322,0,0,860.8368536054949,859.1680488447333,835.0,567.0,188.26776123046875,739.5048217773438,0.1898905,0.19197923,0.25288007,0.25598422,0.3067514,0.3054997,0.406666994,0.392854,0.14557451,0.148117334,0.185543925,0.187414244,0.230312854,0.236452967,0.30513832,0.320962608,0.144940794,0.144303247,0.184866518,0.187718183,0.230070502,0.234752521,0.309590161,0.324838251,0.148119286,0.148115337,0.176717684,0.179140478,0.211408824,0.21495904,0.265089422,0.273981899,0.159561813,0.162735969,0.192522675,0.195741653,0.227728352,0.231864154,0.284160316,0.291896135,0.1964342,0.19960539,0.28819105,0.318157673,0.338123024,0.396532983,0.409394532,0.528257728,0,303.9630212,297.6953699,1.259904238,95.8700896,89.84659368,5.418304047,289.2304609,266.3934827,0.004430258,2.877294936
226.0,0.304680924,0.257483399,0.8451,0.26472707,0.258655307,0.256849737,0.993,32.5224444,54.17426932,0.01796471,Nova_Formation,100C14h,55,S20A300A0572,EP1,168,4.652,5.554,0.902,24,0.0744,4.08,0.0936,4.4,1,0.048,0.048,2,Nova_Regular,0.24,4.4,0.18,3,11/12/22,0.9957589511,0.9733819232,0.921534714,0.2640126916,0.2583682795,0.2461345,365.9599914550781,365.8599853515625,818.38,1.0125177115734227,0.9825242928885732,1.0000040226135825,1,24,860.8368536054949,859.1680488447333,835.0,567.0,188.26776123046875,739.5048217773438,-0.011955664,-0.005718097,-0.003362075,-0.006960616,-0.005217701,-0.009307891,-0.007319808,-0.012071729,-0.001907572,-0.001904666,-0.002066627,-0.000612766,-0.002245575,-0.002530977,-0.002543807,-0.003113657,-0.001271874,-0.000633344,-0.001889825,-0.003999799,-0.001937658,-0.003047496,-0.004464805,-0.008894384,-0.004450366,-0.00254035,-0.002481788,-0.002104789,-0.00257726,-0.002966359,-0.003179342,-0.00380969,-0.003812715,-0.006352261,-0.005219296,-0.005479649,-0.005936563,-0.005137369,-0.006355911,-0.006465375,-0.003816813,-0.010167792,-0.013328701,-0.019174784,-0.007714897,-0.017041951,-0.001908451,-0.00952673,1,301.065691,296.7539767,1.195006745,95.16820408,89.66996666,5.407739051,286.0131855,264.0125873,0.004068232,2.35516217
226.0,0.304680924,0.257483399,0.8451,0.26472707,0.258655307,0.256849737,0.993,32.5224444,54.17426932,0.01796471,Nova_Formation,100C14h,55,S20A300A0572,EP1,168,4.652,5.554,0.902,24,0.0744,4.08,0.0936,4.4,1,0.048,0.048,2,Nova_Regular,0.24,4.4,0.18,3,11/12/22,0.9777268484,0.9595307031,0.9146265938,0.2589901506,0.2546055982,0.2444934665,394.0499877929688,388.9200134277344,834.07,1.0134600097372872,0.9871486535792168,0.9997547292814026,2,127,860.8368536054949,859.1680488447333,835.0,567.0,188.26776123046875,739.5048217773438,0.004160136,0.001900256,0.040768385,0.037546486,0.04028946,0.03456509,0.043563217,0.03558308,0.010804638,0.008258373,0.011279821,0.012011349,0.012458026,0.011314377,0.012053788,0.011490196,0.008893684,0.010163501,0.007503569,0.007156506,0.007205799,0.005496189,0.001890838,-0.005098581,0.005715191,0.005080089,0.006894037,0.007085294,0.006507307,0.006857589,0.007617623,0.006982654,0.00062938,-5.68e-06,0.004146129,0.003141657,0.004891649,0.004540816,0.006981194,0.007502496,0.002532959,-0.008268535,0.000109792,-0.006967604,0.017312676,0.006672472,0.059736967,0.048929155,2,298.7588904,294.5012175,1.111373314,94.00462846,88.40296749,5.451039297,280.1651019,258.9899792,0.004342838,1.801419015
226.0,0.304680924,0.257483399,0.8451,0.26472707,0.258655307,0.256849737,0.993,32.5224444,54.17426932,0.01796471,Nova_Formation,100C14h,55,S20A300A0572,EP1,168,4.652,5.554,0.902,24,0.0744,4.08,0.0936,4.4,1,0.048,0.048,2,Nova_Regular,0.24,4.4,0.18,3,11/12/22,0.9667027724,0.9485801665,0.9060452011,0.2559814948,0.2516965583,0.2424337842,407.6600036621094,438.3999938964844,897.29,1.012390263916534,0.9875007573689027,0.9999148211089732,3,230,860.8368536054949,859.1680488447333,835.0,567.0,188.26776123046875,739.5048217773438,0.013511926,0.022867337,0.08372298,0.079957604,0.08745527,0.079294205,0.096139908,0.08133316,0.02033928,0.019692689,0.027147219,0.026780799,0.027769089,0.028175265,0.033677667,0.029809237,0.017792672,0.01969102,0.020921648,0.020325169,0.019102141,0.019711599,0.017148107,0.008237302,0.013978511,0.014607668,0.018927574,0.018458694,0.020304739,0.019645661,0.022872984,0.021589547,0.013978034,0.008887827,0.017002046,0.017192066,0.019962385,0.020035625,0.025414854,0.025924325,0.01143381,0.000619724,0.024987578,0.022561312,0.051818699,0.049555421,0.115040988,0.121365011,3,296.9247416,292.9124884,1.075367879,93.43934099,87.85643962,5.46956052,276.8885321,255.9813228,0.004724432,1.693150217
226.0,0.304680924,0.257483399,0.8451,0.26472707,0.258655307,0.256849737,0.993,32.5224444,54.17426932,0.01796471,Nova_Formation,100C14h,55,S20A300A0572,EP1,168,4.652,5.554,0.902,24,0.0744,4.08,0.0936,4.4,1,0.048,0.048,2,Nova_Regular,0.24,4.4,0.18,3,11/12/22,0.9555747982,0.937073066,0.8946599235,0.2529883928,0.2486771244,0.2396664646,467.0199890136719,470.80999755859375,971.6,1.0107952435172838,0.9870626894764118,0.9998112632855264,4,333,860.8368536054949,859.1680488447333,835.0,567.0,188.26776123046875,739.5048217773438,0.03865111,0.022216707,0.1294078,0.12466335,0.13690388,0.12570065,0.150482416,0.1289688,0.031138331,0.032392636,0.044364333,0.043704137,0.048019499,0.044888496,0.054639816,0.050858289,0.030498773,0.029848889,0.036317527,0.034065053,0.036178678,0.033956692,0.034932554,0.02537474,0.027320281,0.026886895,0.033191636,0.032070205,0.035059929,0.0335664,0.040136606,0.038944155,0.027321324,0.020314351,0.034199417,0.032611936,0.038260624,0.038332731,0.045170516,0.048145533,0.016508326,0.013319388,0.057555258,0.062547505,0.090906501,0.105999857,0.177947909,0.217930377,4,324.7008433,294.5880815,1.065131692,91.78720384,79.48664988,5.349446562,273.8526544,252.988222,0.006133642,1.647108866
226.0,0.304680924,0.257483399,0.8451,0.26472707,0.258655307,0.256849737,0.993,32.5224444,54.17426932,0.01796471,Nova_Formation,100C14h,55,S20A300A0572,EP1,168,4.652,5.554,0.902,24,0.0744,4.08,0.0936,4.4,1,0.048,0.048,2,Nova_Regular,0.24,4.4,0.18,3,11/12/22,0.9436707814,0.9247559036,0.8810362411,0.2497923839,0.2454496503,0.2362896298,514.8300170898438,505.2000122070313,1056.43,1.0088486046526952,0.9869704237330388,0.9999936256601688,5,436,860.8368536054949,859.1680488447333,835.0,567.0,188.26776123046875,739.5048217773438,0.028936476,0.045096755,0.16851461,0.16446108,0.1772731,0.16686866,0.197194755,0.17218617,0.048921153,0.041290015,0.062111199,0.059823096,0.067486644,0.0636926,0.077493101,0.07310605,0.037478581,0.04192619,0.050903007,0.048054859,0.050756663,0.049833193,0.052704245,0.043169558,0.036840484,0.036840945,0.046562433,0.046419561,0.051578015,0.050322875,0.058431774,0.057207853,0.034296259,0.029211715,0.048844054,0.049457863,0.05485265,0.056689978,0.066063762,0.070391446,0.024120808,0.02094546,0.092420369,0.106138855,0.141742319,0.173671275,0.257353216,0.348223448,5,301.1104476,290.6577239,1.009559578,92.05075449,84.53826371,5.518165029,270.5925172,249.7922126,0.005625073,1.721442336
226.0,0.304680924,0.257483399,0.8451,0.26472707,0.258655307,0.256849737,0.993,32.5224444,54.17426932,0.01796471,Nova_Formation,100C14h,55,S20A300A0572,EP1,168,4.652,5.554,0.902,24,0.0744,4.08,0.0936,4.4,1,0.048,0.048,2,Nova_Regular,0.24,4.4,0.18,3,11/12/22,0.927401332,0.908542204,0.863688,0.2453845146,0.2411218268,0.2318665506,544.030029296875,575.8499755859375,1146.38,1.0188108054793283,0.9874640755432142,0.9997425992083244,6,539,860.8368536054949,859.1680488447333,835.0,567.0,188.26776123046875,739.5048217773438,0.05347593,0.05524522,0.2073766,0.20571512,0.22005126,0.2089167,0.245835006,0.21471891,0.05336833,0.046358272,0.079428494,0.077569261,0.085419178,0.081851333,0.099734843,0.092968851,0.052095279,0.049536839,0.066099167,0.062662065,0.069285214,0.065629885,0.071768254,0.060933352,0.044465691,0.045089215,0.061365426,0.060245126,0.066483915,0.065302953,0.076860577,0.074929059,0.047006086,0.040001512,0.066038281,0.065114886,0.073553994,0.075048327,0.087662309,0.093239933,,,,,,,,,6,320.6611915,290.9927975,0.982130171,90.32295941,78.01080843,5.440763119,265.9826167,245.3843429,0.006671722,1.616734647
226.0,0.304680924,0.257483399,0.8451,0.26472707,0.258655307,0.256849737,0.993,32.5224444,54.17426932,0.01796471,Nova_Formation,100C14h,55,S20A300A0572,EP1,168,4.652,5.554,0.902,24,0.0744,4.08,0.0936,4.4,1,0.048,0.048,2,Nova_Regular,0.24,4.4,0.18,3,11/12/22,0.9089809254,0.8868490537,0.8325147553,0.2404434192,0.2353350542,0.2237641017,595.3300170898438,625.75,1311.82,1.020972867023417,0.9838648357163478,0.9993642264592948,7,642,860.8368536054949,859.1680488447333,835.0,567.0,188.26776123046875,739.5048217773438,0.04446125,0.061591327,0.25000367,0.24631515,0.26634768,0.2521641,0.301170707,0.2610928,0.064789549,0.064145386,0.099710703,0.096374586,0.110217929,0.10418579,0.127669036,0.120085955,0.060978457,0.053340867,0.085653484,0.082673401,0.092454612,0.087601557,0.099068642,0.088881612,0.060977668,0.05842784,0.079758838,0.079319507,0.087708533,0.085704431,0.100992113,0.099701136,0.058432713,0.053339779,0.0873954,0.092821419,0.098087683,0.10656026,0.115600914,0.132843792,,,,,,,,,7,329.5028972,289.25961,0.957062952,89.0947678,74.42023275,5.411023357,260.8687281,240.4432478,0.007807137,1.620025036
227.0,0.304498706,0.261998821,0.8604,0.26498389,0.260856375,0.258970383,0.9928,32.8559389,53.96592389,0.015087469,Nova_Formation,100C14h,55,S20A300A0534,EP1,168,4.622,5.584,0.962,24,0.0744,4.08,0.0936,4.4,1,0.048,0.048,2,Nova_Regular,0.24,4.4,0.18,3,11/12/22,1.002680723,0.9753271636,0.9210700509,0.2661577289,0.2591228902,0.2465634204,369.8900146484375,384.8900146484375,870.04,1.0067078142656438,0.976344298698554,0.952505608178526,0,0,1054.5794408791337,1050.2289444740054,939.0,584.0,211.72787475585932,833.4379272460938,0.22673382,0.22313732,0.28559053,0.28735173,0.33855918,0.33621776,0.436510682,0.4246606,0.186256424,0.189444825,0.226066351,0.226939648,0.270337999,0.275094479,0.344546586,0.360056818,0.186260402,0.186264291,0.225524038,0.224943131,0.270727366,0.27416873,0.350905448,0.3610183,0.187531769,0.189442828,0.217228308,0.21919395,0.251873285,0.253863841,0.305135936,0.312136382,0.199607849,0.200251848,0.232816562,0.234369472,0.266525865,0.270849168,0.324204564,0.3312096,0.234572649,0.23648718,0.32660231,0.354385108,0.37668255,0.432104319,0.447738528,0.56515193,0,307.6355381,297.0205968,1.282824407,96.00277635,88.7164785,5.444412662,289.094443,266.1575787,0.004403397,2.819413557
227.0,0.304498706,0.261998821,0.8604,0.26498389,0.260856375,0.258970383,0.9928,32.8559389,53.96592389,0.015087469,Nova_Formation,100C14h,55,S20A300A0534,EP1,168,4.622,5.584,0.962,24,0.0744,4.08,0.0936,4.4,1,0.048,0.048,2,Nova_Regular,0.24,4.4,0.18,3,11/12/22,0.9939430214,0.9706187907,0.9169754935,0.263640228,0.257827641,0.2454540442,358.7900085449219,385.8500061035156,853.13,1.013039022087211,0.9822682028864228,1.0000234591167416,1,24,1054.5794408791337,1050.2289444740054,939.0,584.0,211.72787475585932,833.4379272460938,0.004787907,-0.000641167,0.004727453,-0.00029707,0.002270848,-0.002713889,0.001620442,-0.005735636,0.003192484,0.000631049,0.001462251,0.001913428,0.001512289,0.000354826,3.02e-05,-0.000251204,0.001279354,0.001266822,8.35e-05,0.001118854,-0.001342475,-0.00153634,-0.005700856,-0.006298214,0.000645697,-0.000640333,0.000720769,-0.000394732,-0.000403821,0.000341415,1.62e-05,-0.000643343,1.26e-05,0.000628799,-0.001318678,-0.001680389,-0.002177089,-0.002469957,-0.003159374,-0.001798004,0.003826782,-0.004455641,-0.00810796,-0.012712598,-0.002640069,-0.008369952,0.005536675,0.002528906,1,305.5276101,295.9154836,1.209912387,95.32178726,88.24513994,5.459422681,285.7685442,263.6400425,0.004079521,2.27660822
227.0,0.304498706,0.261998821,0.8604,0.26498389,0.260856375,0.258970383,0.9928,32.8559389,53.96592389,0.015087469,Nova_Formation,100C14h,55,S20A300A0534,EP1,168,4.622,5.584,0.962,24,0.0744,4.08,0.0936,4.4,1,0.048,0.048,2,Nova_Regular,0.24,4.4,0.18,3,11/12/22,0.9757624979,0.9565863935,0.9101087029,0.2585604651,0.2540086636,0.2438419582,403.8500061035156,397.8699951171875,866.29,1.0144341008948812,0.98730641400163,0.9998464072918972,2,127,1054.5794408791337,1050.2289444740054,939.0,584.0,211.72787475585932,833.4379272460938,0.023708597,0.018414304,0.043358266,0.0415861,0.044921726,0.04131964,0.048513174,0.0393731,0.017810866,0.013332039,0.0173316,0.017675012,0.017825931,0.017337084,0.019084215,0.018159926,0.013354912,0.012063012,0.012170389,0.014637962,0.010664254,0.01056549,0.00446111,-0.000597835,0.009542689,0.010789439,0.011889979,0.011305273,0.011978686,0.012956917,0.013997078,0.013956904,0.009543136,0.008245885,0.010136381,0.008425638,0.012020946,0.010565758,0.012726367,0.011507988,0.016537279,0.003791153,0.007932782,0.003421247,0.028192014,0.01910311,0.075459778,0.063515544,2,301.7756357,293.5282719,1.120322654,94.1695039,87.40263519,5.462887839,279.7949782,258.5603857,0.004294726,1.818611451
227.0,0.304498706,0.261998821,0.8604,0.26498389,0.260856375,0.258970383,0.9928,32.8559389,53.96592389,0.015087469,Nova_Formation,100C14h,55,S20A300A0534,EP1,168,4.622,5.584,0.962,24,0.0744,4.08,0.0936,4.4,1,0.048,0.048,2,Nova_Regular,0.24,4.4,0.18,3,11/12/22,0.9640961649,0.9452120378,0.9017856892,0.2553573009,0.2509406848,0.2418342369,438.8200073242188,441.5899963378906,920.19,1.0133763315646205,0.987720766403475,0.9999313175862268,3,230,1054.5794408791337,1050.2289444740054,939.0,584.0,211.72787475585932,833.4379272460938,0.035888955,0.033027977,0.08164987,0.08066562,0.0852589,0.08023903,0.091925085,0.0801774,0.033050105,0.027946666,0.033664167,0.033559889,0.036061853,0.034976721,0.038760126,0.03658402,0.026051894,0.025058851,0.028024673,0.027461976,0.025642961,0.023918718,0.01968807,0.014300913,0.024146855,0.022092864,0.026084304,0.024665818,0.027272642,0.025939167,0.029862642,0.028435409,0.020970002,0.021205723,0.024391189,0.024467453,0.028398335,0.027365416,0.031770766,0.032632411,0.017788172,0.016499907,0.034217954,0.033883214,0.0630171,0.062585354,0.131971121,0.137871444,3,327.8378126,294.1929401,1.108721332,92.62658184,79.44367065,5.332989994,276.1356722,255.3572219,0.005770438,1.454362472
227.0,0.304498706,0.261998821,0.8604,0.26498389,0.260856375,0.258970383,0.9928,32.8559389,53.96592389,0.015087469,Nova_Formation,100C14h,55,S20A300A0534,EP1,168,4.622,5.584,0.962,24,0.0744,4.08,0.0936,4.4,1,0.048,0.048,2,Nova_Regular,0.24,4.4,0.18,3,11/12/22,0.9541625445,0.9353061115,0.8931316552,0.2526604796,0.2482797488,0.2397413369,472.0,472.7200012207031,966.29,1.011831548988777,0.9873444295516486,0.9999532814121478,4,333,1054.5794408791337,1050.2289444740054,939.0,584.0,211.72787475585932,833.4379272460938,0.048429713,0.041925102,0.11802134,0.11663595,0.12419963,0.11742863,0.136179268,0.11881247,0.043216035,0.041293472,0.05034861,0.049548239,0.054068297,0.052724659,0.059728742,0.055916488,0.03748925,0.037482053,0.041938245,0.043194145,0.041103065,0.040039927,0.036845028,0.030536801,0.036855519,0.034939155,0.040023908,0.039375082,0.041557163,0.042690158,0.046382695,0.047637135,0.031771556,0.033662617,0.039335594,0.040602818,0.044374943,0.044579118,0.050890595,0.053353548,0.037488133,0.025397062,0.063913256,0.067237377,0.100114107,0.109322816,0.189189494,0.221136451,4,323.9804192,293.4821886,1.06084349,91.97756837,79.48490581,5.403794642,273.3747058,252.6602939,0.005687693,1.418311939
227.0,0.304498706,0.261998821,0.8604,0.26498389,0.260856375,0.258970383,0.9928,32.8559389,53.96592389,0.015087469,Nova_Formation,100C14h,55,S20A300A0534,EP1,168,4.622,5.584,0.962,24,0.0744,4.08,0.0936,4.4,1,0.048,0.048,2,Nova_Regular,0.24,4.4,0.18,3,11/12/22,0.9445891843,0.9248589148,0.8825778837,0.2500604105,0.2454936352,0.2371091052999999,481.6499938964844,488.6499938964844,1028.81,1.0101721057519495,0.9865319680763576,1.0000387368328467,5,436,1054.5794408791337,1050.2289444740054,939.0,584.0,211.72787475585932,833.4379272460938,0.059767768,0.064168066,0.1553196,0.1514583,0.16107753,0.15368044,0.179264128,0.15508285,0.058474705,0.052095741,0.066613019,0.065327585,0.071366251,0.068678051,0.080074877,0.074717015,0.050207213,0.048284426,0.057016641,0.05724749,0.056543559,0.0542714,0.053379029,0.04705739,0.047664538,0.044470266,0.052579418,0.053460345,0.056006193,0.056683511,0.062914222,0.062886924,0.041944996,0.04319559,0.054404125,0.054660067,0.060578197,0.060230762,0.069271803,0.072416723,0.04956907,0.038105756,0.0937424,0.102699071,0.142031759,0.163082749,0.255943418,0.324733675,5,305.969793,290.437658,1.016388115,92.10493206,83.20663568,5.519283343,270.6172482,250.0602246,0.005521283,1.417105729
227.0,0.304498706,0.261998821,0.8604,0.26498389,0.260856375,0.258970383,0.9928,32.8559389,53.96592389,0.015087469,Nova_Formation,100C14h,55,S20A300A0534,EP1,168,4.622,5.584,0.962,24,0.0744,4.08,0.0936,4.4,1,0.048,0.048,2,Nova_Regular,0.24,4.4,0.18,3,11/12/22,0.9309371001,0.9113253199,0.8694807696,0.2463341411,0.2418419391,0.2337349339999999,509.9400024414063,542.760009765625,1090.14,1.0213855566415309,0.9872209670976384,0.9999593393533844,6,539,1054.5794408791337,1050.2289444740054,939.0,584.0,211.72787475585932,833.4379272460938,0.07013963,0.074329436,0.192388,0.18870792,0.20197126,0.19096035,0.223299861,0.1956971,0.06481339,0.055902392,0.082700938,0.081109911,0.088769585,0.08527723,0.099748582,0.092501342,0.05972454,0.060354128,0.071808219,0.07160598,0.071222723,0.068717897,0.071782976,0.064844489,0.057817563,0.055268779,0.066968694,0.066122845,0.070609272,0.072058111,0.080123007,0.079401791,0.053368807,0.052087009,0.067544773,0.070589468,0.076480925,0.078820556,0.086405277,0.092746377,,,,,,,,,6,314.2189187,289.9056738,0.974644581,90.89093417,79.76740815,5.490132435,266.5604928,246.3339554,0.00640722,1.247814296
227.0,0.304498706,0.261998821,0.8604,0.26498389,0.260856375,0.258970383,0.9928,32.8559389,53.96592389,0.015087469,Nova_Formation,100C14h,55,S20A300A0534,EP1,168,4.622,5.584,0.962,24,0.0744,4.08,0.0936,4.4,1,0.048,0.048,2,Nova_Regular,0.24,4.4,0.18,3,11/12/22,0.9182140905,0.896987973,0.851776937,0.2428760506,0.2379808722,0.2290991741,545.010009765625,554.0700073242188,1172.48,1.0225940046981843,0.9858167957217208,0.9996036001130504,7,642,1054.5794408791337,1050.2289444740054,939.0,584.0,211.72787475585932,833.4379272460938,0.063103065,0.067329794,0.20845619,0.21874613,0.22171691,0.22288013,0.246765614,0.22809497,0.074978516,0.071785316,0.096754104,0.09505257,0.104001701,0.100541264,0.117541462,0.110285342,0.065440565,0.067338809,0.083827704,0.083892435,0.086604118,0.084224731,0.08639425,0.081358045,0.068618387,0.065431431,0.080633,0.079883382,0.085367322,0.085428268,0.096568257,0.095916271,0.062262684,0.066698551,0.085423633,0.086496577,0.093908131,0.097737521,0.106101573,0.117520601,,,,,,,,,7,325.5635829,289.5570677,0.956660799,89.706028,75.88877347,5.456082832,262.8646834,242.8758999,0.007275598,1.075770896
228.0,0.301850513,0.259003522,0.8581,0.262695219,0.257500091,0.256136974,0.9947,32.4703306,54.02832928,0.015932728,Nova_Formation,100C14h,55,S20A300A0584,EP1,168,4.621,5.593,0.972,24,0.0744,4.08,0.0936,4.4,1,0.048,0.048,2,Nova_Regular,0.24,4.4,0.18,3,11/12/22,0.9977835348,0.9726456553,0.918919342,0.2648269186,0.2582684326,0.2455756496,352.6600036621094,350.6000061035156,817.67,1.0036607849288737,0.9748306005934676,0.9513359805461324,0,0,1055.3059503821328,1041.1039749677325,945.0,570.0,211.89552307128903,832.6946411132812,0.2070331,0.19960777,0.2676356,0.2701882,0.32012892,0.31806692,0.419994146,0.4055684,0.162104681,0.161466926,0.200807169,0.200044811,0.24553296,0.24784404,0.320399106,0.331829399,0.160199553,0.159557894,0.199464247,0.19957599,0.245989874,0.248449922,0.324851036,0.336279184,0.162106663,0.160829261,0.192509234,0.192539796,0.225506276,0.227496296,0.279006779,0.285424709,0.177365556,0.176723272,0.20932959,0.209468782,0.244243681,0.245851576,0.299565881,0.306404144,0.220593482,0.211685717,0.309464991,0.342715442,0.362272173,0.425322175,0.434827924,0.567035317,0,304.0437454,295.0636172,1.29844331,96.09247179,89.28061296,5.432604461,287.4817588,264.8268351,0.004247041,2.677448771
