Repository: cx26/formation-analysis

# ***Data-Driven Analysis of Battery Formation*** 

This repository contains half cell measurement data and code (for plotting, simulation and experiment design) accompanying the paper *Data-Driven Analysis of Battery Formation Reveals the Role of Electrode Utilization in Extending Cycle Life* by Xiao Cui et al (2024).  

- **[data](data)**: 
    - extracted summary information from [aging cycles, diagnostic cycles](data/rpt_summary_041524.csv) and [formation cycles](data/formation_cycle_info_042124.csv); [resistances](data/delta_features_041524.csv); [electrode-specifics](data/electrode_info_04152024.csv) fitted using differential voltage analysis; [formation parameters](data/Formation_2022

File: data/df_all.csv (part 30 of 43)
seq_num,1st_ch_cap,1st_disch_cap,1st_CE,disch_cap_with_cv,last_ch_cap,last_disch_cap,last_CE,formation_time,temperature_exp,cv_hold_cap,formation_file_name,formation_drying_date,formation_temperature,cell_id,electrolyte,ocv_time,cell_mass_before,cell_mass_after,electrolyte_mass,wetting_hold_time,formation_charge_current_1,formation_cutoff_voltage_1,formation_charge_current_2,formation_cutoff_voltage_2,charge_hold_time,formation_discharge_current,formation_verification_current,formation_verification_repeat,regular_project_name,regular_charge_current,regular_charge_cutoff_voltage,regular_discharge_current,regular_discharge_cutoff_voltage,date,rpt_low_energy,rpt_med_energy,regu_energy,rpt_low_cap,rpt_med_cap,regu_cap,rpt_low_cv_t,rpt_med_cv_t,regu_cv_t,rpt_low_ce,rpt_med_ce,regu_ce,diag_pos_x,cycle_index,rpt_low_life,rpt_med_life,regu_life,regu_knee,q_throughput,e_throughput,r_c_0_0s,r_d_0_0s,r_c_0_3s,r_d_0_3s,r_c_0_10s,r_d_0_10s,r_c_0_30s,r_d_0_30s,r_c_1_0s,r_d_1_0s,r_c_1_3s,r_d_1_3s,r_c_1_10s,r_d_1_10s,r_c_1_30s,r_d_1_30s,r_c_2_0s,r_d_2_0s,r_c_2_3s,r_d_2_3s,r_c_2_10s,r_d_2_10s,r_c_2_30s,r_d_2_30s,r_c_3_0s,r_d_3_0s,r_c_3_3s,r_d_3_3s,r_c_3_10s,r_d_3_10s,r_c_3_30s,r_d_3_30s,r_c_4_0s,r_d_4_0s,r_c_4_3s,r_d_4_3s,r_c_4_10s,r_d_4_10s,r_c_4_30s,r_d_4_30s,r_c_5_0s,r_d_5_0s,r_c_5_3s,r_d_5_3s,r_c_5_10s,r_d_5_10s,r_c_5_30s,r_d_5_30s,diag_pos_y,Q_ne,Q_pe,SOC_ne_0,SOC_pe_0,SOC_ne_100,SOC_pe_100,Q_li,Q_full,error,Q_offset
228.0,0.301850513,0.259003522,0.8581,0.262695219,0.257500091,0.256136974,0.9947,32.4703306,54.02832928,0.015932728,Nova_Formation,100C14h,55,S20A300A0584,EP1,168,4.621,5.593,0.972,24,0.0744,4.08,0.0936,4.4,1,0.048,0.048,2,Nova_Regular,0.24,4.4,0.18,3,11/12/22,0.9874116291,0.9671083914,0.9147049494,0.2618558394,0.2567829719,0.2444782577,353.0599975585937,357.44000244140625,801.06,1.010081776912067,0.9817568680301202,0.9999771939930652,1,24,1055.3059503821328,1041.1039749677325,945.0,570.0,211.89552307128903,832.6946411132812,0.005320206,0.010817498,0.005440593,0.000443131,0.005660147,-0.000269562,0.002781481,-0.00379324,0.007631749,0.006365523,0.007163674,0.007539615,0.007883698,0.007033527,0.005727679,0.006322712,0.007631719,0.007636845,0.007068276,0.006854221,0.004955426,0.003866911,0.000642002,-0.003161132,0.006360322,0.008272618,0.005101398,0.006313503,0.006143034,0.006271601,0.005798399,0.006371945,0.005724907,0.003465861,0.004821613,0.005027041,0.003616408,0.004768699,0.003675103,0.003472596,0.001275718,0.003189549,-0.00016287,-0.006339341,0.005007356,-0.001316905,0.020353377,0.015288532,1,302.069921,293.9494284,1.212866633,95.26674805,88.62900334,5.435699009,283.6997666,261.8557558,0.003958573,2.202099348
228.0,0.301850513,0.259003522,0.8581,0.262695219,0.257500091,0.256136974,0.9947,32.4703306,54.02832928,0.015932728,Nova_Formation,100C14h,55,S20A300A0584,EP1,168,4.621,5.593,0.972,24,0.0744,4.08,0.0936,4.4,1,0.048,0.048,2,Nova_Regular,0.24,4.4,0.18,3,11/12/22,0.9675752014,0.9515740245,0.9067862431,0.2563156004,0.2525407232,0.2426323266,380.25,398.6900024414063,825.71,1.0106730766026637,0.9869860034490728,0.9996098955041944,2,127,1055.3059503821328,1041.1039749677325,945.0,570.0,211.89552307128903,832.6946411132812,0.012934282,0.027324095,0.047418,0.044324636,0.050052643,0.04401657,0.052353859,0.04321012,0.01780507,0.01651971,0.018433124,0.019128129,0.018473208,0.018796235,0.019073695,0.020325989,0.015895933,0.012707874,0.015010208,0.013296038,0.010854617,0.008546323,0.004452407,-0.004462689,0.012715414,0.013341472,0.012807041,0.013250679,0.01435484,0.01393044,0.014694959,0.013971537,0.010170713,0.005353391,0.009135932,0.010375559,0.010983735,0.012038559,0.013971984,0.014246732,0.003180206,0.000624165,0.010723978,0.002127945,0.032036543,0.021738112,0.089640319,0.077526152,2,297.4245985,291.3953077,1.112991548,94.00420797,87.87886644,5.443051285,277.2341617,256.3155169,0.00433837,1.747538157
228.0,0.301850513,0.259003522,0.8581,0.262695219,0.257500091,0.256136974,0.9947,32.4703306,54.02832928,0.015932728,Nova_Formation,100C14h,55,S20A300A0584,EP1,168,4.621,5.593,0.972,24,0.0744,4.08,0.0936,4.4,1,0.048,0.048,2,Nova_Regular,0.24,4.4,0.18,3,11/12/22,0.9562363618,0.9403240077,0.8986275137,0.2531967085,0.2495021421,0.2406265424,421.989990234375,404.8399963378906,872.45,1.0093364597046308,0.9873290002601636,0.9995598579315872,3,230,1055.3059503821328,1041.1039749677325,945.0,570.0,211.89552307128903,832.6946411132812,0.027813822,0.03622569,0.083538204,0.079579175,0.08752972,0.08138913,0.093923718,0.080718696,0.026062891,0.026056454,0.031584397,0.032181293,0.0337843,0.033049703,0.036225736,0.035223961,0.025425255,0.023515865,0.025326878,0.024587169,0.022008166,0.019373089,0.015883595,0.006982625,0.019702032,0.02033554,0.022929341,0.022904903,0.025568545,0.025392681,0.028034419,0.027323484,0.017794579,0.014612079,0.021311849,0.021831632,0.023762286,0.025123894,0.029726356,0.030499101,0.011436537,0.010798901,0.034551382,0.028199524,0.065213978,0.064139217,0.144291639,0.152542591,3,298.3208838,290.3553302,1.068937899,93.20020078,86.471391,5.454832807,273.8006157,253.1966238,0.004729375,1.576729106
228.0,0.301850513,0.259003522,0.8581,0.262695219,0.257500091,0.256136974,0.9947,32.4703306,54.02832928,0.015932728,Nova_Formation,100C14h,55,S20A300A0584,EP1,168,4.621,5.593,0.972,24,0.0744,4.08,0.0936,4.4,1,0.048,0.048,2,Nova_Regular,0.24,4.4,0.18,3,11/12/22,0.946732594,0.9306737098,0.8898845688,0.2506173576,0.2469239407,0.2384771715,433.75,457.8800048828125,919.05,1.0077348927798615,0.9871021985059946,0.999787683042332,4,333,1055.3059503821328,1041.1039749677325,945.0,570.0,211.89552307128903,832.6946411132812,0.027214885,0.04830019,0.12088135,0.11601761,0.1269739,0.11812493,0.139068097,0.119487494,0.036853552,0.034953296,0.0450968,0.045229182,0.048015922,0.047785461,0.052087903,0.05210793,0.033037946,0.031777114,0.036315218,0.035970554,0.033618703,0.03163591,0.029204518,0.019691497,0.030493215,0.030503765,0.034828186,0.034171194,0.038112074,0.036483705,0.041993678,0.040668368,0.023499578,0.023508862,0.03401792,0.034410745,0.037778348,0.039508164,0.04749766,0.04829523,0.022223666,0.022237927,0.063331902,0.062363267,0.103824258,0.114816546,0.205903709,0.247881532,4,300.2458832,289.539112,1.03733767,92.5463598,85.00216912,5.476620575,271.072472,250.6172735,0.005115131,1.483676271
228.0,0.301850513,0.259003522,0.8581,0.262695219,0.257500091,0.256136974,0.9947,32.4703306,54.02832928,0.015932728,Nova_Formation,100C14h,55,S20A300A0584,EP1,168,4.621,5.593,0.972,24,0.0744,4.08,0.0936,4.4,1,0.048,0.048,2,Nova_Regular,0.24,4.4,0.18,3,11/12/22,0.9378346624,0.9211434792,0.8800619587999999,0.2482061879,0.2443843079,0.2360383503,484.2000122070313,481.1799926757813,981.84,1.0059279167375428,0.9865171181035228,0.9997460748358048,5,436,1055.3059503821328,1041.1039749677325,945.0,570.0,211.89552307128903,832.6946411132812,0.035614714,0.057175264,0.15501866,0.15262729,0.16348627,0.15498814,0.180517346,0.15693828,0.049305886,0.045739964,0.059439644,0.058053106,0.063192576,0.061927497,0.071530402,0.068458349,0.039392263,0.039386302,0.048920125,0.047337517,0.046781346,0.043691903,0.043820381,0.033641189,0.040025696,0.039386123,0.046003014,0.04567802,0.050456494,0.048723936,0.056075543,0.055258453,0.036843762,0.03302598,0.047387496,0.048539758,0.053185523,0.054874688,0.064018488,0.066058606,0.033662528,0.029843137,0.096041173,0.100961387,0.148369223,0.172040761,0.279632211,0.365393698,5,301.6342869,288.6956022,1.012462051,91.96467902,83.77904109,5.488688878,268.5519166,248.2061039,0.005479176,1.446276557
228.0,0.301850513,0.259003522,0.8581,0.262695219,0.257500091,0.256136974,0.9947,32.4703306,54.02832928,0.015932728,Nova_Formation,100C14h,55,S20A300A0584,EP1,168,4.621,5.593,0.972,24,0.0744,4.08,0.0936,4.4,1,0.048,0.048,2,Nova_Regular,0.24,4.4,0.18,3,11/12/22,0.9246765388,0.9084590598,0.8679014789,0.2446373639,0.2409771047,0.2329392972,521.2000122070312,513.530029296875,1042.48,1.018140078960269,0.987363137719333,0.9997811273616825,6,539,1055.3059503821328,1041.1039749677325,945.0,570.0,211.89552307128903,832.6946411132812,0.03464733,0.04634747,0.18489897,0.18316528,0.19558364,0.18660983,0.215758175,0.19120505,0.057179019,0.051440597,0.072756216,0.07096234,0.077753693,0.075169563,0.087532699,0.083817124,0.052728221,0.046356782,0.061089322,0.058241874,0.061506256,0.055863142,0.059053361,0.048772395,0.044463187,0.046994001,0.056476548,0.05506584,0.061883241,0.060183674,0.070573568,0.067302048,0.040011376,0.039359927,0.060783729,0.061254382,0.067280531,0.070053995,0.079253763,0.084454596,,,,,,,,,6,308.2099369,287.9233711,0.970074558,90.89813399,80.77083928,5.474750079,264.7068378,244.63728,0.006384069,1.316606639
228.0,0.301850513,0.259003522,0.8581,0.262695219,0.257500091,0.256136974,0.9947,32.4703306,54.02832928,0.015932728,Nova_Formation,100C14h,55,S20A300A0584,EP1,168,4.621,5.593,0.972,24,0.0744,4.08,0.0936,4.4,1,0.048,0.048,2,Nova_Regular,0.24,4.4,0.18,3,11/12/22,0.91093228,0.8930944988,0.845243702,0.2409163684,0.2368509985,0.2270250395999999,556.6500244140625,539.0,1157.99,1.018950718175535,0.9856885591165132,0.9995191984393584,7,642,1055.3059503821328,1041.1039749677325,945.0,570.0,211.89552307128903,832.6946411132812,0.064670116,0.07086344,0.22145003,0.21627623,0.23458338,0.22076228,0.261045545,0.22780183,0.067989945,0.06224817,0.085598484,0.084293157,0.092492133,0.08922413,0.104827642,0.099076688,0.06290336,0.056528702,0.076098308,0.073062003,0.076568052,0.073095113,0.08003819,0.070474267,0.059089422,0.054623783,0.071167409,0.069911644,0.078307122,0.075371712,0.088381499,0.086373895,0.050186634,0.051440626,0.078911379,0.080352724,0.088100642,0.090876967,0.104052126,0.110518008,,,,,,,,,7,313.8508994,287.0751455,0.948000365,89.83993107,78.13452133,5.454154719,260.8834205,240.9162845,0.007449638,1.334305748
229.0,0.303859065,0.258378487,0.8503,0.265410332,0.259752891,0.259093064,0.9975,70.6237334,53.91660628,0.004360234,Nova_Formation,100C14h,55,S20A300A0598,EP1,72,4.655,5.588,0.933,24,0.1128,3.7,0.0216,4.4,1,0.048,0.048,5,Nova_Regular,0.24,4.4,0.18,3,11/12/22,1.0102272422,0.9781376012,0.9197783058,0.268271967,0.2598379716,0.2458778494,366.760009765625,336.6000061035156,844.63,1.0116597515162018,0.975441339709584,0.949593910189712,0,0,919.9028314503474,915.9605371929543,853.0,526.0,192.1177978515625,754.6513061523438,0.19214524,0.19453081,0.24663122,0.24916202,0.2982326,0.29648656,0.398125529,0.3865148,0.15638943,0.160202548,0.19369483,0.199413851,0.237524405,0.247227073,0.311511397,0.331843853,0.153848499,0.158295423,0.195574209,0.198315263,0.241970539,0.248428971,0.320413589,0.338202953,0.158298612,0.159564853,0.186735585,0.191364184,0.219529286,0.226391733,0.2727319,0.283530027,0.16783455,0.16910246,0.198166788,0.203669116,0.232412741,0.239533022,0.289896578,0.298788995,0.20025675,0.202795014,0.280626863,0.304126978,0.331513017,0.381981403,0.401786953,0.511117697,0,305.9070188,297.2227278,1.39190369,96.67770315,90.07168408,5.406865784,291.6060375,268.2717452,0.004252102,3.005927261
229.0,0.303859065,0.258378487,0.8503,0.265410332,0.259752891,0.259093064,0.9975,70.6237334,53.91660628,0.004360234,Nova_Formation,100C14h,55,S20A300A0598,EP1,72,4.655,5.588,0.933,24,0.1128,3.7,0.0216,4.4,1,0.048,0.048,5,Nova_Regular,0.24,4.4,0.18,3,11/12/22,1.0001611146,0.9737957409,0.9172326937,0.2653330433,0.2585847838,0.2451838491,346.0400085449219,359.8299865722656,828.03,1.016806827362628,0.9818028404652716,0.9998837770602258,1,24,919.9028314503474,915.9605371929543,853.0,526.0,192.1177978515625,754.6513061523438,0.006187558,0.000631273,0.010023788,0.010197222,0.010494798,0.011121869,0.008083642,0.00761953,0.000630334,0.001903445,0.00203158,0.004004315,0.002570421,0.001941204,0.001904339,-5.52e-05,0.00380896,0.003174871,0.001068011,0.00251244,-0.000497028,-0.001684278,-0.00064674,-0.004457563,-0.001276866,0.003174841,0.000128657,0.001060441,0.001605555,0.001073539,-7.3e-05,0.000629246,0.000631928,0.003808334,0.002009571,0.001600504,0.001408443,0.001917526,-0.000643671,0.000752091,-6.88e-06,0.001902476,4.4e-05,0.000336766,0.004474312,0.003062516,0.010793209,0.01206255,1,291.426899,293.4946933,1.361208676,96.57340252,92.98385511,5.596276395,287.4047398,265.3328564,0.004209897,1.680180902
229.0,0.303859065,0.258378487,0.8503,0.265410332,0.259752891,0.259093064,0.9975,70.6237334,53.91660628,0.004360234,Nova_Formation,100C14h,55,S20A300A0598,EP1,72,4.655,5.588,0.933,24,0.1128,3.7,0.0216,4.4,1,0.048,0.048,5,Nova_Regular,0.24,4.4,0.18,3,11/12/22,0.9790015056,0.9579164171,0.9100728699,0.2594129821,0.2542671948,0.2435023839,364.7200012207031,387.5799865722656,840.62,1.0170443727246148,0.9873607314401152,1.0000166251649665,2,127,919.9028314503474,915.9605371929543,853.0,526.0,192.1177978515625,754.6513061523438,0.028612792,0.026048258,0.057656035,0.0553087,0.06061244,0.0551742,0.063561678,0.052096695,0.013342842,0.018422753,0.019252211,0.020791769,0.02027826,0.019755393,0.021592319,0.019681811,0.019060224,0.01587826,0.015247256,0.018084317,0.012133211,0.012524635,0.010147363,0.001882762,0.01333873,0.015244484,0.015539855,0.01456286,0.016449466,0.013916731,0.016509444,0.015251487,0.011431038,0.015879482,0.016528383,0.016256422,0.01848875,0.017215267,0.018415362,0.020319849,0.012066513,0.012698755,0.025223762,0.027927548,0.042812973,0.044099599,0.088335305,0.092136502,2,297.5711875,293.3009406,1.142572207,94.5000008,88.91820504,5.446419041,280.5693569,259.4127961,0.004335674,1.782196871
229.0,0.303859065,0.258378487,0.8503,0.265410332,0.259752891,0.259093064,0.9975,70.6237334,53.91660628,0.004360234,Nova_Formation,100C14h,55,S20A300A0598,EP1,72,4.655,5.588,0.933,24,0.1128,3.7,0.0216,4.4,1,0.048,0.048,5,Nova_Regular,0.24,4.4,0.18,3,11/12/22,0.966991361,0.9463918606,0.9012386102,0.2561116051,0.2511631869,0.2413334385,414.9800109863281,420.5400085449219,894.48,1.0158846312809349,0.9879683444514866,1.000047077748182,3,230,919.9028314503474,915.9605371929543,853.0,526.0,192.1177978515625,754.6513061523438,0.041150644,0.038122207,0.0983821,0.09577116,0.10346782,0.097133696,0.109237432,0.09404689,0.02638948,0.02668345,0.034829468,0.033779472,0.037424669,0.034081221,0.040359348,0.035206109,0.027323321,0.02604796,0.027175292,0.029250547,0.024935126,0.023688167,0.021588176,0.011382431,0.022873208,0.026047841,0.026645526,0.026253656,0.028764769,0.028097957,0.031128854,0.02985093,0.025417253,0.024775714,0.030496553,0.029363304,0.033259317,0.032077596,0.036215097,0.038748771,0.029864699,0.022228181,0.052866668,0.059583813,0.079670995,0.090108246,0.148725003,0.172219336,3,298.824272,292.2052646,1.093626011,93.66220474,87.34414812,5.457943557,276.9539131,256.1114543,0.004722194,1.626040464
229.0,0.303859065,0.258378487,0.8503,0.265410332,0.259752891,0.259093064,0.9975,70.6237334,53.91660628,0.004360234,Nova_Formation,100C14h,55,S20A300A0598,EP1,72,4.655,5.588,0.933,24,0.1128,3.7,0.0216,4.4,1,0.048,0.048,5,Nova_Regular,0.24,4.4,0.18,3,11/12/22,0.9570843294,0.9365659204,0.8926893394,0.2534089673,0.2485318197,0.2392461888,456.0899963378906,459.489990234375,942.23,1.0144179464830894,0.9879055347023208,1.0000298931147846,4,333,919.9028314503474,915.9605371929543,853.0,526.0,192.1177978515625,754.6513061523438,0.050581068,0.037469447,0.14077984,0.1366033,0.14730662,0.13839126,0.159244418,0.13723269,0.041294724,0.040653005,0.049031481,0.0496286,0.052667394,0.050741166,0.059063464,0.053973109,0.038113028,0.034932852,0.040436298,0.040132418,0.03875041,0.037311792,0.03681308,0.026930988,0.031120405,0.034297034,0.037503898,0.039124519,0.041610375,0.040725768,0.046357125,0.045717984,0.032392114,0.034929127,0.043119431,0.043714792,0.047620937,0.04907988,0.054619551,0.056518883,0.033022553,0.03111206,0.082231075,0.096217573,0.117480427,0.13970235,0.205247313,0.258613408,4,294.4559626,290.6321438,1.055259958,93.15869496,87.51167889,5.564777348,273.8563882,253.4087815,0.005228128,1.167299117
229.0,0.303859065,0.258378487,0.8503,0.265410332,0.259752891,0.259093064,0.9975,70.6237334,53.91660628,0.004360234,Nova_Formation,100C14h,55,S20A300A0598,EP1,72,4.655,5.588,0.933,24,0.1128,3.7,0.0216,4.4,1,0.048,0.048,5,Nova_Regular,0.24,4.4,0.18,3,11/12/22,0.9479450189,0.9267887985,0.883517832,0.2509236638,0.2459272374,0.236975411,479.5,485.0,999.78,1.0127994173115662,0.9875080812099534,1.0001448879182986,5,436,919.9028314503474,915.9605371929543,853.0,526.0,192.1177978515625,754.6513061523438,0.057084978,0.055271327,0.17493765,0.17305568,0.18358707,0.17607215,0.200688004,0.17728695,0.045099378,0.049555615,0.064346373,0.060685322,0.068778619,0.065922439,0.078114659,0.071146399,0.048275903,0.04510656,0.052976713,0.054309428,0.051982015,0.050937533,0.052053273,0.041903019,0.038739011,0.041930273,0.049554244,0.05140245,0.053559735,0.054492176,0.059235424,0.060981303,0.04636623,0.043833792,0.057109565,0.057607934,0.062463418,0.063961044,0.071765125,0.074317217,0.03873238,0.037472844,0.112085819,0.130737543,0.157059878,0.193142325,0.268144161,0.358428657,5,323.2902518,292.3143397,1.054705303,91.662058,79.04791652,5.404076541,271.351099,250.9234774,0.006297548,1.220971502
229.0,0.303859065,0.258378487,0.8503,0.265410332,0.259752891,0.259093064,0.9975,70.6237334,53.91660628,0.004360234,Nova_Formation,100C14h,55,S20A300A0598,EP1,72,4.655,5.588,0.933,24,0.1128,3.7,0.0216,4.4,1,0.048,0.048,5,Nova_Regular,0.24,4.4,0.18,3,11/12/22,0.9338213441,0.912259536,0.8670509270000001,0.247074708,0.2420041774,0.2327065768,504.989990234375,529.4199829101562,1084.03,1.023394918746332,0.9874051003233818,0.9997453007091972,6,539,919.9028314503474,915.9605371929543,853.0,526.0,192.1177978515625,754.6513061523438,0.06750001,0.06414831,0.21726675,0.20934686,0.22959545,0.21508014,0.250538647,0.21532205,0.059733972,0.05970709,0.078981161,0.077021405,0.085931703,0.081697941,0.096576929,0.089544028,0.06100361,0.053351864,0.066208407,0.06707108,0.069211662,0.066219658,0.070514292,0.059293628,0.051466361,0.052717999,0.064318523,0.063356563,0.06941922,0.068097532,0.078148335,0.076841563,0.054643318,0.052078307,0.072961807,0.073961779,0.08010231,0.082551703,0.090225339,0.098091871,,,,,,,,,6,306.1779862,289.7868805,0.978895237,91.2198535,82.12395106,5.485020557,267.3403295,247.0745213,0.006675829,1.373776557
229.0,0.303859065,0.258378487,0.8503,0.265410332,0.259752891,0.259093064,0.9975,70.6237334,53.91660628,0.004360234,Nova_Formation,100C14h,55,S20A300A0598,EP1,72,4.655,5.588,0.933,24,0.1128,3.7,0.0216,4.4,1,0.048,0.048,5,Nova_Regular,0.24,4.4,0.18,3,11/12/22,0.9150064915,0.8921430381,0.8384480585,0.2419578008,0.2365296028,0.2250907166,567.5900268554688,557.7000122070312,1188.2,1.027185579052828,0.985243704548742,1.0003135470142328,7,642,919.9028314503474,915.9605371929543,853.0,526.0,192.1177978515625,754.6513061523438,0.055710793,0.073043644,0.2488902,0.24310255,0.264757,0.25063473,0.29180485,0.25604364,0.062864318,0.064789444,0.094484836,0.091942474,0.102457926,0.097305685,0.116196275,0.105428964,0.064138189,0.063518777,0.079907015,0.081191838,0.082685888,0.079477966,0.08594662,0.076825261,0.060323596,0.060976237,0.077379778,0.077505246,0.083493695,0.082909197,0.095239043,0.094631791,0.057778358,0.063516244,0.091506332,0.092867002,0.10092248,0.105333433,0.11429891,0.128312886,,,,,,,,,7,326.7907481,290.4740091,0.953814582,89.1680363,75.40185035,5.412076941,262.1269477,241.9576144,0.007625195,1.331678633
230.0,0.303735854,0.26169539,0.8616,0.264666233,0.259924448,0.258690526,0.9953,71.0698278,54.2463146,0.00395446,Nova_Formation,100C14h,55,S20A300A0243,EP1,72,4.605,5.599,0.994,24,0.1128,3.7,0.0216,4.4,1,0.048,0.048,5,Nova_Regular,0.24,4.4,0.18,3,11/12/22,0.9941724314,0.9727022765,0.9207696276,0.2639533125,0.2583703025,0.2460977819,345.7900085449219,323.45001220703125,795.02,1.0007158218678598,0.9754466351396104,0.951903287883206,0,0,1080.6733898436637,1057.7558884863083,887.0,572.0,198.34803771972656,778.868408203125,0.19298677,0.19007953,0.24419455,0.24834181,0.2970274,0.2975453,0.395382285,0.38611877,0.155117318,0.155115798,0.193193376,0.19551082,0.238194883,0.243152887,0.311518013,0.327391624,0.154483587,0.155749515,0.193090066,0.197064325,0.240936458,0.246641308,0.319140762,0.335020095,0.154960379,0.158292323,0.186714932,0.187977731,0.220601141,0.222287878,0.273207545,0.279713809,0.167835832,0.167194173,0.199469194,0.202539325,0.233536199,0.237884477,0.289261609,0.29635933,0.199679777,0.202793613,0.282505035,0.305730015,0.336319298,0.386794209,0.409473568,0.523828208,0,301.5625119,292.8072427,1.358997383,96.5,89.80149826,5.412967874,286.6572158,263.9532264,0.004166918,2.756200817
230.0,0.303735854,0.26169539,0.8616,0.264666233,0.259924448,0.258690526,0.9953,71.0698278,54.2463146,0.00395446,Nova_Formation,100C14h,55,S20A300A0243,EP1,72,4.605,5.599,0.994,24,0.1128,3.7,0.0216,4.4,1,0.048,0.048,5,Nova_Regular,0.24,4.4,0.18,3,11/12/22,0.9841217294,0.9673119838,0.9170088301,0.2610081701,0.2568413221,0.2451102517,338.6099853515625,353.8699951171875,771.2,1.0073134805854322,0.9822952176609931,0.9995017551460744,1,24,1080.6733898436637,1057.7558884863083,887.0,572.0,198.34803771972656,778.868408203125,0.007930562,0.010807976,0.014866754,0.01159893,0.013534665,0.009179533,0.012360573,0.006116658,0.004446834,0.006993562,0.003210396,0.004073486,0.00217247,0.003354564,0.002528578,0.003180176,0.003175423,0.0019079,0.002483308,-0.000245348,-0.001763061,-0.003232926,-0.004454494,-0.008898228,0.00269863,0.00190793,0.000786856,0.002065003,0.000472292,0.001753286,0.000789076,0.002544254,0.000630304,0.001556337,0.001189888,0.000438064,0.000285283,0.000863373,-7.87e-06,0.000806063,-6.37e-05,-0.000634685,0.00196892,-0.000459343,0.008110434,0.005198866,0.020274907,0.019075811,1,294.7463311,291.1932378,1.258229941,95.78860511,90.50435145,5.453516684,282.6385272,261.0080842,0.003962871,2.041584613
230.0,0.303735854,0.26169539,0.8616,0.264666233,0.259924448,0.258690526,0.9953,71.0698278,54.2463146,0.00395446,Nova_Formation,100C14h,55,S20A300A0243,EP1,72,4.605,5.599,0.994,24,0.1128,3.7,0.0216,4.4,1,0.048,0.048,5,Nova_Regular,0.24,4.4,0.18,3,11/12/22,0.9610129882,0.9484834957,0.9053572424,0.2545507737,0.251684072,0.2422005113,373.7999877929688,387.3299865722656,803.12,1.006221750397869,0.9864470192708568,0.9997483788893422,2,127,1080.6733898436637,1057.7558884863083,887.0,572.0,198.34803771972656,778.868408203125,0.02822186,0.023510337,0.057837173,0.052136526,0.057943404,0.050811052,0.061680228,0.048685044,0.017165169,0.017791048,0.020994589,0.020291984,0.021152616,0.020817995,0.022871554,0.020960778,0.017798901,0.015885979,0.01649493,0.01437816,0.01023218,0.009423375,0.005715072,-0.0031932,0.018591538,0.013976857,0.015980512,0.015183136,0.015665963,0.016709015,0.016682029,0.015877783,0.014616087,0.012705058,0.016107395,0.014783129,0.017711893,0.016308948,0.020335108,0.020847112,0.013288409,0.010796249,0.031386733,0.03198877,0.053109199,0.052797019,0.112455636,0.116939425,2,294.1920224,289.3883381,1.115854955,93.98304164,88.21801945,5.435030025,275.2587186,254.5506878,0.004344348,1.696931461
230.0,0.303735854,0.26169539,0.8616,0.264666233,0.259924448,0.258690526,0.9953,71.0698278,54.2463146,0.00395446,Nova_Formation,100C14h,55,S20A300A0243,EP1,72,4.605,5.599,0.994,24,0.1128,3.7,0.0216,4.4,1,0.048,0.048,5,Nova_Regular,0.24,4.4,0.18,3,11/12/22,0.9498944601,0.9369307583,0.8958443014,0.2514921214,0.2485473166,0.2397795599,407.0400085449219,391.6900024414063,843.07,1.005422556434279,0.9866814689672228,0.9997621113850088,3,230,1080.6733898436637,1057.7558884863083,887.0,572.0,198.34803771972656,778.868408203125,0.030586496,0.03238906,0.09112562,0.089137,0.094712496,0.08885983,0.101533294,0.088056594,0.028285548,0.03048721,0.033931702,0.033246353,0.034988493,0.034467041,0.038430542,0.036183059,0.022872463,0.023497373,0.027261153,0.024242267,0.022090107,0.018667608,0.017134905,0.005674511,0.024936363,0.021842435,0.023680091,0.024479941,0.025615901,0.026111737,0.027468592,0.028935969,0.020962283,0.022856146,0.0267739,0.026257575,0.029067233,0.029947028,0.034936309,0.037977159,0.023442566,0.019672975,0.056293458,0.060637414,0.090134174,0.098315686,0.172172934,0.200780749,3,294.1127808,288.3043796,1.073998919,93.224466,87.11503532,5.449980881,271.9289864,251.4920352,0.004686381,1.565649546
230.0,0.303735854,0.26169539,0.8616,0.264666233,0.259924448,0.258690526,0.9953,71.0698278,54.2463146,0.00395446,Nova_Formation,100C14h,55,S20A300A0243,EP1,72,4.605,5.599,0.994,24,0.1128,3.7,0.0216,4.4,1,0.048,0.048,5,Nova_Regular,0.24,4.4,0.18,3,11/12/22,0.9407343353,0.9274379285,0.8872671815,0.2489980009,0.2460009632,0.2376227226,426.010009765625,442.3399963378906,885.92,1.0038422811220995,0.9863510554413958,1.0001488534594662,4,333,1080.6733898436637,1057.7558884863083,887.0,572.0,198.34803771972656,778.868408203125,0.05030285,0.040657654,0.12850468,0.12339766,0.13325343,0.12531063,0.144122422,0.12493461,0.038758755,0.039390549,0.048673987,0.045746014,0.050968528,0.047067225,0.055889487,0.050076455,0.034307316,0.035578683,0.038225561,0.036167696,0.033863336,0.031440258,0.029199332,0.019666672,0.02937901,0.029855743,0.034446254,0.035650343,0.037642062,0.038431123,0.041441321,0.042555869,0.03176105,0.032395214,0.039505973,0.038934022,0.044245169,0.044861034,0.052722007,0.055173129,0.029792488,0.028577209,0.08566919,0.096140236,0.127368718,0.150997281,0.233615667,0.302500963,4,295.3481464,287.4625043,1.04017239,92.59865873,85.85342877,5.458813742,269.2585532,248.9979151,0.005065008,1.496465542
230.0,0.303735854,0.26169539,0.8616,0.264666233,0.259924448,0.258690526,0.9953,71.0698278,54.2463146,0.00395446,Nova_Formation,100C14h,55,S20A300A0243,EP1,72,4.605,5.599,0.994,24,0.1128,3.7,0.0216,4.4,1,0.048,0.048,5,Nova_Regular,0.24,4.4,0.18,3,11/12/22,0.9306740474,0.9180326684,0.8764800659,0.2462787001,0.2434847859,0.23490059,451.5299987792969,467.489990234375,942.41,1.0008483319440948,0.9858311490390256,0.9997272730420588,5,436,1080.6733898436637,1057.7558884863083,887.0,572.0,198.34803771972656,778.868408203125,0.03075762,0.031741604,0.1494527,0.1586871,0.15646407,0.15839538,0.170916915,0.16112292,0.045744523,0.047637954,0.059944749,0.059344545,0.063934118,0.062262803,0.071768552,0.067561269,0.04320012,0.041284025,0.050142229,0.047252327,0.046513557,0.043244392,0.044443369,0.032986224,0.041450098,0.039376795,0.045993775,0.046833038,0.049466491,0.049940631,0.055415154,0.054692239,0.039380282,0.039373055,0.053333238,0.05093959,0.058814093,0.057975665,0.06859991,0.071646988,0.041226521,0.036188155,0.119010091,0.13404116,0.173872024,0.212175667,0.311338454,0.43082571,5,297.0351976,286.331977,1.012676875,91.97838433,84.40053091,5.473454058,266.371533,246.2786141,0.00556402,1.412662928
230.0,0.303735854,0.26169539,0.8616,0.264666233,0.259924448,0.258690526,0.9953,71.0698278,54.2463146,0.00395446,Nova_Formation,100C14h,55,S20A300A0243,EP1,72,4.605,5.599,0.994,24,0.1128,3.7,0.0216,4.4,1,0.048,0.048,5,Nova_Regular,0.24,4.4,0.18,3,11/12/22,0.9156194676,0.9033668814,0.8595469230999999,0.2421948805,0.239519111,0.2304977821,482.2000122070313,490.9800109863281,1027.5,1.0137021949918608,0.9862758542543878,0.9997678386618144,6,539,1080.6733898436637,1057.7558884863083,887.0,572.0,198.34803771972656,778.868408203125,0.04598418,0.05207394,0.19576465,0.19432779,0.20406878,0.19749469,0.224929273,0.19919103,0.049537316,0.057801768,0.073452294,0.071056202,0.078199327,0.077059627,0.090160549,0.083825558,0.048899919,0.051447988,0.063023165,0.060062602,0.060877591,0.05756098,0.05965957,0.050137013,0.046514452,0.043820679,0.055856869,0.057091385,0.060815364,0.061914042,0.067320108,0.069216222,0.048258901,0.043814719,0.067456499,0.065326631,0.074951217,0.075114414,0.086360931,0.091620088,,,,,,,,,6,303.6539089,285.3291296,0.969037401,90.79456368,81.15364265,5.460238183,262.0058582,242.1947944,0.006587781,1.288893812
230.0,0.303735854,0.26169539,0.8616,0.264666233,0.259924448,0.258690526,0.9953,71.0698278,54.2463146,0.00395446,Nova_Formation,100C14h,55,S20A300A0243,EP1,72,4.605,5.599,0.994,24,0.1128,3.7,0.0216,4.4,1,0.048,0.048,5,Nova_Regular,0.24,4.4,0.18,3,11/12/22,0.9003315211,0.886194337,0.8370805375,0.2380449892,0.2348847843,0.2245633401,521.9000244140625,538.2999877929688,1105.67,1.014833174009982,0.9840678001127976,0.9995774368823108,7,642,1080.6733898436637,1057.7558884863083,887.0,572.0,198.34803771972656,778.868408203125,0.058899626,0.060969576,0.23460527,0.2269835,0.24767846,0.2306822,0.272790134,0.23673528,0.062243074,0.063519865,0.087955892,0.085707381,0.095363021,0.092194915,0.108581275,0.10225302,0.059063539,0.057164147,0.076968953,0.072404012,0.077139974,0.07103008,0.078716427,0.067293614,0.058586746,0.056700811,0.070941016,0.071033686,0.076992869,0.077379361,0.089059114,0.087815046,0.055880025,0.059703737,0.08370389,0.085495234,0.09344779,0.098676845,0.107264906,0.121207744,,,,,,,,,7,315.3692363,285.0528692,0.952929512,89.36326592,76.82893193,5.417585952,257.7378001,238.0449034,0.007702583,1.244665964
270.0,0.308746775,0.256012287,0.8292,0.264141472,0.255224046,0.254827365,0.9984,89.1257556,54.15284318,0.016561534,Nova_Formation,100C14h,55,S20A300A0185,EP1,168,4.64436,5.612,0.96764,24,0.0048,4.03,0.312,4.4,1,0.048,0.048,3,Nova_Regular,0.24,4.4,0.18,3,4/6/23,1.0023842632,0.9609856647,0.883388004,0.2673489249,0.2591101766,0.2457892316,8.09000015258789,1.0700000524520874,1871.91,1.0078936706211787,0.9730361238834592,0.9464314355391248,0,0,,,1275.0,744.0,280.89752197265625,1143.2342529296875,1.2739666,1.2129974,1.3181475,1.2668757,1.3626981,1.3294954,1.45768714,1.4552155,1.278384566,1.274073482,1.303780794,1.308083177,1.347727299,1.357129931,1.414507389,1.449493885,1.298045516,1.297760487,1.326451302,1.334464073,1.369210005,1.384033322,1.446304202,1.481278539,1.31776011,1.317770123,1.335309386,1.341975689,1.366232157,1.380197048,1.417628288,1.442369699,1.344334245,1.353540063,1.364164114,1.374539018,1.397138953,1.409367323,1.453863025,1.474923253,1.389701247,1.403083444,1.471046805,1.499305487,1.520092845,1.574949741,1.588676691,1.704454422,0,341.3468336,294.4744405,1.878217564,98.10083024,80.99031122,6.396223797,295.2931071,267.3489244,0.00575966,2.697702318
270.0,0.308746775,0.256012287,0.8292,0.264141472,0.255224046,0.254827365,0.9984,89.1257556,54.15284318,0.016561534,Nova_Formation,100C14h,55,S20A300A0185,EP1,168,4.64436,5.612,0.96764,24,0.0048,4.03,0.312,4.4,1,0.048,0.048,3,Nova_Regular,0.24,4.4,0.18,3,4/6/23,0.9973823521,0.9675717647,0.8856878382,0.2652756173,0.2591021534,0.2452687926,728.969970703125,730.4299926757812,1713.8,1.0138207138589024,0.9813554509202324,0.9998655256391508,1,24,,,1275.0,744.0,280.89752197265625,1143.2342529296875,-0.41645652,-0.33887732,-0.41284227,-0.34282422,-0.40842932,-0.36021674,-0.406274199,-0.40127146,-0.455255866,-0.433179438,-0.448646843,-0.435389459,-0.451830864,-0.437069476,-0.44372946,-0.449605525,-0.480479479,-0.460414529,-0.474861562,-0.464122474,-0.473297715,-0.46749711,-0.473605156,-0.4819206,-0.49955833,-0.480529428,-0.490200162,-0.479852736,-0.488384604,-0.484424889,-0.487535357,-0.488779247,-0.51167351,-0.506119967,-0.50715673,-0.497653544,-0.505813837,-0.497273207,-0.50851047,-0.50339967,-0.526996136,-0.520697057,-0.535436869,-0.527867317,-0.532181859,-0.528113842,-0.528256297,-0.527008891,1,311.963352,293.2153014,1.542231156,97.23697889,87.24304948,6.056489918,289.9248967,265.2755084,0.004144631,2.079637143
270.0,0.308746775,0.256012287,0.8292,0.264141472,0.255224046,0.254827365,0.9984,89.1257556,54.15284318,0.016561534,Nova_Formation,100C14h,55,S20A300A0185,EP1,168,4.64436,5.612,0.96764,24,0.0048,4.03,0.312,4.4,1,0.048,0.048,3,Nova_Regular,0.24,4.4,0.18,3,4/6/23,0.9770585732,0.953533889,0.8813492755,0.2594735047,0.2550384716,0.243564006,718.6599731445312,731.0,1662.74,1.0148849709603058,0.9874554092380166,1.0000467365116024,2,127,,,1275.0,744.0,280.89752197265625,1143.2342529296875,-0.46052897,-0.3784384,-0.44597042,-0.37631655,-0.43844444,-0.39195555,-0.43720305,-0.43311107,-0.500971794,-0.479307413,-0.493040979,-0.478401423,-0.491430998,-0.480894625,-0.487583756,-0.490794003,-0.527705014,-0.507531941,-0.525050461,-0.509447038,-0.526494026,-0.514824867,-0.533262908,-0.534657598,-0.546744168,-0.525000632,-0.53623879,-0.527178049,-0.534931123,-0.530300975,-0.532071471,-0.533892751,-0.557453394,-0.553775549,-0.553332925,-0.545707583,-0.552297294,-0.544263303,-0.55177778,-0.551188707,-0.577888668,-0.571532249,-0.581129432,-0.579295933,-0.56658864,-0.569831371,-0.527026415,-0.541181564,2,302.5940536,289.9547011,1.306047367,95.97148941,87.49824701,6.022104265,282.2258669,259.4733968,0.004523868,1.339073987
270.0,0.308746775,0.256012287,0.8292,0.264141472,0.255224046,0.254827365,0.9984,89.1257556,54.15284318,0.016561534,Nova_Formation,100C14h,55,S20A300A0185,EP1,168,4.64436,5.612,0.96764,24,0.0048,4.03,0.312,4.4,1,0.048,0.048,3,Nova_Regular,0.24,4.4,0.18,3,4/6/23,0.9642727248,0.9420383995,0.8725559026999999,0.2559645999,0.2518929403,0.2412869644,7.46999979019165,18.170000076293945,1643.2,1.0126304852318169,0.987866042132775,1.0000667266641858,3,230,,,1275.0,744.0,280.89752197265625,1143.2342529296875,-0.4481851,-0.36365223,-0.4225616,-0.35150617,-0.41464657,-0.36621577,-0.410040498,-0.40497613,-0.492004931,-0.467957795,-0.481046736,-0.466585279,-0.478924453,-0.468234479,-0.472371936,-0.477482915,-0.509832263,-0.495479047,-0.50680238,-0.497958601,-0.507048309,-0.503130138,-0.509894073,-0.526378572,-0.533319354,-0.514294744,-0.523910761,-0.513305604,-0.52107954,-0.516057253,-0.518091083,-0.51927799,-0.55084461,-0.542394221,-0.541813433,-0.533619225,-0.538898766,-0.532928169,-0.535890341,-0.53345108,-0.559457898,-0.561366975,-0.560762167,-0.556615472,-0.534947932,-0.53591311,-0.471664548,-0.478116274,3,301.865404,288.062663,1.229023707,95.28442391,86.39931062,6.033138096,278.1888463,255.9644915,0.004934225,1.135139181
270.0,0.308746775,0.256012287,0.8292,0.264141472,0.255224046,0.254827365,0.9984,89.1257556,54.15284318,0.016561534,Nova_Formation,100C14h,55,S20A300A0185,EP1,168,4.64436,5.612,0.96764,24,0.0048,4.03,0.312,4.4,1,0.048,0.048,3,Nova_Regular,0.24,4.4,0.18,3,4/6/23,0.9546048526,0.9331074728,0.8653847627,0.2533386676,0.2494397395,0.2392932383,716.6900024414062,766.8900146484375,1740.26,1.0121877349505044,0.987637203941769,1.0001590389759716,4,333,,,1275.0,744.0,280.89752197265625,1143.2342529296875,-0.43894893,-0.35798264,-0.3979662,-0.32831144,-0.38703614,-0.34407282,-0.380313516,-0.37961233,-0.485656738,-0.461649895,-0.473169327,-0.457762539,-0.470884681,-0.46003449,-0.462223232,-0.469091237,-0.506618917,-0.488515377,-0.501511455,-0.493464291,-0.501396298,-0.496171236,-0.504818976,-0.51819253,-0.528210819,-0.510432065,-0.517829061,-0.50667125,-0.515043914,-0.506939948,-0.507929981,-0.510434449,-0.543978035,-0.534850955,-0.532207727,-0.525861263,-0.529142439,-0.522520363,-0.523186684,-0.52073884,-0.555651069,-0.554425538,-0.539989054,-0.532174885,-0.505887747,-0.500840425,-0.425330758,-0.41550386,4,302.1600331,286.9752903,1.173789599,94.71502063,85.36794261,6.06589674,275.3554284,253.338559,0.005405158,1.062521605
270.0,0.308746775,0.256012287,0.8292,0.264141472,0.255224046,0.254827365,0.9984,89.1257556,54.15284318,0.016561534,Nova_Formation,100C14h,55,S20A300A0185,EP1,168,4.64436,5.612,0.96764,24,0.0048,4.03,0.312,4.4,1,0.048,0.048,3,Nova_Regular,0.24,4.4,0.18,3,4/6/23,0.9470967498,0.9241766946,0.8583483590000001,0.2512480432,0.2469997695,0.2371773773,10.399999618530272,737.0800170898438,1697.98,1.010567407297063,0.9871728802423856,1.0015518414638955,5,436,,,1275.0,744.0,280.89752197265625,1143.2342529296875,-0.4424498,-0.36176395,-0.38467723,-0.31744426,-0.37317938,-0.32928634,-0.359810233,-0.36686456,-0.49138236,-0.463416457,-0.475903392,-0.462900937,-0.473611057,-0.461885154,-0.460313439,-0.467935026,-0.513586044,-0.496112764,-0.50391376,-0.495722413,-0.503286242,-0.500523448,-0.506095529,-0.52134192,-0.531633973,-0.517393827,-0.521053731,-0.511341333,-0.516999364,-0.512838304,-0.510424078,-0.513976395,-0.549703658,-0.542992294,-0.535686791,-0.530453384,-0.529862344,-0.522857666,-0.523571193,-0.521911919,-0.567733824,-0.560112298,-0.532739282,-0.519761026,-0.489619493,-0.474120855,-0.389738202,-0.352903843,5,305.1417949,286.5093848,1.126549784,94.03999479,83.74371556,6.050031483,272.8709848,251.2479345,0.005813385,0.851568046
270.0,0.308746775,0.256012287,0.8292,0.264141472,0.255224046,0.254827365,0.9984,89.1257556,54.15284318,0.016561534,Nova_Formation,100C14h,55,S20A300A0185,EP1,168,4.64436,5.612,0.96764,24,0.0048,4.03,0.312,4.4,1,0.048,0.048,3,Nova_Regular,0.24,4.4,0.18,3,4/6/23,0.9402719688,0.9173323716,0.8514212942,0.249368695,0.2450064229,0.2348436119999999,771.4600219726562,16.530000686645508,1738.95,1.0094797355039469,0.9863963207956614,1.0005062366960762,6,539,,,1275.0,744.0,280.89752197265625,1143.2342529296875,-0.522729,-0.40633774,-0.42147428,-0.34107816,-0.41047335,-0.35331416,-0.394979239,-0.3871858,-0.532124877,-0.511909723,-0.516788125,-0.502778232,-0.510677576,-0.501737237,-0.495987773,-0.504894793,-0.557506621,-0.541953266,-0.546107113,-0.538249016,-0.544245481,-0.541780829,-0.54622227,-0.560198724,-0.577221215,-0.562598586,-0.565326214,-0.555120647,-0.557585835,-0.555270195,-0.549322665,-0.554343998,-0.592008114,-0.592011988,-0.579477668,-0.571840286,-0.570047021,-0.563640594,-0.562886715,-0.558928728,-0.597039402,-0.605322957,-0.555713356,-0.541637719,-0.506619692,-0.484417915,-0.387924552,-0.319975257,6,323.2924457,287.8483048,1.095360452,92.83981544,78.48845662,5.916936553,270.7790526,249.3685866,0.006462291,0.837446791
270.0,0.308746775,0.256012287,0.8292,0.264141472,0.255224046,0.254827365,0.9984,89.1257556,54.15284318,0.016561534,Nova_Formation,100C14h,55,S20A300A0185,EP1,168,4.64436,5.612,0.96764,24,0.0048,4.03,0.312,4.4,1,0.048,0.048,3,Nova_Regular,0.24,4.4,0.18,3,4/6/23,0.9317151646,0.9094100375,0.8450810043,0.2470350748,0.2428522033,0.2331731044,8.0600004196167,796.8599853515625,1761.73,1.0210450183272453,0.9875213819211024,1.000529602957113,7,642,,,1275.0,744.0,280.89752197265625,1143.2342529296875,-0.47791612,-0.4108641,-0.39281768,-0.32472694,-0.37964362,-0.33576447,-0.362187147,-0.37021863,-0.52444458,-0.507480383,-0.508604467,-0.495644569,-0.503002882,-0.492833078,-0.487659812,-0.495383143,-0.551098168,-0.529876232,-0.53907603,-0.529913366,-0.534177899,-0.53233999,-0.536004424,-0.550686479,-0.568907678,-0.556262136,-0.556458354,-0.544921517,-0.548848391,-0.545375943,-0.53972882,-0.54229033,-0.585310757,-0.579954922,-0.569152653,-0.562420189,-0.561530769,-0.55501622,-0.55117166,-0.547511339,,,,,,,,,7,320.9755283,286.367261,1.041036619,92.42486264,78.21486917,5.924361201,268.0160204,247.0349663,0.00702019,0.674150442
271.0,0.310560348,0.252512288,0.8131,0.264972472,0.254841558,0.255119473,1.0011,89.3050167,54.19185517,0.016187826,Nova_Formation,100C14h,55,S20A300A0186,EP1,168,4.65851,5.612,0.95349,24,0.0048,4.03,0.312,4.4,1,0.048,0.048,3,Nova_Regular,0.24,4.4,0.18,3,4/6/23,1.0155049117,0.9885114991,0.9318483168,0.269782084,0.2627096814,0.249596003,376.4700012207031,367.4400024414063,872.02,1.0017293659357,0.9713597349914752,0.9490940706963956,0,0,1011.1566993723544,1013.3109862767516,962.0,580.0,218.96121215820312,862.285888671875,0.24268688,0.23584364,0.29149127,0.29430693,0.3446981,0.34296077,0.442306876,0.43163905,0.201527193,0.202787951,0.238367885,0.241612494,0.282332748,0.287862659,0.356014132,0.371248811,0.200893447,0.203423634,0.239202276,0.242800429,0.28635177,0.291843653,0.364278674,0.380978793,0.202802628,0.203421637,0.231009275,0.234474927,0.26426205,0.269749552,0.317236453,0.327382475,0.214245811,0.216773048,0.24458614,0.249640018,0.279259384,0.284292877,0.334399253,0.343912333,0.252389759,0.251100123,0.323442787,0.347062945,0.369718164,0.414127856,0.434213221,0.523177862,0,308.7143919,297.777537,1.511135594,97.07581027,89.89448861,5.44628928,293.7350499,269.7820012,0.00403039,3.070129565
271.0,0.310560348,0.252512288,0.8131,0.264972472,0.254841558,0.255119473,1.0011,89.3050167,54.19185517,0.016187826,Nova_Formation,100C14h,55,S20A300A0186,EP1,168,4.65851,5.612,0.95349,24,0.0048,4.03,0.312,4.4,1,0.048,0.048,3,Nova_Regular,0.24,4.4,0.18,3,4/6/23,1.0057797477,0.9841272449,0.9286248677,0.2669560664,0.2614990742,0.2487275167,362.6600036621094,389.3299865722656,840.43,1.0079667842653677,0.9783333620711204,0.999163312382124,1,24,1011.1566993723544,1013.3109862767516,962.0,580.0,218.96121215820312,862.285888671875,-0.007040203,0.00127466,0.002998531,0.002256841,-2.89e-06,0.000696093,-0.001321107,-0.001905084,-0.000638083,-0.002539963,-2.34e-05,-0.000735641,-0.001308113,-0.000552237,-0.001918346,-0.001659542,-0.007632896,-0.003175646,-0.006765947,-0.001413032,-0.010599583,-0.002638072,-0.012088031,-0.005628556,-0.002549231,-0.002539948,-0.003543422,-0.003177196,-0.003687501,-0.004873216,-0.003824264,-0.0055677,-0.003823012,-0.005718246,-0.003831908,-0.005624413,-0.00485611,-0.006569535,-0.00573194,-0.008259267,-0.011450768,-0.007624865,-0.011321872,-0.01675567,-0.009402305,-0.015439659,-0.008277953,-0.008892417,1,301.6134625,295.9680843,1.390693524,96.49225123,90.71434897,5.464811339,289.7807863,266.9559838,0.003705013,2.456186205
