Repository: cx26/formation-analysis

# ***Data-Driven Analysis of Battery Formation*** 

This repository contains half cell measurement data and code (for plotting, simulation and experiment design) accompanying the paper *Data-Driven Analysis of Battery Formation Reveals the Role of Electrode Utilization in Extending Cycle Life* by Xiao Cui et al (2024).  

- **[data](data)**: 
    - extracted summary information from [aging cycles, diagnostic cycles](data/rpt_summary_041524.csv) and [formation cycles](data/formation_cycle_info_042124.csv); [resistances](data/delta_features_041524.csv); [electrode-specifics](data/electrode_info_04152024.csv) fitted using differential voltage analysis; [formation parameters](data/Formation_2022

File: data/df_all.csv (part 31 of 43)
seq_num,1st_ch_cap,1st_disch_cap,1st_CE,disch_cap_with_cv,last_ch_cap,last_disch_cap,last_CE,formation_time,temperature_exp,cv_hold_cap,formation_file_name,formation_drying_date,formation_temperature,cell_id,electrolyte,ocv_time,cell_mass_before,cell_mass_after,electrolyte_mass,wetting_hold_time,formation_charge_current_1,formation_cutoff_voltage_1,formation_charge_current_2,formation_cutoff_voltage_2,charge_hold_time,formation_discharge_current,formation_verification_current,formation_verification_repeat,regular_project_name,regular_charge_current,regular_charge_cutoff_voltage,regular_discharge_current,regular_discharge_cutoff_voltage,date,rpt_low_energy,rpt_med_energy,regu_energy,rpt_low_cap,rpt_med_cap,regu_cap,rpt_low_cv_t,rpt_med_cv_t,regu_cv_t,rpt_low_ce,rpt_med_ce,regu_ce,diag_pos_x,cycle_index,rpt_low_life,rpt_med_life,regu_life,regu_knee,q_throughput,e_throughput,r_c_0_0s,r_d_0_0s,r_c_0_3s,r_d_0_3s,r_c_0_10s,r_d_0_10s,r_c_0_30s,r_d_0_30s,r_c_1_0s,r_d_1_0s,r_c_1_3s,r_d_1_3s,r_c_1_10s,r_d_1_10s,r_c_1_30s,r_d_1_30s,r_c_2_0s,r_d_2_0s,r_c_2_3s,r_d_2_3s,r_c_2_10s,r_d_2_10s,r_c_2_30s,r_d_2_30s,r_c_3_0s,r_d_3_0s,r_c_3_3s,r_d_3_3s,r_c_3_10s,r_d_3_10s,r_c_3_30s,r_d_3_30s,r_c_4_0s,r_d_4_0s,r_c_4_3s,r_d_4_3s,r_c_4_10s,r_d_4_10s,r_c_4_30s,r_d_4_30s,r_c_5_0s,r_d_5_0s,r_c_5_3s,r_d_5_3s,r_c_5_10s,r_d_5_10s,r_c_5_30s,r_d_5_30s,diag_pos_y,Q_ne,Q_pe,SOC_ne_0,SOC_pe_0,SOC_ne_100,SOC_pe_100,Q_li,Q_full,error,Q_offset
271.0,0.310560348,0.252512288,0.8131,0.264972472,0.254841558,0.255119473,1.0011,89.3050167,54.19185517,0.016187826,Nova_Formation,100C14h,55,S20A300A0186,EP1,168,4.65851,5.612,0.95349,24,0.0048,4.03,0.312,4.4,1,0.048,0.048,3,Nova_Regular,0.24,4.4,0.18,3,4/6/23,0.9842029932,0.9685491727,0.9192274309,0.2609038846,0.257252015,0.2463651385999999,370.6900024414063,398.7799987792969,856.78,1.0099707074145263,0.9848020010906604,0.9993574358202338,2,127,1011.1566993723544,1013.3109862767516,962.0,580.0,218.96121215820312,862.285888671875,0.003852546,0.002530485,0.034389883,0.030456513,0.03208971,0.028964221,0.033083975,0.026675254,0.009524986,0.008888721,0.010761976,0.008640409,0.010444999,0.009845793,0.00951007,0.010783076,0.005073234,0.007615402,0.006085649,0.005851433,0.003414392,0.003659874,0.002518892,-0.005301476,0.003164053,0.006981745,0.00559555,0.005768418,0.005809724,0.005468667,0.005863577,0.005068421,0.002527565,0.002825454,0.002686322,0.00206098,0.002383888,0.003330529,0.003156692,0.002818912,-0.017183438,-0.004462495,-0.00127244,-0.007514596,0.011058569,0.006156474,0.036364287,0.043199539,2,297.5339028,293.0531847,1.211235776,95.10909253,89.50761614,5.462680116,282.3240617,260.9038017,0.004104136,1.807864842
271.0,0.310560348,0.252512288,0.8131,0.264972472,0.254841558,0.255119473,1.0011,89.3050167,54.19185517,0.016187826,Nova_Formation,100C14h,55,S20A300A0186,EP1,168,4.65851,5.612,0.95349,24,0.0048,4.03,0.312,4.4,1,0.048,0.048,3,Nova_Regular,0.24,4.4,0.18,3,4/6/23,0.9721537178,0.9572431395,0.9109835622,0.257595463,0.2542198202,0.2443647198,435.9100036621094,439.2999877929688,909.64,1.0096803265877003,0.9853338907779848,0.999525692580006,3,230,1011.1566993723544,1013.3109862767516,962.0,580.0,218.96121215820312,862.285888671875,0.02756922,0.029238388,0.06513125,0.05491513,0.06608766,0.05578065,0.071433604,0.052120447,0.019707009,0.022246316,0.02331394,0.023318559,0.024977833,0.024537712,0.026692718,0.025073081,0.017797887,0.016525194,0.018027529,0.019536242,0.01483205,0.014885247,0.013344407,0.005519867,0.013981551,0.016525209,0.017078102,0.016399682,0.01873824,0.017124325,0.019700617,0.019066423,0.013345584,0.013982326,0.015365332,0.015414208,0.015855312,0.017761827,0.020337939,0.021608919,0.006987602,0.005718082,0.020203114,0.020037562,0.043070108,0.041790903,0.094712973,0.102975667,3,299.6569194,292.168986,1.140983965,94.21423036,87.64811997,5.490022389,278.6837989,257.5953802,0.004553665,1.629238595
271.0,0.310560348,0.252512288,0.8131,0.264972472,0.254841558,0.255119473,1.0011,89.3050167,54.19185517,0.016187826,Nova_Formation,100C14h,55,S20A300A0186,EP1,168,4.65851,5.612,0.95349,24,0.0048,4.03,0.312,4.4,1,0.048,0.048,3,Nova_Regular,0.24,4.4,0.18,3,4/6/23,0.9622691841,0.9473038174,0.9026346289,0.2549298013,0.2516001735,0.242336377,469.80999755859375,479.260009765625,961.86,1.008325538017225,0.985513665727652,0.9993091126111732,4,333,1011.1566993723544,1013.3109862767516,962.0,580.0,218.96121215820312,862.285888671875,0.026321396,0.04383357,0.10642946,0.10285291,0.10947707,0.10374573,0.119101346,0.102926165,0.02985099,0.031124547,0.038927585,0.038040876,0.042592287,0.040439576,0.046352118,0.043815672,0.028577805,0.028582007,0.032008901,0.031062827,0.029884815,0.02894038,0.02919057,0.019468397,0.026668623,0.027312756,0.028859645,0.030173838,0.031933874,0.030666798,0.035057008,0.035563082,0.023486808,0.023495659,0.029948264,0.028340876,0.032895178,0.03370434,0.039363056,0.040008724,0.017127037,0.01904279,0.046158046,0.049203068,0.075722873,0.082693398,0.144879758,0.172201455,4,326.7212831,293.3203389,1.130026159,92.78230213,79.60681867,5.369208176,275.841399,254.9297186,0.006145633,1.470664812
271.0,0.310560348,0.252512288,0.8131,0.264972472,0.254841558,0.255119473,1.0011,89.3050167,54.19185517,0.016187826,Nova_Formation,100C14h,55,S20A300A0186,EP1,168,4.65851,5.612,0.95349,24,0.0048,4.03,0.312,4.4,1,0.048,0.048,3,Nova_Regular,0.24,4.4,0.18,3,4/6/23,0.9527519306,0.9384201343,0.8938854580000001,0.2523500448,0.2492379506,0.240215076,482.6300048828125,503.1700134277344,1026.79,1.006467940333678,0.985469035989996,0.9994520234480327,5,436,1011.1566993723544,1013.3109862767516,962.0,580.0,218.96121215820312,862.285888671875,0.050630108,0.043197885,0.14438239,0.14125624,0.14895067,0.14278468,0.164381325,0.14551267,0.040017456,0.044472545,0.048231244,0.053585738,0.05104503,0.058264703,0.056468219,0.062888205,0.038108662,0.037480652,0.045881286,0.043145552,0.044815183,0.041569293,0.0438039,0.03281635,0.036835119,0.034940168,0.043359876,0.043120593,0.046665967,0.045957386,0.052708119,0.050817907,0.033655167,0.034936801,0.044482023,0.04433465,0.048673809,0.050437003,0.057156861,0.058441639,0.033013582,0.02857703,0.076160043,0.081317723,0.113257915,0.126022786,0.200794458,0.241486013,5,300.2551952,289.6095239,1.065553366,93.17508614,85.60873172,5.524209984,273.0433027,252.3499613,0.005514358,1.495323869
271.0,0.310560348,0.252512288,0.8131,0.264972472,0.254841558,0.255119473,1.0011,89.3050167,54.19185517,0.016187826,Nova_Formation,100C14h,55,S20A300A0186,EP1,168,4.65851,5.612,0.95349,24,0.0048,4.03,0.312,4.4,1,0.048,0.048,3,Nova_Regular,0.24,4.4,0.18,3,4/6/23,0.942202928,0.9278635569,0.8820312481,0.2494821728,0.2464202386,0.2372142717,520.5700073242188,520.3900146484375,1089.7,1.0042640548364297,0.9855574321216944,0.9995304297259442,6,539,1011.1566993723544,1013.3109862767516,962.0,580.0,218.96121215820312,862.285888671875,0.04410006,0.06416564,0.17834067,0.1723499,0.18590918,0.17674917,0.204782128,0.17982039,0.051445797,0.055450216,0.069656044,0.067740172,0.074747622,0.073764503,0.083078563,0.080217063,0.050808325,0.048915312,0.059267774,0.058374807,0.059931338,0.058167845,0.061579645,0.051873803,0.043814346,0.048917308,0.056520522,0.05776608,0.060819805,0.060659498,0.069214642,0.069240689,0.046989992,0.044464365,0.059636116,0.059857637,0.065545946,0.067595631,0.076840252,0.080041826,0.034905642,0.038739502,0.107915461,0.121294141,0.156026751,0.184909493,0.266228497,0.348885357,6,300.7285194,288.7487453,1.030857807,92.46717419,84.51284852,5.521634593,270.0978887,249.4820903,0.006041761,1.572064343
271.0,0.310560348,0.252512288,0.8131,0.264972472,0.254841558,0.255119473,1.0011,89.3050167,54.19185517,0.016187826,Nova_Formation,100C14h,55,S20A300A0186,EP1,168,4.65851,5.612,0.95349,24,0.0048,4.03,0.312,4.4,1,0.048,0.048,3,Nova_Regular,0.24,4.4,0.18,3,4/6/23,0.9277655133,0.9124174049,0.8627996615000001,0.2455137003,0.2421999691,0.2321862205,543.3200073242188,536.6599731445312,1193.76,1.014520059108037,0.9853964640387616,0.9996896128287304,7,642,1011.1566993723544,1013.3109862767516,962.0,580.0,218.96121215820312,862.285888671875,0.0628065,0.040627614,0.20147273,0.19929838,0.21075347,0.20328057,0.23440522,0.2096459,0.062268093,0.060972169,0.080640823,0.079300076,0.08767429,0.084970951,0.099113286,0.093351275,0.058452353,0.055887595,0.071876809,0.06798692,0.07175687,0.069291741,0.075591356,0.065825701,0.05463624,0.055889592,0.066586256,0.067158431,0.072924048,0.070628941,0.081316859,0.080651075,0.057177171,0.052707091,0.072589159,0.072887272,0.079592139,0.08290413,0.093393594,0.099714369,,,,,,,,,7,305.0937578,288.0426356,0.979476308,91.22972507,81.90190496,5.516970111,265.7688257,245.5136173,0.00746198,1.375661162
272.0,0.309206454,0.25317308,0.8188,0.262585295,0.254163639,0.254408435,1.001,89.0409639,54.48142798,0.016766342,Nova_Formation,100C14h,55,S20A300A0362,EP1,168,4.64503,5.661,1.01597,24,0.0048,4.03,0.312,4.4,1,0.048,0.048,3,Nova_Regular,0.24,4.4,0.18,3,4/6/23,1.0107112652,0.9832817344,0.928607202,0.2684321461,0.261285328,0.2487186296,365.5899963378906,385.0299987792969,862.17,1.0007567659700165,0.9699798148599176,0.9509177835735544,0,0,,1297.3750047809856,994.0,833.0,224.02159118652344,889.7334594726562,0.23252699,0.22503737,0.29403573,0.2966873,0.34579095,0.34501147,0.444204122,0.43291116,0.204684779,0.204059675,0.24076286,0.244048387,0.286010414,0.290811151,0.357248843,0.373156518,0.20532243,0.204695359,0.243776321,0.245359495,0.290446192,0.295100063,0.369326502,0.385868281,0.209186092,0.20787181,0.236323118,0.236916766,0.268702418,0.270804882,0.32183224,0.328654438,0.218673423,0.219951853,0.249654248,0.251573354,0.28402397,0.286708981,0.339450151,0.345184296,0.235200763,0.254278988,0.329501957,0.353585303,0.378118575,0.424355209,0.444339186,0.539070964,0,303.5464598,296.6287717,1.46804636,96.94960294,90.85218362,5.480935655,292.0366191,268.4320646,0.00406831,2.890319672
272.0,0.309206454,0.25317308,0.8188,0.262585295,0.254163639,0.254408435,1.001,89.0409639,54.48142798,0.016766342,Nova_Formation,100C14h,55,S20A300A0362,EP1,168,4.64503,5.661,1.01597,24,0.0048,4.03,0.312,4.4,1,0.048,0.048,3,Nova_Regular,0.24,4.4,0.18,3,4/6/23,1.0006512272,0.97846274,0.9251390742,0.2655174755,0.2599067634,0.2476036241,353.5,376.9500122070313,816.38,1.0067144228770717,0.9764431631726296,0.9987265128565428,1,24,,1297.3750047809856,994.0,833.0,224.02159118652344,889.7334594726562,-0.006963775,0.00128223,-0.009585559,-0.008989126,-0.011449158,-0.011764109,-0.014576763,-0.013969004,-0.017145202,-0.013976008,-0.014218271,-0.01610373,-0.016122043,-0.016292214,-0.015230805,-0.015879005,-0.017782852,-0.015706316,-0.016927779,-0.017069176,-0.019091725,-0.01846537,-0.019677907,-0.023326218,-0.018467948,-0.01715441,-0.017031625,-0.015704766,-0.015622735,-0.016716331,-0.018634468,-0.01977095,-0.015878707,-0.016518101,-0.017634571,-0.016997367,-0.018535942,-0.01802671,-0.019046366,-0.018419266,1.74e-05,-0.018423617,-0.019581497,-0.024549574,-0.017352939,-0.020892769,-0.014737636,-0.010781348,1,299.8096075,295.3170495,1.337996242,96.18322692,90.69644552,5.465397875,288.0569091,265.5173961,0.003744151,2.387819973
272.0,0.309206454,0.25317308,0.8188,0.262585295,0.254163639,0.254408435,1.001,89.0409639,54.48142798,0.016766342,Nova_Formation,100C14h,55,S20A300A0362,EP1,168,4.64503,5.661,1.01597,24,0.0048,4.03,0.312,4.4,1,0.048,0.048,3,Nova_Regular,0.24,4.4,0.18,3,4/6/23,0.9786057818,0.9620593378,0.9145622973,0.2593716675,0.2555459054,0.2453260939,424.8399963378906,413.25,868.93,1.0087966431735658,0.9831619845683208,0.9991252727277076,2,127,,1297.3750047809856,994.0,833.0,224.02159118652344,889.7334594726562,0.037974805,0.05340162,0.053973645,0.05227822,0.055879354,0.052465618,0.055153221,0.048954636,0.029848367,0.03115195,0.032313496,0.029165983,0.029963702,0.029488444,0.032394826,0.029207498,0.027983025,0.025430709,0.024943531,0.025176987,0.022774547,0.021808475,0.020362854,0.009540826,0.022212267,0.022889942,0.024917334,0.025145099,0.026108891,0.026780486,0.02590099,0.026068121,0.024167508,0.019709647,0.023116186,0.023424923,0.02354303,0.024680942,0.024811268,0.02606836,0.036246628,0.01716733,0.023555249,0.020486265,0.04052487,0.034887731,0.076941818,0.080740929,2,292.3658739,291.9382484,1.198037857,94.98427137,90.53367107,5.517781068,280.798072,259.3715868,0.004052707,1.815317929
272.0,0.309206454,0.25317308,0.8188,0.262585295,0.254163639,0.254408435,1.001,89.0409639,54.48142798,0.016766342,Nova_Formation,100C14h,55,S20A300A0362,EP1,168,4.64503,5.661,1.01597,24,0.0048,4.03,0.312,4.4,1,0.048,0.048,3,Nova_Regular,0.24,4.4,0.18,3,4/6/23,0.965764447,0.9490342937,0.9042712571,0.2558507661,0.2521460764,0.2430792694,455.5799865722656,457.3699951171875,936.52,1.0075797677414886,0.9836726006475496,0.9992443892480888,3,230,,1297.3750047809856,994.0,833.0,224.02159118652344,889.7334594726562,0.07923618,0.0896374,0.11633915,0.114768595,0.115924,0.11553627,0.120695561,0.11506897,0.083287641,0.085187152,0.086860836,0.085978508,0.086977839,0.085482687,0.089014828,0.087097198,0.080742911,0.080737278,0.080521911,0.079226211,0.078354448,0.075112909,0.073121041,0.061033785,0.076748118,0.078832224,0.081393719,0.080749765,0.082000852,0.083316982,0.084249735,0.082648516,0.079470053,0.076925352,0.079608336,0.077829748,0.081127405,0.080595672,0.083926618,0.085020751,0.096000671,0.070566952,0.092533916,0.087490201,0.117647618,0.115066826,0.180601567,0.191356659,3,293.5688779,290.6004439,1.132369359,94.1341113,88.79788591,5.573106426,276.8784293,255.8506841,0.004474373,1.507989193
272.0,0.309206454,0.25317308,0.8188,0.262585295,0.254163639,0.254408435,1.001,89.0409639,54.48142798,0.016766342,Nova_Formation,100C14h,55,S20A300A0362,EP1,168,4.64503,5.661,1.01597,24,0.0048,4.03,0.312,4.4,1,0.048,0.048,3,Nova_Regular,0.24,4.4,0.18,3,4/6/23,0.9551306279,0.9376114522,0.8924958203,0.2529719132,0.2491830952,0.2406759008,491.7200012207031,525.0700073242188,1051.51,1.0061944880704148,0.9833622924564196,0.9993970254512964,4,333,,1297.3750047809856,994.0,833.0,224.02159118652344,889.7334594726562,0.15148383,0.15054023,0.19796932,0.2001338,0.20156994,0.20185167,0.210610718,0.1995948,0.133529201,0.136020467,0.140677422,0.139546424,0.142311335,0.140581042,0.1462183,0.144911379,0.130321011,0.13030152,0.131996453,0.130891487,0.128640294,0.125978589,0.125239134,0.111222982,0.125187978,0.125216112,0.129685998,0.130979314,0.13264659,0.134271145,0.135865897,0.135489941,0.124600187,0.125849202,0.130868271,0.132178366,0.134023577,0.135851562,0.14049682,0.143005788,0.140492558,0.120764256,0.155975431,0.157937348,0.192977071,0.19710815,0.275899082,0.308908582,4,295.2342893,289.4938612,1.091995871,93.46799278,87.23717749,5.614622199,273.8080475,252.9718325,0.004937934,1.358282176
272.0,0.309206454,0.25317308,0.8188,0.262585295,0.254163639,0.254408435,1.001,89.0409639,54.48142798,0.016766342,Nova_Formation,100C14h,55,S20A300A0362,EP1,168,4.64503,5.661,1.01597,24,0.0048,4.03,0.312,4.4,1,0.048,0.048,3,Nova_Regular,0.24,4.4,0.18,3,4/6/23,0.9454564723,0.9272560909,0.8805936719999999,0.2503861275,0.246568446,0.2380985626,572.530029296875,576.3800048828125,1162.76,1.0043966707185608,0.9829603344110734,0.9989651258787424,5,436,,1297.3750047809856,994.0,833.0,224.02159118652344,889.7334594726562,0.19744363,0.2129249,0.2673396,0.27368224,0.2737839,0.2747392,0.285174638,0.27529246,0.185620084,0.185590163,0.196494102,0.19449389,0.198194683,0.197747856,0.206597686,0.20273909,0.181806073,0.17732881,0.184607089,0.184816197,0.183741182,0.179786801,0.17990163,0.167780012,0.178578064,0.177330539,0.183814496,0.183060929,0.187825263,0.186089456,0.191160738,0.190033823,0.179897115,0.179870173,0.188756868,0.188873857,0.192795455,0.194969267,0.202147931,0.205921441,0.201509923,0.176053643,0.230592102,0.236884296,0.274902403,0.29289031,0.381261975,0.445068896,5,297.0851613,288.3824082,1.061058153,92.93383214,85.7786809,5.659616009,271.1570695,250.3860459,0.005380221,1.297440291
272.0,0.309206454,0.25317308,0.8188,0.262585295,0.254163639,0.254408435,1.001,89.0409639,54.48142798,0.016766342,Nova_Formation,100C14h,55,S20A300A0362,EP1,168,4.64503,5.661,1.01597,24,0.0048,4.03,0.312,4.4,1,0.048,0.048,3,Nova_Regular,0.24,4.4,0.18,3,4/6/23,0.9356257096,0.9168326178,0.8669897734,0.2477199769,0.2437561133,0.2347053971,584.2899780273438,604.4000244140625,1237.46,1.0021874377309274,0.9823747694480158,0.9990424706718756,6,539,,1297.3750047809856,994.0,833.0,224.02159118652344,889.7334594726562,0.21454057,0.22307819,0.31548846,0.31122547,0.32213482,0.3151567,0.337171942,0.3183961,0.206565574,0.206554666,0.220240682,0.219055742,0.224388748,0.224012047,0.232614815,0.228892714,0.205296293,0.20337455,0.209893763,0.207733706,0.208279431,0.206855923,0.206825644,0.196363717,0.198888138,0.202104941,0.206557304,0.207887635,0.211620003,0.212420374,0.217817426,0.219252437,0.198935136,0.198287889,0.209861532,0.212247819,0.216203302,0.2185224,0.227531165,0.231950909,0.214824408,0.195743412,0.277302951,0.286894739,0.334769428,0.367130756,0.474146158,0.589796662,6,298.6846024,287.6872039,1.026960782,92.23430644,84.39496952,5.679394698,268.4136709,247.7198956,0.005960779,1.28750981
272.0,0.309206454,0.25317308,0.8188,0.262585295,0.254163639,0.254408435,1.001,89.0409639,54.48142798,0.016766342,Nova_Formation,100C14h,55,S20A300A0362,EP1,168,4.64503,5.661,1.01597,24,0.0048,4.03,0.312,4.4,1,0.048,0.048,3,Nova_Regular,0.24,4.4,0.18,3,4/6/23,0.9196673818,0.9001870019,0.8452574244000001,0.2433168534,0.2391916656,0.2289496567,620.239990234375,614.47998046875,1355.41,1.0154949204474584,0.9822256341680924,0.9990576443912031,7,642,,1297.3750047809856,994.0,833.0,224.02159118652344,889.7334594726562,0.21987575,0.22623348,0.33701527,0.33457625,0.346715,0.33777,0.364780158,0.3437814,0.216088727,0.216067687,0.232094377,0.230218589,0.235609561,0.234060019,0.247853637,0.242336661,0.211005822,0.212252095,0.221950263,0.221495017,0.222545415,0.22093454,0.223981589,0.212859482,0.205868974,0.205897734,0.218063891,0.219589695,0.223344088,0.224283367,0.232421994,0.23320958,0.207188889,0.201446667,0.224223927,0.225571632,0.230920166,0.234890968,0.244043797,0.252272278,,,,,,,,,7,306.0932101,287.3011456,0.975764387,90.70737992,80.80911408,5.652215134,263.5900902,243.316773,0.007535511,1.047689827
273.0,0.312484769,0.260610138,0.834,0.269498879,0.263096882,0.262298288,0.997,53.9860611,54.07257724,0.011145548,Nova_Formation,100C14h,55,S20A300A0191,EP1,0,4.64953,5.672,1.02247,24,0.0168,3.95,0.1368,4.4,1,0.048,0.048,3,Nova_Regular,0.24,4.4,0.18,3,4/6/23,1.0213701039,0.9898385315,0.9331031302,0.2712699475,0.2628888374,0.249387113,345.0899963378906,367.3599853515625,837.58,1.0089749291354817,0.973529187356406,0.9502436759873052,0,0,1049.0463844353546,1013.009668779713,842.0,486.0,192.02133178710932,754.8619384765625,0.19523112,0.18696582,0.25619343,0.25674674,0.3102903,0.3056367,0.409461319,0.3954782,0.16082859,0.15956679,0.198282421,0.198054969,0.242291763,0.244640484,0.316575646,0.328029543,0.156380773,0.157657683,0.196808428,0.19803907,0.24282217,0.247793198,0.320389777,0.337567151,0.158923522,0.157657683,0.189696684,0.188870966,0.223034441,0.224327609,0.274789214,0.28225854,0.173544303,0.170371845,0.203558609,0.203496233,0.237687007,0.237894028,0.293116868,0.297515541,0.197066665,0.202792987,0.282604188,0.303330272,0.328510672,0.37109679,0.392859966,0.479409605,0,308.0924313,300.2202079,1.439607189,96.83941217,90.49347513,5.450418474,295.1668054,271.2697676,0.004104688,3.098459319
273.0,0.312484769,0.260610138,0.834,0.269498879,0.263096882,0.262298288,0.997,53.9860611,54.07257724,0.011145548,Nova_Formation,100C14h,55,S20A300A0191,EP1,0,4.64953,5.672,1.02247,24,0.0168,3.95,0.1368,4.4,1,0.048,0.048,3,Nova_Regular,0.24,4.4,0.18,3,4/6/23,1.0107513217,0.9853610191,0.929521403,0.2681680519,0.2616609611,0.2485222523,371.8800048828125,364.7999877929688,815.5,1.0162845723526164,0.981996733017029,1.000019488775533,1,24,1049.0463844353546,1013.009668779713,842.0,486.0,192.02133178710932,754.8619384765625,-0.010326996,-0.003255412,0.018039972,0.018177241,0.015330076,0.015789956,0.015095085,0.010900795,0.002545774,0.004438087,0.004889637,0.005933061,0.005068168,0.005770758,0.002548873,0.005061537,0.008262962,0.003802553,0.007468119,0.004409477,0.006933495,0.002649844,0.006354958,-0.001295775,0.001272425,0.004438221,0.004144743,0.004773647,0.004450485,0.004093707,0.006188393,0.003793508,0.003813088,0.000625312,0.003576532,0.003622442,0.002561226,0.004567474,0.003115118,0.003156751,0.007615134,0.002527952,-0.001362383,-0.006646752,0.001207888,-0.004349381,0.003799915,0.005606771,1,303.2246303,298.7196389,1.307755115,96.02960544,90.52862733,5.463193095,290.8247262,268.167872,0.003775129,2.3717879
273.0,0.312484769,0.260610138,0.834,0.269498879,0.263096882,0.262298288,0.997,53.9860611,54.07257724,0.011145548,Nova_Formation,100C14h,55,S20A300A0191,EP1,0,4.64953,5.672,1.02247,24,0.0168,3.95,0.1368,4.4,1,0.048,0.048,3,Nova_Regular,0.24,4.4,0.18,3,4/6/23,0.984598689,0.9667472974,0.921155261,0.2608934787,0.2566483018,0.2466270843,383.1099853515625,398.0400085449219,836.29,1.0165063669955408,0.9891081438353028,1.0002695771155783,2,127,1049.0463844353546,1013.009668779713,842.0,486.0,192.02133178710932,754.8619384765625,0.008140564,0.015809149,0.062762946,0.06187865,0.062680304,0.06092432,0.063429207,0.05647388,0.026691616,0.028588325,0.030483425,0.03190577,0.031557426,0.031921044,0.030492276,0.03111428,0.031773105,0.027952865,0.029255912,0.027978674,0.027471364,0.024261206,0.025408834,0.013313264,0.027961046,0.027952865,0.028632611,0.028698653,0.028882891,0.027695999,0.03096357,0.027940571,0.023510635,0.029858544,0.030000418,0.030943826,0.030347988,0.032060742,0.030434072,0.033024222,0.029228091,0.023498878,0.027874231,0.023369789,0.043768644,0.037393004,0.076256394,0.077364415,2,299.0245884,295.1311145,1.151867307,94.47162817,88.97509557,5.489804872,282.2595356,260.89337,0.004253642,1.719676826
273.0,0.312484769,0.260610138,0.834,0.269498879,0.263096882,0.262298288,0.997,53.9860611,54.07257724,0.011145548,Nova_Formation,100C14h,55,S20A300A0191,EP1,0,4.64953,5.672,1.02247,24,0.0168,3.95,0.1368,4.4,1,0.048,0.048,3,Nova_Regular,0.24,4.4,0.18,3,4/6/23,0.9710178566,0.9542501714,0.9096567444,0.2571597136,0.2532564765,0.2438293068,426.1499938964844,409.6300048828125,892.56,1.0158198691531857,0.9899190097786574,1.000479243352684,3,230,1049.0463844353546,1013.009668779713,842.0,486.0,192.02133178710932,754.8619384765625,0.052670255,0.031682014,0.1067037,0.10715389,0.110658914,0.10555598,0.113218129,0.10410556,0.047673479,0.044462427,0.053929567,0.053000152,0.05494912,0.054525033,0.055927962,0.056507975,0.050847977,0.04446277,0.049754083,0.048469573,0.047831655,0.044448316,0.044489831,0.032353729,0.04385756,0.046369538,0.046542227,0.047414571,0.048160076,0.048313841,0.052584171,0.049524784,0.038769767,0.04255566,0.044354677,0.044811934,0.04688032,0.049109817,0.050255418,0.053337544,0.035590664,0.036829412,0.056449562,0.05373773,0.083306849,0.081989408,0.144920498,0.156192988,3,299.0084174,293.6374551,1.095852795,93.60374997,87.63070826,5.48607378,278.1323614,257.1596395,0.004742728,1.58686236
273.0,0.312484769,0.260610138,0.834,0.269498879,0.263096882,0.262298288,0.997,53.9860611,54.07257724,0.011145548,Nova_Formation,100C14h,55,S20A300A0191,EP1,0,4.64953,5.672,1.02247,24,0.0168,3.95,0.1368,4.4,1,0.048,0.048,3,Nova_Regular,0.24,4.4,0.18,3,4/6/23,0.9604259675,0.9428613835,0.9003680932000001,0.2542596736,0.2502080603,0.2414899588,443.3800048828125,461.0899963378906,935.12,1.0143324590508491,0.98949507760051,1.0001098423034576,4,333,1049.0463844353546,1013.009668779713,842.0,486.0,192.02133178710932,754.8619384765625,0.058471963,0.05265072,0.14174908,0.13889602,0.14398697,0.14024049,0.153151453,0.13905007,0.047019333,0.057804555,0.06712383,0.066309363,0.069017336,0.067809209,0.072690815,0.070024461,0.058431044,0.048908845,0.06236884,0.058084592,0.06072256,0.054747462,0.058412969,0.04279992,0.055916101,0.054627061,0.058687165,0.056849092,0.060405195,0.059374139,0.065902859,0.063499361,0.05082944,0.047635078,0.057408318,0.058282092,0.061523661,0.063429087,0.068550289,0.070521325,0.054002643,0.026654318,0.084709942,0.084369779,0.119281411,0.124025702,0.201441854,0.228635222,4,302.6948032,294.2150334,1.041631198,92.49798903,85.5920901,5.510644346,275.2959528,254.2595986,0.005231935,1.670246605
273.0,0.312484769,0.260610138,0.834,0.269498879,0.263096882,0.262298288,0.997,53.9860611,54.07257724,0.011145548,Nova_Formation,100C14h,55,S20A300A0191,EP1,0,4.64953,5.672,1.02247,24,0.0168,3.95,0.1368,4.4,1,0.048,0.048,3,Nova_Regular,0.24,4.4,0.18,3,4/6/23,0.9495705936,0.9307832531,0.8880878127,0.2513032801,0.2469470198,0.2383586781,476.1099853515625,485.2999877929688,992.65,1.0122677589640567,0.9880724247062372,1.0006299642012275,5,436,1049.0463844353546,1013.009668779713,842.0,486.0,192.02133178710932,754.8619384765625,0.06476398,0.07806811,0.17539436,0.1763984,0.17987356,0.17961663,0.19440645,0.17910236,0.067735255,0.065443516,0.081468433,0.080958456,0.085404471,0.084880188,0.091867745,0.090456814,0.066722721,0.062903345,0.072550088,0.068256155,0.072110087,0.066313893,0.071748078,0.055536479,0.060368255,0.059725285,0.064762577,0.070253789,0.068143606,0.073372766,0.073534757,0.078774512,0.058459818,0.060358956,0.070741847,0.070879206,0.076867834,0.077029437,0.084445477,0.087670743,0.053370327,0.047006145,0.115949422,0.121255964,0.161383063,0.177066147,0.267369121,0.325923592,5,302.838802,292.2064605,1.019866162,92.01026066,84.45369031,5.540579908,271.9484764,251.3031005,0.005705059,1.366893031
273.0,0.312484769,0.260610138,0.834,0.269498879,0.263096882,0.262298288,0.997,53.9860611,54.07257724,0.011145548,Nova_Formation,100C14h,55,S20A300A0191,EP1,0,4.64953,5.672,1.02247,24,0.0168,3.95,0.1368,4.4,1,0.048,0.048,3,Nova_Regular,0.24,4.4,0.18,3,4/6/23,0.9312512089,0.911619326,0.86116231,0.2462959228,0.2417629021,0.2314027065,534.3200073242188,515.5,1129.61,1.0228491496579537,0.9875362501993968,1.0002595435671977,6,539,1049.0463844353546,1013.009668779713,842.0,486.0,192.02133178710932,754.8619384765625,0.06984265,0.09338716,0.22051829,0.21991369,0.22959742,0.22369468,0.249671876,0.22619325,0.074337497,0.085776821,0.104691386,0.103503048,0.110431537,0.109147534,0.118799984,0.115862012,0.086132139,0.082601175,0.097793698,0.094273016,0.099529386,0.093950301,0.102627933,0.089558601,0.08196272,0.081329986,0.091623947,0.093261689,0.096742332,0.09710665,0.107196271,0.103597224,0.07941784,0.080056533,0.097224459,0.097453997,0.103679404,0.108457536,0.116833866,0.123254269,,,,,,,,,6,321.0526967,292.3404848,0.983837153,90.08348214,78.14814674,5.340482189,266.5091241,246.2958491,0.007463761,1.442247753
273.0,0.312484769,0.260610138,0.834,0.269498879,0.263096882,0.262298288,0.997,53.9860611,54.07257724,0.011145548,Nova_Formation,100C14h,55,S20A300A0191,EP1,0,4.64953,5.672,1.02247,24,0.0168,3.95,0.1368,4.4,1,0.048,0.048,3,Nova_Regular,0.24,4.4,0.18,3,4/6/23,0.9174891326,0.8964629803,0.8421015665,0.2425820984,0.2376749538,0.2262046193,550.1699829101562,556.3300170898438,1153.77,1.025255644552378,0.9856133339190354,1.0002976010320694,7,642,1049.0463844353546,1013.009668779713,842.0,486.0,192.02133178710932,754.8619384765625,0.10383786,0.078045964,0.2531264,0.25265053,0.26402828,0.25640863,0.290044069,0.2616514,0.094053805,0.075575992,0.119195342,0.116439223,0.125021562,0.121405527,0.137251735,0.130816847,0.078795806,0.088924289,0.110821396,0.105456814,0.111097723,0.104873329,0.115642577,0.102211952,0.091509596,0.090368092,0.105064079,0.104029775,0.111030668,0.108187273,0.123108715,0.120200217,0.091507778,0.088284835,0.112959787,0.115611359,0.121720955,0.126739949,0.136561424,0.147347629,,,,,,,,,7,335.7499992,292.4981294,0.974325942,88.74608185,73.58563077,5.397700795,262.8519286,242.5819188,0.00779559,1.210536622
274.0,0.306272306,0.264251843,0.8628,0.268736226,0.263429807,0.262322933,0.9958,53.8149139,53.673714,0.011332818,Nova_Formation,100C14h,55,S20A300A0188,EP1,0,4.63883,5.621,0.98217,24,0.0168,3.95,0.1368,4.4,1,0.048,0.048,3,Nova_Regular,0.24,4.4,0.18,3,4/6/23,1.0099508921,0.9819736189,0.9243945822,0.2683108693,0.2609952178,0.2476784629,390.5899963378906,388.2699890136719,906.73,1.000090977382465,0.9687041464096792,0.9481550617281352,0,0,1018.9927142706416,978.3755423305954,843.0,718.0,190.1841735839844,751.1268920898438,0.24337588,0.24601236,0.30538002,0.3082137,0.356621,0.35596523,0.458240837,0.4462557,0.210347548,0.212321296,0.24640736,0.250418425,0.290858358,0.298718214,0.364221543,0.382051975,0.2059692,0.210414246,0.247199997,0.250211835,0.292751521,0.299777031,0.371887624,0.390949517,0.207240596,0.210412264,0.237010986,0.241465256,0.271233231,0.27698788,0.324210495,0.334371954,0.21931681,0.224399224,0.252776235,0.257337421,0.286734283,0.291821092,0.343416423,0.352808684,0.255553424,0.260633022,0.339673758,0.366684407,0.386669517,0.440800786,0.45262289,0.561313927,0,307.6585153,296.4194677,1.476626788,97.00000175,89.66779642,5.464973649,292.0698569,268.3107903,0.004074658,3.01685278
274.0,0.306272306,0.264251843,0.8628,0.268736226,0.263429807,0.262322933,0.9958,53.8149139,53.673714,0.011332818,Nova_Formation,100C14h,55,S20A300A0188,EP1,0,4.63883,5.621,0.98217,24,0.0168,3.95,0.1368,4.4,1,0.048,0.048,3,Nova_Regular,0.24,4.4,0.18,3,4/6/23,0.9997899779,0.9775614306,0.9195503415,0.2653418626,0.259835823,0.2467115203,424.5499877929688,417.0,903.51,1.0078005964651064,0.9773018147649052,0.9988366570010392,1,24,1018.9927142706416,978.3755423305954,843.0,718.0,190.1841735839844,751.1268920898438,0.032566622,0.029246658,0.038996875,0.03631994,0.03843507,0.03596729,0.033835113,0.030347109,0.025491819,0.024160445,0.02812475,0.027685314,0.026395082,0.025818914,0.025467038,0.026070833,0.026056111,0.026067495,0.024131879,0.026119918,0.024384707,0.024027079,0.022236764,0.017751366,0.027327418,0.028610274,0.026231915,0.025635049,0.026046097,0.025693327,0.02668801,0.025434226,0.025422007,0.023525,0.023503959,0.023106456,0.023735315,0.024984419,0.020986199,0.02289179,0.012705356,0.020347238,0.016661763,0.013358653,0.021999925,0.013844818,0.027955294,0.024802923,1,291.7428238,293.5458575,1.379492099,96.69059431,93.0674134,5.565843652,287.8558034,265.3417839,0.00394431,2.151146812
274.0,0.306272306,0.264251843,0.8628,0.268736226,0.263429807,0.262322933,0.9958,53.8149139,53.673714,0.011332818,Nova_Formation,100C14h,55,S20A300A0188,EP1,0,4.63883,5.621,0.98217,24,0.0168,3.95,0.1368,4.4,1,0.048,0.048,3,Nova_Regular,0.24,4.4,0.18,3,4/6/23,0.9745759323,0.9581968563,0.9102264046,0.2582910985,0.2545329235,0.2443204417999999,420.75,441.2000122070313,891.81,1.0084661373646628,0.9832385951033334,0.9991329878869444,2,127,1018.9927142706416,978.3755423305954,843.0,718.0,190.1841735839844,751.1268920898438,0.03821309,0.04767683,0.063851416,0.06353328,0.06509897,0.0637162,0.063164026,0.05911967,0.033763245,0.036870137,0.036878139,0.03740263,0.037291288,0.035869181,0.037541568,0.035555542,0.037505895,0.032420367,0.032503739,0.033228964,0.03054896,0.028169483,0.024791926,0.013986051,0.034963116,0.033693701,0.033791035,0.033443496,0.033791035,0.033197254,0.034963042,0.033694059,0.032422304,0.033691749,0.031339616,0.035898834,0.030993938,0.038956195,0.0316495,0.038141876,0.030513227,0.011442959,0.028919995,0.015424222,0.048781455,0.030207992,0.094082594,0.074378312,2,294.4703373,290.8744057,1.181107086,94.85547529,89.4248643,5.520805614,279.3883101,258.2910184,0.004129159,1.56067116
274.0,0.306272306,0.264251843,0.8628,0.268736226,0.263429807,0.262322933,0.9958,53.8149139,53.673714,0.011332818,Nova_Formation,100C14h,55,S20A300A0188,EP1,0,4.63883,5.621,0.98217,24,0.0168,3.95,0.1368,4.4,1,0.048,0.048,3,Nova_Regular,0.24,4.4,0.18,3,4/6/23,0.9614552266,0.9455463603,0.8968510076999999,0.2547058352,0.2511793113,0.2411837676,487.80999755859375,482.2000122070313,987.31,1.0072485871736332,0.9838351235367956,0.9992348639514989,3,230,1018.9927142706416,978.3755423305954,843.0,718.0,190.1841735839844,751.1268920898438,0.08820014,0.08579117,0.13081619,0.12987533,0.13455313,0.13211623,0.139686972,0.12772736,0.069353417,0.072445527,0.078525841,0.078576416,0.079640836,0.078783244,0.08266592,0.080695599,0.073731765,0.070538774,0.072147235,0.071989685,0.068760812,0.068257481,0.064827055,0.053362757,0.069917664,0.069905132,0.071700603,0.071855322,0.072943062,0.071413577,0.074999362,0.075616211,0.067378581,0.066725895,0.070661157,0.070715874,0.073178947,0.074864686,0.076137006,0.080064207,0.060381025,0.059093505,0.084760457,0.083932519,0.114429116,0.113992155,0.187511742,0.202724874,3,297.5730243,290.0768926,1.111074011,93.84454648,87.17785294,5.553640317,275.5276008,254.7057559,0.004661625,1.405761098
274.0,0.306272306,0.264251843,0.8628,0.268736226,0.263429807,0.262322933,0.9958,53.8149139,53.673714,0.011332818,Nova_Formation,100C14h,55,S20A300A0188,EP1,0,4.63883,5.621,0.98217,24,0.0168,3.95,0.1368,4.4,1,0.048,0.048,3,Nova_Regular,0.24,4.4,0.18,3,4/6/23,0.9511309485,0.9350035251,0.8885511633000001,0.2518990707,0.2483786851,0.2391689232,520.2000122070312,515.030029296875,1047.32,1.0051803463122355,0.983740579288953,0.9998232056130558,4,333,1018.9927142706416,978.3755423305954,843.0,718.0,190.1841735839844,751.1268920898438,0.10379757,0.090862304,0.17176795,0.17198989,0.17895469,0.17389503,0.186438888,0.17219594,0.086523071,0.087052658,0.096554637,0.097472072,0.099569738,0.098813027,0.104288995,0.102811396,0.088994339,0.085781679,0.088211223,0.088529915,0.088608086,0.085195065,0.084542841,0.071745157,0.085815862,0.083485574,0.089677393,0.087909266,0.091890037,0.090014458,0.095985711,0.093640536,0.087091118,0.082602009,0.08961764,0.09007439,0.093282431,0.095403433,0.099030882,0.103561699,0.085181683,0.073699206,0.118177056,0.122328281,0.158471286,0.165520787,0.251096427,0.291044414,4,304.6594948,291.6012893,1.075699017,92.50993702,84.10999213,5.757282918,273.0373883,251.8989915,0.005413685,1.072866412
274.0,0.306272306,0.264251843,0.8628,0.268736226,0.263429807,0.262322933,0.9958,53.8149139,53.673714,0.011332818,Nova_Formation,100C14h,55,S20A300A0188,EP1,0,4.63883,5.621,0.98217,24,0.0168,3.95,0.1368,4.4,1,0.048,0.048,3,Nova_Regular,0.24,4.4,0.18,3,4/6/23,0.9418186931,0.9255959671,0.8778692533,0.2493779156,0.2458925589,0.2365006805,547.4500122070312,534.219970703125,1105.35,1.002900071181325,0.9834185983526456,0.9991593186402824,5,436,1018.9927142706416,978.3755423305954,843.0,718.0,190.1841735839844,751.1268920898438,0.082700685,0.109921455,0.19248456,0.20544195,0.20244572,0.20906988,0.214887768,0.2077966,0.094753608,0.095967427,0.110786736,0.11088258,0.114452124,0.114037752,0.121399403,0.120746166,0.098496333,0.093425021,0.101651594,0.101618141,0.100488156,0.098653227,0.099112093,0.086423069,0.095953688,0.093427002,0.099869132,0.098752394,0.10246712,0.100440472,0.1085051,0.10692814,0.094682992,0.089610264,0.103007585,0.10303396,0.107889831,0.111076504,0.117413402,0.120110482,0.094043046,0.081982195,0.145291716,0.148149163,0.19487232,0.207326233,0.308860719,0.369912624,5,300.9817844,288.5289175,1.031453148,92.46278024,84.30976123,5.590192285,269.8863451,249.3778357,0.005739969,1.274701979
274.0,0.306272306,0.264251843,0.8628,0.268736226,0.263429807,0.262322933,0.9958,53.8149139,53.673714,0.011332818,Nova_Formation,100C14h,55,S20A300A0188,EP1,0,4.63883,5.621,0.98217,24,0.0168,3.95,0.1368,4.4,1,0.048,0.048,3,Nova_Regular,0.24,4.4,0.18,3,4/6/23,0.9253268699,0.9087218277,0.8544623204,0.2449027502,0.2413356505,0.2304397771,581.5399780273438,582.0499877929688,1235.29,1.0139134635653222,0.9824973371985884,0.9988611000208552,6,539,1018.9927142706416,978.3755423305954,843.0,718.0,190.1841735839844,751.1268920898438,0.12302329,0.10673812,0.2481555,0.24409676,0.2592946,0.24900696,0.278720647,0.2522578,0.104278073,0.111828104,0.130205095,0.130079061,0.135970414,0.134508491,0.146172673,0.141736835,0.109929606,0.109496638,0.120597497,0.119067669,0.121218294,0.117782652,0.122616589,0.110103458,0.110563025,0.10420543,0.118279099,0.118207052,0.123209774,0.12225917,0.132155776,0.131541401,0.106114,0.105472371,0.123572052,0.124155134,0.130218863,0.134710193,0.142823011,0.149942487,,,,,,,,,6,311.0605374,287.7090556,0.987317498,91.08835647,80.10798571,5.545975735,265.1406052,244.9026703,0.007297472,1.210505403
274.0,0.306272306,0.264251843,0.8628,0.268736226,0.263429807,0.262322933,0.9958,53.8149139,53.673714,0.011332818,Nova_Formation,100C14h,55,S20A300A0188,EP1,0,4.63883,5.621,0.98217,24,0.0168,3.95,0.1368,4.4,1,0.048,0.048,3,Nova_Regular,0.24,4.4,0.18,3,4/6/23,0.9080947722,0.8897704733,0.8273565445000001,0.2402233619,0.2362095496,0.2231175862,627.510009765625,610.9199829101562,1306.62,1.0165170895242552,0.9800495995662843,0.9993414706506611,7,642,1018.9927142706416,978.3755423305954,843.0,718.0,190.1841735839844,751.1268920898438,0.11631961,0.12707812,0.27927658,0.27359384,0.2951903,0.28000978,0.3203201,0.28721753,0.119530573,0.120727524,0.145465165,0.144690961,0.151810169,0.149287462,0.165237576,0.158836037,0.123275295,0.10420467,0.135235921,0.133524626,0.137741387,0.133328229,0.140410423,0.128964275,0.116919145,0.12009421,0.132240295,0.132449463,0.138298929,0.138195962,0.149349958,0.148676127,0.117554843,0.114369825,0.143078685,0.14338693,0.15274635,0.158466727,0.167610437,0.179181188,,,,,,,,,7,356.3386646,289.3739457,1.016831392,88.63470098,68.7146506,5.270767033,260.1090949,240.2232829,0.008254164,1.010222062
275.0,0.306266872,0.262098231,0.8558,0.268382582,0.262876762,0.26224453,0.9976,53.5785222,53.95666776,0.012722407,Nova_Formation,100C14h,55,S20A300A02Q2,EP1,0,4.62771,5.655,1.02729,24,0.0168,3.95,0.1368,4.4,1,0.048,0.048,3,Nova_Regular,0.24,4.4,0.18,3,4/6/23,1.0261466768,0.9877518986,0.9307891484,0.2725167679,0.262312175,0.2486140589,349.0599975585937,326.69000244140625,802.54,1.0172961232339517,0.9752298610196394,0.9505142078625624,0,0,992.599421951207,934.1610213303372,772.0,693.0,175.07406616210938,685.9921875,0.18000907,0.1792666,0.24226092,0.24266805,0.2950725,0.290825,0.394247115,0.3791055,0.144886121,0.1452218,0.181403667,0.184336171,0.226662204,0.22991465,0.300638914,0.314949185,0.141765192,0.145573407,0.180879205,0.184810951,0.227881968,0.234036654,0.305780202,0.323568642,0.144943744,0.14430204,0.174158558,0.175688893,0.207084343,0.211030886,0.260644853,0.267131895,0.157657921,0.156380028,0.188074633,0.189318344,0.222627431,0.224572927,0.278593689,0.284789979,0.191352516,0.191978276,0.270085126,0.292887002,0.316712439,0.36148119,0.381302506,0.474861205,0,310.8685815,301.422067,1.437012728,96.81517826,90.06923901,5.405233621,296.2895326,272.5166858,0.004052008,3.013058772
275.0,0.306266872,0.262098231,0.8558,0.268382582,0.262876762,0.26224453,0.9976,53.5785222,53.95666776,0.012722407,Nova_Formation,100C14h,55,S20A300A02Q2,EP1,0,4.62771,5.655,1.02729,24,0.0168,3.95,0.1368,4.4,1,0.048,0.048,3,Nova_Regular,0.24,4.4,0.18,3,4/6/23,1.0150881408,0.9824637929,0.925150126,0.2693086687,0.260857184,0.2471658488999999,362.0700073242188,331.3800048828125,788.8,1.0249777800114868,0.9832822974872676,0.9999867086964076,1,24,992.599421951207,934.1610213303372,772.0,693.0,175.07406616210938,685.9921875,0.008749023,0.003170073,0.011087909,0.013234332,0.009946495,0.012127698,0.009376317,0.009283066,0.001324028,0.001618251,0.00210993,0.001664132,-0.00029473,0.003680244,-0.000586301,-0.0003362,0.000632763,-0.002549276,0.000673667,-0.000900358,-0.000703976,-0.003002256,-0.001911402,-0.008335918,-0.000638694,-6.6e-06,-1.15e-05,-0.000979394,-6.59e-05,-0.00152728,-5.39e-06,-0.001424551,0.00063245,-0.000640824,-0.001497775,-0.001707047,-0.002893046,-0.001829833,-0.004604608,-0.003824949,-0.000639647,-0.004458368,-0.006084442,-0.009228408,-0.000475377,-0.004686624,0.003935397,0.006382495,1,305.3737494,299.7884382,1.31017112,96.03820764,90.28157472,5.409191822,291.9123614,269.3085869,0.003753436,2.386724144
275.0,0.306266872,0.262098231,0.8558,0.268382582,0.262876762,0.26224453,0.9976,53.5785222,53.95666776,0.012722407,Nova_Formation,100C14h,55,S20A300A02Q2,EP1,0,4.62771,5.655,1.02729,24,0.0168,3.95,0.1368,4.4,1,0.048,0.048,3,Nova_Regular,0.24,4.4,0.18,3,4/6/23,0.9896036108,0.9627514489,0.9171174383,0.2621910309,0.2554533203,0.2451244024,357.69000244140625,372.760009765625,785.37,1.025630720747848,0.98876965876949,1.0008706989967548,2,127,992.599421951207,934.1610213303372,772.0,693.0,175.07406616210938,685.9921875,0.009406194,0.017154187,0.04079525,0.040141985,0.042277128,0.04002449,0.043219239,0.037251264,0.005134016,0.00606364,0.008106947,0.007575452,0.008655787,0.009110793,0.005761951,0.006695271,0.005710304,0.001900107,0.005296171,0.001812831,0.002612934,-0.001467064,-0.002565593,-0.014637262,0.000624776,0.003171474,0.003191054,0.003493771,0.004453942,0.00235787,0.005065709,0.004931629,-0.0006475,0.001263931,0.001978278,0.002505884,0.002988771,0.003551066,0.004279733,0.005071819,-0.001287684,-0.008272529,0.009945691,-0.007125169,0.02908355,0.009674698,0.071294576,0.05528146,2,302.5750906,296.8402254,1.146816167,94.34097288,88.37866284,5.423832775,283.5119366,262.1909495,0.004216072,1.750889607
