Repository: cx26/formation-analysis

# ***Data-Driven Analysis of Battery Formation*** 

This repository contains half cell measurement data and code (for plotting, simulation and experiment design) accompanying the paper *Data-Driven Analysis of Battery Formation Reveals the Role of Electrode Utilization in Extending Cycle Life* by Xiao Cui et al (2024).  

- **[data](data)**: 
    - extracted summary information from [aging cycles, diagnostic cycles](data/rpt_summary_041524.csv) and [formation cycles](data/formation_cycle_info_042124.csv); [resistances](data/delta_features_041524.csv); [electrode-specifics](data/electrode_info_04152024.csv) fitted using differential voltage analysis; [formation parameters](data/Formation_2022

File: data/df_all.csv (part 32 of 43)
seq_num,1st_ch_cap,1st_disch_cap,1st_CE,disch_cap_with_cv,last_ch_cap,last_disch_cap,last_CE,formation_time,temperature_exp,cv_hold_cap,formation_file_name,formation_drying_date,formation_temperature,cell_id,electrolyte,ocv_time,cell_mass_before,cell_mass_after,electrolyte_mass,wetting_hold_time,formation_charge_current_1,formation_cutoff_voltage_1,formation_charge_current_2,formation_cutoff_voltage_2,charge_hold_time,formation_discharge_current,formation_verification_current,formation_verification_repeat,regular_project_name,regular_charge_current,regular_charge_cutoff_voltage,regular_discharge_current,regular_discharge_cutoff_voltage,date,rpt_low_energy,rpt_med_energy,regu_energy,rpt_low_cap,rpt_med_cap,regu_cap,rpt_low_cv_t,rpt_med_cv_t,regu_cv_t,rpt_low_ce,rpt_med_ce,regu_ce,diag_pos_x,cycle_index,rpt_low_life,rpt_med_life,regu_life,regu_knee,q_throughput,e_throughput,r_c_0_0s,r_d_0_0s,r_c_0_3s,r_d_0_3s,r_c_0_10s,r_d_0_10s,r_c_0_30s,r_d_0_30s,r_c_1_0s,r_d_1_0s,r_c_1_3s,r_d_1_3s,r_c_1_10s,r_d_1_10s,r_c_1_30s,r_d_1_30s,r_c_2_0s,r_d_2_0s,r_c_2_3s,r_d_2_3s,r_c_2_10s,r_d_2_10s,r_c_2_30s,r_d_2_30s,r_c_3_0s,r_d_3_0s,r_c_3_3s,r_d_3_3s,r_c_3_10s,r_d_3_10s,r_c_3_30s,r_d_3_30s,r_c_4_0s,r_d_4_0s,r_c_4_3s,r_d_4_3s,r_c_4_10s,r_d_4_10s,r_c_4_30s,r_d_4_30s,r_c_5_0s,r_d_5_0s,r_c_5_3s,r_d_5_3s,r_c_5_10s,r_d_5_10s,r_c_5_30s,r_d_5_30s,diag_pos_y,Q_ne,Q_pe,SOC_ne_0,SOC_pe_0,SOC_ne_100,SOC_pe_100,Q_li,Q_full,error,Q_offset
275.0,0.306266872,0.262098231,0.8558,0.268382582,0.262876762,0.26224453,0.9976,53.5785222,53.95666776,0.012722407,Nova_Formation,100C14h,55,S20A300A02Q2,EP1,0,4.62771,5.655,1.02729,24,0.0168,3.95,0.1368,4.4,1,0.048,0.048,3,Nova_Regular,0.24,4.4,0.18,3,4/6/23,0.9763535422,0.950613655,0.9058558702,0.2585534692,0.2521427081,0.2422616855,387.2200012207031,386.4100036621094,836.09,1.024503276578246,0.98922618629951,1.0003496719298324,3,230,992.599421951207,934.1610213303372,772.0,693.0,175.07406616210938,685.9921875,0.03761454,0.027320907,0.079486206,0.077270254,0.082457215,0.07755315,0.088466942,0.076657504,0.014042601,0.013056949,0.020748615,0.019045323,0.021681547,0.022145078,0.022276312,0.021944851,0.015890136,0.010160789,0.015951082,0.012164459,0.011881828,0.008468583,0.008259058,-0.003201276,0.008897394,0.013339072,0.013541505,0.01287818,0.015463933,0.013533369,0.016523868,0.017003894,0.007625803,0.010162055,0.013952494,0.014496177,0.015610695,0.017356262,0.019553095,0.02159524,0.011437446,0.001260757,0.028695375,0.028278887,0.058369815,0.060998023,0.128536016,0.14680624,3,301.6726677,295.1955643,1.093396792,93.55744038,87.32139568,5.437449447,279.4758934,258.5533874,0.004667727,1.57291713
275.0,0.306266872,0.262098231,0.8558,0.268382582,0.262876762,0.26224453,0.9976,53.5785222,53.95666776,0.012722407,Nova_Formation,100C14h,55,S20A300A02Q2,EP1,0,4.62771,5.655,1.02729,24,0.0168,3.95,0.1368,4.4,1,0.048,0.048,3,Nova_Regular,0.24,4.4,0.18,3,4/6/23,0.9657825103,0.93973862,0.8960953871999999,0.2556728951,0.2492331226,0.2398114818999999,422.0199890136719,426.6499938964844,888.41,1.0225641186006678,0.9887043053173312,1.0004069179323232,4,333,992.599421951207,934.1610213303372,772.0,693.0,175.07406616210938,685.9921875,0.025050506,0.037480265,0.114316925,0.11260198,0.120572805,0.11486873,0.131182313,0.11413553,0.024835482,0.024489954,0.033214435,0.032696709,0.034890458,0.037009612,0.038458645,0.036717743,0.023504898,0.019051477,0.026287928,0.021849573,0.023438781,0.019367009,0.019666851,0.008187801,0.019055054,0.019051626,0.023980409,0.021904275,0.026211843,0.024279743,0.029974729,0.029701769,0.013970613,0.016507789,0.024743795,0.025299221,0.028256297,0.029984772,0.034786016,0.036832482,0.020955414,0.010147572,0.055137455,0.059649915,0.093196154,0.105608463,0.18315956,0.224319339,4,303.1244453,294.2848997,1.054175419,92.83939634,85.89919284,5.445857396,276.4077878,255.6728124,0.005080816,1.513176006
275.0,0.306266872,0.262098231,0.8558,0.268382582,0.262876762,0.26224453,0.9976,53.5785222,53.95666776,0.012722407,Nova_Formation,100C14h,55,S20A300A02Q2,EP1,0,4.62771,5.655,1.02729,24,0.0168,3.95,0.1368,4.4,1,0.048,0.048,3,Nova_Regular,0.24,4.4,0.18,3,4/6/23,0.9548495398,0.9279855199,0.8835368194000001,0.2526910797,0.2460665582,0.2365056318,450.25,450.010009765625,907.19,1.0201837488059553,0.9876186743665296,1.0013144621469303,5,436,992.599421951207,934.1610213303372,772.0,693.0,175.07406616210938,685.9921875,0.02765672,0.043196365,0.14787714,0.14949141,0.15541163,0.15230536,0.171899974,0.15291315,0.029271722,0.034020573,0.046493992,0.045730129,0.050220206,0.049442217,0.055935591,0.054972321,0.029848278,0.025404215,0.039389297,0.035028189,0.037956923,0.032524854,0.036125898,0.025380135,0.026034132,0.026039973,0.035433888,0.033958852,0.039503872,0.036508381,0.045081794,0.044314682,0.026667506,0.027309537,0.038804084,0.039272174,0.043851048,0.046370208,0.053192496,0.057802826,0.020305619,0.017770767,0.091397375,0.100388736,0.142070204,0.16851747,0.260025889,0.349520206,5,305.26122,293.4487264,1.021391351,92.05218736,84.28202569,5.439977013,273.2438831,252.6909974,0.005693217,1.471430772
275.0,0.306266872,0.262098231,0.8558,0.268382582,0.262876762,0.26224453,0.9976,53.5785222,53.95666776,0.012722407,Nova_Formation,100C14h,55,S20A300A02Q2,EP1,0,4.62771,5.655,1.02729,24,0.0168,3.95,0.1368,4.4,1,0.048,0.048,3,Nova_Regular,0.24,4.4,0.18,3,4/6/23,0.9333382739,0.9056449041,0.8514021974,0.2468224272,0.2399788466,0.2280322978999999,504.3900146484375,506.2799987792969,1062.39,1.0329691659271127,0.9859123264536178,1.0000686441112148,6,539,992.599421951207,934.1610213303372,772.0,693.0,175.07406616210938,685.9921875,0.04992464,0.051162273,0.1864868,0.18272962,0.19686797,0.18812224,0.220217645,0.19389218,0.043881729,0.040364608,0.062957749,0.0587641,0.06945546,0.066651806,0.079057753,0.072342932,0.041919991,0.034290999,0.05488795,0.050273374,0.054580599,0.050936848,0.057141095,0.046331078,0.033658773,0.036835462,0.047814474,0.049260288,0.0533434,0.053259239,0.062236756,0.062727779,0.033656225,0.034926385,0.057881698,0.057660803,0.065056831,0.068740278,0.07731235,0.085745275,,,,,,,,,6,321.5977158,292.6313207,0.987197837,90.14402553,78.13202355,5.362944443,266.9644582,246.8223449,0.007569483,1.273652409
275.0,0.306266872,0.262098231,0.8558,0.268382582,0.262876762,0.26224453,0.9976,53.5785222,53.95666776,0.012722407,Nova_Formation,100C14h,55,S20A300A02Q2,EP1,0,4.62771,5.655,1.02729,24,0.0168,3.95,0.1368,4.4,1,0.048,0.048,3,Nova_Regular,0.24,4.4,0.18,3,4/6/23,0.9195645821,0.8909528156,0.8312986759,0.2431180948,0.2360428986,0.2226602523,533.3699951171875,542.719970703125,1112.39,1.0361665000816649,0.9843501388531132,1.0000119443490183,7,642,992.599421951207,934.1610213303372,772.0,693.0,175.07406616210938,685.9921875,0.039907634,0.05905682,0.21306889,0.22680934,0.22665614,0.23358107,0.255965233,0.23989749,0.046425238,0.048615322,0.079683125,0.075169876,0.086967662,0.08324106,0.10041979,0.093061656,0.04891257,0.043179572,0.069972664,0.062783092,0.070575297,0.063767314,0.074558407,0.06092602,0.048278347,0.045719981,0.06347312,0.062149942,0.069890097,0.067074016,0.081306338,0.079235643,0.048275888,0.042539254,0.075635925,0.076143697,0.083726972,0.090401977,0.098263085,0.111779541,,,,,,,,,7,359.0460831,294.4845022,0.997291758,88.12830687,69.0397892,5.168449868,263.1049428,243.1180125,0.00789212,1.185909398
276.0,0.302254974,0.259733095,0.8593,0.262820708,0.257953773,0.256604717,0.9948,42.0771,54.29914756,0.026105297,Nova_Formation,100C14h,55,S20A300A0172,EP1,72,4.64221,5.464,0.82179,24,0.0936,3.92,0.2256,4.4,1,0.048,0.048,3,Nova_Regular,0.24,4.4,0.18,3,4/6/23,0.9871403247,0.9720235825,0.9221513402,0.2619501134,0.258130765,0.2463804291,347.1099853515625,358.69000244140625,811.4,0.9917002658792504,0.9736723988274107,0.9519813675832712,0,0,993.2957623454438,986.3987212962812,970.0,572.0,216.58889770507807,850.6337890625,0.1873673,0.18753107,0.2512865,0.25335628,0.30267853,0.30060357,0.402872115,0.38904324,0.14811708,0.1525684,0.187927514,0.19182989,0.2325176,0.238262713,0.307044953,0.322932005,0.14684768,0.148116618,0.18743287,0.190715462,0.232636794,0.239400998,0.310837269,0.326746106,0.150026157,0.151295036,0.180499807,0.182681993,0.212846786,0.218270421,0.266996145,0.274619937,0.165284842,0.166553468,0.195784315,0.198816478,0.228943795,0.234154597,0.286069006,0.294328153,0.191346377,0.201516151,0.288307846,0.31788227,0.341072559,0.399271816,0.416386604,0.537161827,0,300.628982,292.2979644,1.26246988,95.90460686,89.25947544,5.399528408,284.122564,261.9500254,0.004336921,2.59447662
276.0,0.302254974,0.259733095,0.8593,0.262820708,0.257953773,0.256604717,0.9948,42.0771,54.29914756,0.026105297,Nova_Formation,100C14h,55,S20A300A0172,EP1,72,4.64221,5.464,0.82179,24,0.0936,3.92,0.2256,4.4,1,0.048,0.048,3,Nova_Regular,0.24,4.4,0.18,3,4/6/23,0.978457016,0.9671202558,0.9178985076,0.259448931,0.2567547208,0.2452284840999999,331.9200134277344,328.4200134277344,794.81,0.9976542711590676,0.9791789866157102,0.9984769030946332,1,24,993.2957623454438,986.3987212962812,970.0,572.0,216.58889770507807,850.6337890625,-0.000486508,0.005722657,0.002338022,0.001487851,0.001760691,0.002580822,-0.001114547,-0.001268387,0.00064376,-0.001270205,0.000161171,-0.002437979,-0.001350254,-0.000570282,-0.002526283,-0.001904577,0.00255087,-0.000634551,-0.001827493,-0.002229407,-0.003642842,-0.004829407,-0.005682856,-0.010168523,-0.000627607,-0.001905903,-0.001976863,-0.002229467,-0.002217487,-0.003574073,-0.003164202,-0.003176332,-0.008257523,-0.00635761,-0.004332215,-0.004742309,-0.004789338,-0.004134148,-0.006343812,-0.00508523,0.008274853,-0.015890703,-0.010436177,-0.018877536,-0.005287886,-0.016799003,0.00383693,-0.004445672,1,297.5366368,291.0250845,1.199479232,95.27829605,89.10715153,5.403730075,280.8526318,259.4488433,0.004137957,2.108688318
276.0,0.302254974,0.259733095,0.8593,0.262820708,0.257953773,0.256604717,0.9948,42.0771,54.29914756,0.026105297,Nova_Formation,100C14h,55,S20A300A0172,EP1,72,4.64221,5.464,0.82179,24,0.0936,3.92,0.2256,4.4,1,0.048,0.048,3,Nova_Regular,0.24,4.4,0.18,3,4/6/23,0.9615681194,0.9529473107,0.9118305461,0.2547438996,0.2528754845,0.2437569298,357.8299865722656,373.8699951171875,802.38,0.998489315533176,0.9823920431716924,0.998862612419334,2,127,993.2957623454438,986.3987212962812,970.0,572.0,216.58889770507807,850.6337890625,0.018074274,0.019701645,0.034574807,0.033680975,0.036946923,0.03337401,0.035874486,0.031139255,0.006993145,0.006988987,0.008924201,0.010190323,0.010287106,0.011051431,0.009536445,0.008892238,0.009535924,0.006989092,0.007029027,0.006131977,0.004853889,0.001816288,-0.00059697,-0.008292824,0.004321232,0.004446343,0.0041783,0.005268037,0.005479589,0.005386442,0.005593002,0.00521633,-0.003815651,-0.001912698,0.00180839,0.002627656,0.004514173,0.003820762,0.005084485,0.00580591,0.003814787,-0.003818497,0.001337856,-0.002956957,0.021028757,0.012146384,0.066862792,0.058471859,2,324.9669751,292.2501931,1.13017527,92.98331355,80.29120274,4.960378914,275.4166097,254.7438118,0.005996413,2.503384607
276.0,0.302254974,0.259733095,0.8593,0.262820708,0.257953773,0.256604717,0.9948,42.0771,54.29914756,0.026105297,Nova_Formation,100C14h,55,S20A300A0172,EP1,72,4.64221,5.464,0.82179,24,0.0936,3.92,0.2256,4.4,1,0.048,0.048,3,Nova_Regular,0.24,4.4,0.18,3,4/6/23,0.951235477,0.9423770809,0.9036479571,0.2519175309,0.2500443154,0.2417701456,412.5899963378906,398.3900146484375,854.7,0.9969056307075118,0.9821819050640148,0.9987693914314998,3,230,993.2957623454438,986.3987212962812,970.0,572.0,216.58889770507807,850.6337890625,0.017071858,0.005704328,0.07225323,0.07189146,0.07647827,0.07313874,0.081901133,0.07306749,0.018432215,0.015877441,0.023849651,0.023445964,0.025496542,0.024574131,0.026685357,0.02666831,0.01652129,0.017784715,0.018480241,0.016426325,0.017753288,0.01359947,0.013357997,0.003787279,0.013342813,0.014606297,0.016551688,0.016577989,0.017889217,0.016674206,0.019058973,0.020316213,0.006349817,0.010153577,0.013920963,0.014818653,0.018283844,0.018681005,0.022236496,0.024126291,0.020333454,0.002524957,0.027280062,0.024144113,0.054244161,0.052956849,0.121397495,0.128988028,3,295.2611122,287.5188685,1.083372609,93.57150961,86.90783315,5.435987223,272.2345237,251.917443,0.004890477,1.488813706
276.0,0.302254974,0.259733095,0.8593,0.262820708,0.257953773,0.256604717,0.9948,42.0771,54.29914756,0.026105297,Nova_Formation,100C14h,55,S20A300A0172,EP1,72,4.64221,5.464,0.82179,24,0.0936,3.92,0.2256,4.4,1,0.048,0.048,3,Nova_Regular,0.24,4.4,0.18,3,4/6/23,0.9420458683,0.9329281213,0.8920082236,0.2494535171,0.2475622248,0.2389142912,432.8500061035156,430.2099914550781,910.83,0.9957435976276884,0.9819258502121394,0.998641115912092,4,333,993.2957623454438,986.3987212962812,970.0,572.0,216.58889770507807,850.6337890625,0.013988942,0.014589697,0.1178706,0.114795804,0.12375635,0.118403435,0.134757251,0.11818728,0.032417014,0.031966463,0.040770471,0.039408728,0.043986708,0.043755352,0.049851656,0.046558768,0.031779408,0.029851824,0.034906432,0.031452119,0.034401998,0.030050322,0.031794518,0.022197336,0.026056275,0.024129078,0.030494779,0.029334068,0.034609407,0.031714052,0.038129181,0.03809303,0.021605954,0.020311207,0.031411901,0.032308921,0.036543548,0.037209436,0.043332934,0.046986252,0.036225274,0.015221134,0.061360031,0.067100972,0.097734034,0.110789031,0.184964657,0.231908858,4,295.9003568,286.2023659,1.056311161,93.1228014,85.85850054,5.447082799,269.6452893,249.4534288,0.005327321,1.476552173
276.0,0.302254974,0.259733095,0.8593,0.262820708,0.257953773,0.256604717,0.9948,42.0771,54.29914756,0.026105297,Nova_Formation,100C14h,55,S20A300A0172,EP1,72,4.64221,5.464,0.82179,24,0.0936,3.92,0.2256,4.4,1,0.048,0.048,3,Nova_Regular,0.24,4.4,0.18,3,4/6/23,0.9331507159,0.9234920221,0.8832086222000001,0.2470771746,0.2451019763,0.2367854718,482.4500122070313,493.8299865722656,974.31,0.993817942075346,0.9813484322852778,0.9986209510123112,5,436,993.2957623454438,986.3987212962812,970.0,572.0,216.58889770507807,850.6337890625,0.02978754,0.033666506,0.14970338,0.14909053,0.15814641,0.15446016,0.174020082,0.15632132,0.040015996,0.041297778,0.053760394,0.054700866,0.059007049,0.058608651,0.066674948,0.064164728,0.028573975,0.037079394,0.046433538,0.04316856,0.047330365,0.042104408,0.045724183,0.034721494,0.033020362,0.03303495,0.041707844,0.041024268,0.046877444,0.0445261,0.052700192,0.05152145,0.027930826,0.028583944,0.044282883,0.04509832,0.051502049,0.052316532,0.060956895,0.064163983,0.020938411,0.024130717,0.090572089,0.103186041,0.135961443,0.165449172,0.245253026,0.334278584,5,297.6626281,285.0618907,1.033447764,92.65316104,84.53780358,5.457619239,267.1950405,247.0770863,0.005797211,1.484173799
276.0,0.302254974,0.259733095,0.8593,0.262820708,0.257953773,0.256604717,0.9948,42.0771,54.29914756,0.026105297,Nova_Formation,100C14h,55,S20A300A0172,EP1,72,4.64221,5.464,0.82179,24,0.0936,3.92,0.2256,4.4,1,0.048,0.048,3,Nova_Regular,0.24,4.4,0.18,3,4/6/23,0.9195734922,0.9102195256,0.8705064356,0.2434172386,0.2415827049,0.2336022,499.05999755859375,510.8299865722656,1038.93,1.003817746285182,0.9821857810721591,0.9987314780338185,6,539,993.2957623454438,986.3987212962812,970.0,572.0,216.58889770507807,850.6337890625,0.025058478,0.058452368,0.1863682,0.18502903,0.1972202,0.18909103,0.218241423,0.19381526,0.049555093,0.047651425,0.069768101,0.066631287,0.076176077,0.074340165,0.086388648,0.081956863,0.048282132,0.047016367,0.058869809,0.056690142,0.060220793,0.055859759,0.061623871,0.052078962,0.041923717,0.04082875,0.053579703,0.054534063,0.060208231,0.057723552,0.067963243,0.066906989,0.041059136,0.029852718,0.059279546,0.06032002,0.068791926,0.06937103,0.079174221,0.084767044,,,,,,,,,6,320.4112697,285.8777299,1.005906088,90.99968958,77.3839059,5.395358318,263.3708833,243.4171507,0.006811262,1.306568245
276.0,0.302254974,0.259733095,0.8593,0.262820708,0.257953773,0.256604717,0.9948,42.0771,54.29914756,0.026105297,Nova_Formation,100C14h,55,S20A300A0172,EP1,72,4.64221,5.464,0.82179,24,0.0936,3.92,0.2256,4.4,1,0.048,0.048,3,Nova_Regular,0.24,4.4,0.18,3,4/6/23,0.9052938335,0.8942017316,0.8497997061,0.2395654852,0.2372791483,0.228223679,557.0399780273438,562.1799926757812,1145.37,1.0051964230121333,0.9804137932996138,0.9986067433332484,7,642,993.2957623454438,986.3987212962812,970.0,572.0,216.58889770507807,850.6337890625,0.04472004,0.04890679,0.21845362,0.21810529,0.23163801,0.22461969,0.258881122,0.23065028,0.056544363,0.058446467,0.08462733,0.082524002,0.092100382,0.090873748,0.105459869,0.101640016,0.054004163,0.053362638,0.07417585,0.069618016,0.076738849,0.070431873,0.080694914,0.068833768,0.051461279,0.052092925,0.066460446,0.067140684,0.074130118,0.073563755,0.085764766,0.086392611,0.052092463,0.047003701,0.076552048,0.077440143,0.087429345,0.089799955,0.101649612,0.111174643,,,,,,,,,7,310.9219444,283.185199,0.964532606,90.54467121,78.47658651,5.440652351,259.4080509,239.5653976,0.007470665,1.436587583
277.0,0.308560073,0.264301914,0.8566,0.266360918,0.262576518,0.261342948,0.9953,42.7417944,54.25781871,0.030792347,Nova_Formation,100C14h,55,S20A300A0214,EP1,72,4.65526,5.658,1.00274,24,0.0936,3.92,0.2256,4.4,1,0.048,0.048,3,Nova_Regular,0.24,4.4,0.18,3,4/6/23,0.9999354852,0.9819934938,0.9346954242,0.2652251113,0.2607504305,0.2498010919,354.0400085449219,329.8699951171875,810.25,1.0014196040569667,0.9808158358938984,0.9573281382318396,0,0,1113.4168494078003,1085.3181330063776,955.0,813.0,216.3003845214844,848.814453125,0.20969266,0.20979428,0.26600167,0.26827398,0.3169309,0.31552178,0.415888846,0.40304467,0.167830408,0.171640828,0.205445245,0.210318729,0.24865441,0.256728232,0.322950363,0.339463532,0.167834386,0.1678247,0.204112217,0.208963901,0.249381527,0.256781846,0.328038126,0.34327969,0.1684701,0.172274545,0.196990147,0.200743616,0.231307179,0.236026511,0.28417334,0.293693721,0.179911092,0.181176215,0.211711064,0.215481728,0.246445283,0.250565976,0.301971555,0.310859382,0.213606313,0.215501606,0.291660964,0.312742621,0.341187626,0.383099824,0.411317587,0.50093329,0,305.9047463,297.8781708,1.198198262,95.30678635,88.72486499,5.42164063,287.5634571,265.2249267,0.004528456,2.523301138
277.0,0.308560073,0.264301914,0.8566,0.266360918,0.262576518,0.261342948,0.9953,42.7417944,54.25781871,0.030792347,Nova_Formation,100C14h,55,S20A300A0214,EP1,72,4.65526,5.658,1.00274,24,0.0936,3.92,0.2256,4.4,1,0.048,0.048,3,Nova_Regular,0.24,4.4,0.18,3,4/6/23,0.9899594403,0.9752056579,0.9302608418,0.2623346185,0.2588164486,0.2486336427,336.8900146484375,347.4200134277344,789.0,1.0076371118502194,0.9855677558017624,0.999533840857688,1,24,1113.4168494078003,1085.3181330063776,955.0,813.0,216.3003845214844,848.814453125,-0.013248622,-0.017177925,-0.00794363,-0.007873803,-0.007736474,-0.008069038,-0.010290176,-0.011459082,-0.013344452,-0.01335144,-0.013653949,-0.012680471,-0.011539653,-0.012677059,-0.015233994,-0.013353467,-0.014621869,-0.01271373,-0.014230087,-0.014619276,-0.015308335,-0.016884476,-0.018432468,-0.022253096,-0.0152556,-0.016527891,-0.014633462,-0.014017284,-0.015143648,-0.014877856,-0.014620543,-0.015750647,-0.015253484,-0.01525861,-0.017909274,-0.017853409,-0.019537941,-0.01872988,-0.020973653,-0.020844251,-0.015255094,-0.017166078,-0.023000181,-0.026301235,-0.018474042,-0.024202347,-0.010574311,-0.013355404,1,302.6774049,296.7977232,1.128702705,94.47694252,88.47148232,5.403867475,283.8217424,262.3344335,0.004373906,2.032425216
277.0,0.308560073,0.264301914,0.8566,0.266360918,0.262576518,0.261342948,0.9953,42.7417944,54.25781871,0.030792347,Nova_Formation,100C14h,55,S20A300A0214,EP1,72,4.65526,5.658,1.00274,24,0.0936,3.92,0.2256,4.4,1,0.048,0.048,3,Nova_Regular,0.24,4.4,0.18,3,4/6/23,0.9708225604,0.9583813551,0.9207176767,0.2569978778,0.2541621115,0.2461782049,377.4299926757813,367.9599914550781,801.33,1.0082660938041124,0.988054145205009,0.9998717926591726,2,127,1113.4168494078003,1085.3181330063776,955.0,813.0,216.3003845214844,848.814453125,-0.00313586,-0.001383886,0.017393619,0.018802822,0.018605202,0.016812056,0.018894792,0.016414225,-0.005718261,-0.003819138,-0.003370255,-0.003334656,-0.001896366,-0.002818465,-0.0038158,-0.003180474,-0.006995663,-0.006357893,-0.0064376,-0.007528201,-0.009133637,-0.01121746,-0.016532183,-0.022253156,-0.007629395,-0.010172054,-0.007550061,-0.007994995,-0.008346856,-0.008183926,-0.006360471,-0.008265734,-0.010808036,-0.009538397,-0.010063201,-0.009989545,-0.010017663,-0.009383872,-0.008901447,-0.00826779,-0.0108082,-0.016529202,-0.010085434,-0.015514672,0.008064091,0.000538021,0.055307597,0.045766532,2,299.8245125,294.4778129,1.059107306,93.21784008,87.30316914,5.407884091,277.68132,256.9977995,0.004708139,1.583038416
277.0,0.308560073,0.264301914,0.8566,0.266360918,0.262576518,0.261342948,0.9953,42.7417944,54.25781871,0.030792347,Nova_Formation,100C14h,55,S20A300A0214,EP1,72,4.65526,5.658,1.00274,24,0.0936,3.92,0.2256,4.4,1,0.048,0.048,3,Nova_Regular,0.24,4.4,0.18,3,4/6/23,0.9597348756,0.9471989035,0.9115956754,0.2539472798,0.2511276594,0.2438413398999999,391.3699951171875,389.8200073242188,823.56,1.006632823677266,0.9879029765562798,0.9998635442250082,3,230,1113.4168494078003,1085.3181330063776,955.0,813.0,216.3003845214844,848.814453125,-0.002426878,0.010781884,0.04884413,0.04914418,0.053027928,0.048930883,0.055293262,0.047181636,0.00444147,0.003168195,0.006794691,0.007611528,0.008988604,0.00884831,0.008875906,0.008879244,0.001257122,0.001897097,0.002428487,0.001684129,-0.001128629,-0.00232926,-0.007018328,-0.014646173,-0.002554983,-0.001917094,-0.000256702,0.001301229,0.001870289,0.002268538,0.003058344,0.003161013,-0.003191486,-0.003188908,-0.001400009,-0.001671314,0.00060381,0.001290351,0.005699068,0.005702645,-0.00065124,-0.007640526,0.009640992,0.009440958,0.036357582,0.03408435,0.103587031,0.108667552,3,300.2674335,293.3033886,1.024833646,92.46922079,86.03881319,5.436713025,274.2925997,253.9470947,0.005118608,1.322199798
277.0,0.308560073,0.264301914,0.8566,0.266360918,0.262576518,0.261342948,0.9953,42.7417944,54.25781871,0.030792347,Nova_Formation,100C14h,55,S20A300A0214,EP1,72,4.65526,5.658,1.00274,24,0.0936,3.92,0.2256,4.4,1,0.048,0.048,3,Nova_Regular,0.24,4.4,0.18,3,4/6/23,0.950041597,0.9373269104,0.9006784810999999,0.2513165719,0.2484802279,0.2410900721,435.1199951171875,439.1700134277344,886.61,1.005410582518146,0.987614401865539,0.9998777112889228,4,333,1113.4168494078003,1085.3181330063776,955.0,813.0,216.3003845214844,848.814453125,0.017293543,0.021581471,0.08817831,0.08635968,0.0938437,0.088727295,0.101070583,0.088425696,0.013339803,0.01333344,0.022502407,0.022912279,0.026412353,0.024759531,0.029851019,0.027938485,0.008884132,0.011369243,0.01626499,0.013451353,0.014334545,0.009841949,0.008871466,0.000548154,0.010157421,0.006977007,0.013347432,0.012687311,0.014486939,0.013439059,0.018549085,0.017772257,0.005708814,0.007609889,0.012652993,0.013911635,0.016662911,0.017668754,0.024769306,0.024172843,0.009518176,0.002525777,0.03912434,0.041311026,0.076716393,0.083989888,0.165243983,0.195100844,4,301.7175304,292.3961699,0.999999999,91.83206281,84.72177351,5.441304844,271.5306097,251.3163872,0.005516881,1.286880252
277.0,0.308560073,0.264301914,0.8566,0.266360918,0.262576518,0.261342948,0.9953,42.7417944,54.25781871,0.030792347,Nova_Formation,100C14h,55,S20A300A0214,EP1,72,4.65526,5.658,1.00274,24,0.0936,3.92,0.2256,4.4,1,0.048,0.048,3,Nova_Regular,0.24,4.4,0.18,3,4/6/23,0.9415132556,0.9285846086,0.8915728715,0.2490096874,0.2461520121,0.2387985191,439.4400024414063,464.8900146484375,936.9,1.003671725666089,0.9872043785407651,0.99985809421809,5,436,1113.4168494078003,1085.3181330063776,955.0,813.0,216.3003845214844,848.814453125,0.024789572,0.013938949,0.11845747,0.11598262,0.12560654,0.118636936,0.13705647,0.12069312,0.024138957,0.023490652,0.034511492,0.03366217,0.039289698,0.036848903,0.044386059,0.043168336,0.018412158,0.020313263,0.025676146,0.024068877,0.025585458,0.021819085,0.021571666,0.012619466,0.016507149,0.015863419,0.023056924,0.022173271,0.026447654,0.025504723,0.031858414,0.030550838,0.015236497,0.012046501,0.025333613,0.024492934,0.029566541,0.030476034,0.038790852,0.039994746,0.011416689,0.008867219,0.06360212,0.070459276,0.10931325,0.12561211,0.21988976,0.277681887,5,321.8504268,293.8709882,0.997725559,90.51228301,78.73445582,5.374243456,269.2005245,249.0095024,0.00630216,1.186495768
277.0,0.308560073,0.264301914,0.8566,0.266360918,0.262576518,0.261342948,0.9953,42.7417944,54.25781871,0.030792347,Nova_Formation,100C14h,55,S20A300A0214,EP1,72,4.65526,5.658,1.00274,24,0.0936,3.92,0.2256,4.4,1,0.048,0.048,3,Nova_Regular,0.24,4.4,0.18,3,4/6/23,0.9322580902,0.9194507401,0.8798699995,0.2465164977,0.2437283461,0.235815362,497.8500061035156,468.7900085449219,999.18,1.00122248719949,0.9867061285996608,0.9998635258236822,6,539,1113.4168494078003,1085.3181330063776,955.0,813.0,216.3003845214844,848.814453125,0.01928556,0.020945951,0.14851558,0.14709103,0.15774176,0.14960137,0.174025714,0.15438887,0.033658177,0.030478343,0.047399685,0.045761392,0.052980617,0.050579816,0.061590493,0.057779431,0.025389448,0.027936667,0.038819358,0.034257591,0.03911449,0.034249336,0.037436783,0.027906388,0.025389329,0.025393561,0.034288138,0.033684984,0.038214236,0.038272962,0.046979249,0.045077652,0.022846714,0.022849709,0.037284523,0.037180156,0.042314902,0.044816971,0.053369522,0.057148784,0.029196158,0.01903227,0.09507072,0.107869923,0.154185653,0.186105937,0.294841886,0.401607573,6,321.1273713,292.556592,0.977293467,90.05417651,78.11081888,5.387869422,266.5977866,246.5163126,0.006753804,1.180549971
277.0,0.308560073,0.264301914,0.8566,0.266360918,0.262576518,0.261342948,0.9953,42.7417944,54.25781871,0.030792347,Nova_Formation,100C14h,55,S20A300A0214,EP1,72,4.65526,5.658,1.00274,24,0.0936,3.92,0.2256,4.4,1,0.048,0.048,3,Nova_Regular,0.24,4.4,0.18,3,4/6/23,0.9169530992,0.9038815191,0.8599283911000001,0.2423414488,0.2394950174,0.2306331637,506.1099853515625,511.4500122070313,1109.67,1.014858737093903,0.9870818882555692,0.9997325627455538,7,642,1113.4168494078003,1085.3181330063776,955.0,813.0,216.3003845214844,848.814453125,0.039378434,0.02598612,0.17992446,0.17423978,0.19155997,0.1799106,0.213921726,0.18481556,0.0393852,0.036176875,0.057756439,0.056371585,0.065202102,0.062698007,0.07431519,0.072358787,0.034929901,0.035544395,0.050012037,0.047774643,0.0518222,0.048506141,0.051990241,0.045026541,0.033658579,0.029823512,0.045085162,0.04451789,0.049858689,0.049983487,0.059765816,0.057816148,0.029846996,0.030454591,0.050300822,0.050515473,0.058617845,0.061978817,0.071778089,0.078082353,,,,,,,,,7,320.5242155,290.7342093,0.930545324,89.09265781,76.86778309,5.374530457,262.0054573,242.3413705,0.008001029,1.05586511
278.0,0.306268995,0.263633959,0.8608,0.265709746,0.26185439,0.260235449,0.9938,42.6728389,54.22161073,0.025481372,Nova_Formation,100C14h,55,S20A300A0128,EP1,72,4.67881,5.615,0.93619,24,0.0936,3.92,0.2256,4.4,1,0.048,0.048,3,Nova_Regular,0.24,4.4,0.18,3,4/6/23,0.9973255356,0.9776121882,0.9282046285,0.2646070877,0.2596130058,0.2480805938,347.3299865722656,359.7200012207031,813.03,0.998696112597608,0.976464834456928,0.9540280972277488,0,0,986.9034213529346,981.86774573087,958.0,584.0,215.83580017089844,847.6728515625,0.20632826,0.20597203,0.26246667,0.26542225,0.31406364,0.31360066,0.412302911,0.39908296,0.162109673,0.162744164,0.200034589,0.201907501,0.243553892,0.247479513,0.317230344,0.331205696,0.159570754,0.160201356,0.199319407,0.200576484,0.246025264,0.249803811,0.32486102,0.336929023,0.164018825,0.161470771,0.191841692,0.192616284,0.225821152,0.225952998,0.277815461,0.282892197,0.176733315,0.174822539,0.205406457,0.20727323,0.240240172,0.242513075,0.29497999,0.301329583,0.213607311,0.21042195,0.290814012,0.315162122,0.340019077,0.389456034,0.413226694,0.514292359,0,303.5645163,295.9096715,1.23335413,95.70242132,89.23159335,5.427768285,286.936746,264.607007,0.004460418,2.524422233
278.0,0.306268995,0.263633959,0.8608,0.265709746,0.26185439,0.260235449,0.9938,42.6728389,54.22161073,0.025481372,Nova_Formation,100C14h,55,S20A300A0128,EP1,72,4.67881,5.615,0.93619,24,0.0936,3.92,0.2256,4.4,1,0.048,0.048,3,Nova_Regular,0.24,4.4,0.18,3,4/6/23,0.9877917084,0.9721443911,0.9247584392,0.2618708991,0.2580695775,0.2471371932,345.1400146484375,347.1099853515625,781.92,1.004671183196304,0.9818665998394134,0.998872613504998,1,24,986.9034213529346,981.86774573087,958.0,584.0,215.83580017089844,847.6728515625,-0.016306132,-0.001266316,0.002478868,-0.000509918,0.00097388,-0.001521885,-0.001062423,-0.003025621,-0.000645697,-0.00253883,-0.00234054,-0.002502099,-0.003288805,-0.000828221,-0.005105048,-0.004477561,-0.00064753,-0.000633731,-0.002483532,-0.003578871,-0.005273491,-0.006764203,-0.008283943,-0.012733817,-0.002507165,-0.00253886,-0.004479513,-0.00454855,-0.004898772,-0.003212705,-0.003831267,-0.003807276,-0.010815561,-0.006354839,-0.00657016,-0.005926892,-0.007760242,-0.006531939,-0.008282095,-0.008125722,-0.010821819,-0.010801986,-0.011474162,-0.017297655,-0.005696446,-0.016826957,0.000610173,-0.006344378,1,300.4147871,294.5807795,1.172808217,95.02127923,89.02776061,5.426408654,283.4377144,261.8708187,0.004260809,2.058449472
278.0,0.306268995,0.263633959,0.8608,0.265709746,0.26185439,0.260235449,0.9938,42.6728389,54.22161073,0.025481372,Nova_Formation,100C14h,55,S20A300A0128,EP1,72,4.67881,5.615,0.93619,24,0.0936,3.92,0.2256,4.4,1,0.048,0.048,3,Nova_Regular,0.24,4.4,0.18,3,4/6/23,0.9706878703,0.9576886421,0.9178151441,0.2571051606,0.2540954241,0.2454182321,352.44000244140625,368.5700073242188,793.41,1.0060939015353276,0.9850036792352532,0.9993085103389944,2,127,986.9034213529346,981.86774573087,958.0,584.0,215.83580017089844,847.6728515625,-0.002014101,-0.001922369,0.029492438,0.028100014,0.029904723,0.024878412,0.032314688,0.024903804,0.005086794,0.004723474,0.006969422,0.005503193,0.00800167,0.007386908,0.007622927,0.006617844,0.003809452,0.002528653,0.004472271,0.002601147,4.13e-05,-0.0020051,-0.006364882,-0.014011621,0.000632808,0.00253056,0.001953408,0.002363354,0.00224483,0.003447443,0.00317362,0.003792793,-0.001274571,-0.000650704,0.00095588,6.4e-05,0.000675157,0.000601649,0.001901925,0.002631366,-0.005089507,-0.007645577,-0.001014352,-0.0074687,0.018844843,0.007235259,0.060387373,0.048819721,2,298.2657084,292.4523339,1.1,93.90678975,87.86345112,5.418652677,277.9135211,257.1050809,0.004622028,1.680541202
278.0,0.306268995,0.263633959,0.8608,0.265709746,0.26185439,0.260235449,0.9938,42.6728389,54.22161073,0.025481372,Nova_Formation,100C14h,55,S20A300A0128,EP1,72,4.67881,5.615,0.93619,24,0.0936,3.92,0.2256,4.4,1,0.048,0.048,3,Nova_Regular,0.24,4.4,0.18,3,4/6/23,0.9606676074,0.9475849861,0.9102775141,0.2543623265,0.2513866052,0.2435903806,380.4400024414063,408.5799865722656,835.88,1.0047400929582908,0.984965935412489,0.9992449507903152,3,230,986.9034213529346,981.86774573087,958.0,584.0,215.83580017089844,847.6728515625,0.009548977,0.021609187,0.065200776,0.06471971,0.07004121,0.06333208,0.074363381,0.06387064,0.017146409,0.014617488,0.021774009,0.019916743,0.023405418,0.023042604,0.023463875,0.021535039,0.015869468,0.014615551,0.015284538,0.015818566,0.011782736,0.009780437,0.005678773,-0.00127843,0.011423379,0.013346136,0.014733255,0.014396369,0.015239567,0.016046479,0.01712817,0.01842913,0.007554308,0.009531707,0.014395878,0.013404787,0.015076891,0.015587255,0.019616991,0.020335823,-2.83e-05,0.002538383,0.023471117,0.018509895,0.049484789,0.043431401,0.110553354,0.111237109,3,297.0693252,291.027678,1.067160139,93.29593659,87.19650882,5.378568475,274.6872033,254.3622463,0.005095087,1.501628657
278.0,0.306268995,0.263633959,0.8608,0.265709746,0.26185439,0.260235449,0.9938,42.6728389,54.22161073,0.025481372,Nova_Formation,100C14h,55,S20A300A0128,EP1,72,4.67881,5.615,0.93619,24,0.0936,3.92,0.2256,4.4,1,0.048,0.048,3,Nova_Regular,0.24,4.4,0.18,3,4/6/23,0.952097904,0.9389207325,0.9008445529,0.2520520592,0.2490906487,0.2412660438,444.0400085449219,453.1099853515625,899.49,1.003349915372097,0.9845959388225008,0.9991911620534408,4,333,986.9034213529346,981.86774573087,958.0,584.0,215.83580017089844,847.6728515625,0.005936801,0.020310402,0.10701087,0.104103684,0.11323142,0.10536012,0.124131918,0.10750908,0.026673228,0.029215142,0.036729619,0.034953937,0.039813116,0.037156239,0.043114126,0.039996654,0.027303293,0.023492977,0.029938534,0.027338684,0.027882934,0.023339242,0.02281478,0.013935685,0.020312756,0.020952344,0.025782436,0.027165025,0.027363881,0.030113891,0.032370716,0.033109099,0.020312637,0.017770395,0.027077258,0.025925487,0.030678645,0.0304095,0.038090467,0.037504137,0.017760083,0.010775581,0.051425248,0.053177983,0.084681869,0.090946734,0.163923532,0.193157554,4,299.0327533,290.0832699,1.038356835,92.83733852,85.7969681,5.463802972,272.4106143,252.051979,0.005466827,1.404029955
278.0,0.306268995,0.263633959,0.8608,0.265709746,0.26185439,0.260235449,0.9938,42.6728389,54.22161073,0.025481372,Nova_Formation,100C14h,55,S20A300A0128,EP1,72,4.67881,5.615,0.93619,24,0.0936,3.92,0.2256,4.4,1,0.048,0.048,3,Nova_Regular,0.24,4.4,0.18,3,4/6/23,0.9438748402,0.9304692624,0.8924226296,0.2498389113,0.2468682167,0.2392241480999999,481.3599853515625,464.05999755859375,955.4,1.001715778931642,0.9843724087117288,0.9993147256062246,5,436,986.9034213529346,981.86774573087,958.0,584.0,215.83580017089844,847.6728515625,0.02598165,0.028569847,0.14349866,0.13784868,0.14978948,0.14053845,0.163873672,0.14500207,0.03620328,0.034297079,0.05091843,0.047833264,0.055315867,0.053038076,0.061503261,0.057402641,0.034926578,0.033026263,0.042772874,0.040116847,0.040622979,0.036275625,0.038073808,0.02883929,0.031114116,0.031119257,0.038630918,0.037911355,0.041031942,0.041397974,0.046985,0.048897117,0.029206902,0.02730155,0.041192666,0.040600449,0.045275882,0.046722546,0.055300325,0.056529433,0.019026354,0.021575525,0.077158004,0.085709393,0.119505972,0.138911724,0.215869993,0.275775433,5,300.6714499,289.1644366,1.015243554,92.34676672,84.57044671,5.466566757,270.0865553,249.8388313,0.005895074,1.387809473
278.0,0.306268995,0.263633959,0.8608,0.265709746,0.26185439,0.260235449,0.9938,42.6728389,54.22161073,0.025481372,Nova_Formation,100C14h,55,S20A300A0128,EP1,72,4.67881,5.615,0.93619,24,0.0936,3.92,0.2256,4.4,1,0.048,0.048,3,Nova_Regular,0.24,4.4,0.18,3,4/6/23,0.934286111,0.9197413982,0.8790719065,0.2472846311,0.2440627338,0.2358558963,494.739990234375,513.8499755859375,1018.54,0.9997885592726464,0.9831309397854464,0.9991858023372469,6,539,986.9034213529346,981.86774573087,958.0,584.0,215.83580017089844,847.6728515625,0.030752853,0.04829113,0.17318511,0.17074746,0.18298078,0.17324212,0.2029742,0.17936462,0.048283473,0.046387985,0.063730508,0.060932919,0.070222333,0.067484036,0.079398543,0.074588001,0.047644302,0.041938663,0.05483,0.052568316,0.05301854,0.050422639,0.05206573,0.043194413,0.038744926,0.038126662,0.049897298,0.048471078,0.053508595,0.055154368,0.062326938,0.063541889,0.038742781,0.036852211,0.053726584,0.054937497,0.059516713,0.062588021,0.071171045,0.076251268,0.028566673,0.030492604,0.110244304,0.128104985,0.164819568,0.202203095,0.286315292,0.399783313,6,321.6497131,290.2730772,1.010864892,91.06482398,78.31734772,5.402012054,267.5881108,247.2845512,0.006711683,1.371528998
278.0,0.306268995,0.263633959,0.8608,0.265709746,0.26185439,0.260235449,0.9938,42.6728389,54.22161073,0.025481372,Nova_Formation,100C14h,55,S20A300A0128,EP1,72,4.67881,5.615,0.93619,24,0.0936,3.92,0.2256,4.4,1,0.048,0.048,3,Nova_Regular,0.24,4.4,0.18,3,4/6/23,0.919472213,0.9052824827,0.8595343519,0.2432718598,0.2401889975,0.2308238012,522.25,543.7899780273438,1128.2,1.0116388061291728,0.9841835826085696,0.9993383975282324,7,642,986.9034213529346,981.86774573087,958.0,584.0,215.83580017089844,847.6728515625,0.03982085,0.039979085,0.20831311,0.2013411,0.22089806,0.20598257,0.243614078,0.212933,0.052721113,0.051430836,0.077389151,0.074929997,0.085296407,0.081995144,0.096537709,0.091424614,0.055895627,0.048889473,0.067511961,0.063745201,0.067140043,0.064110458,0.069841564,0.059642881,0.045725316,0.046984538,0.061072409,0.060772449,0.066761211,0.067171767,0.077479035,0.078090459,0.042339996,0.044434652,0.07016018,0.069808558,0.07735832,0.080183312,0.091889024,0.097148895,,,,,,,,,7,312.3890512,287.4153256,0.957015899,90.55809697,79.25859557,5.4528364,263.2674622,243.27178,0.007485429,1.333781795
279.0,0.319184144,0.259040315,0.8116,0.265765463,0.258527911,0.258184107,0.9987,127.2327528,54.27631961,0.001418684,Nova_Formation,100C14h,55,S20A300A0361,EP1,72,4.62498,5.618,0.99302,24,0.0048,3.94,0.0048,4.4,1,0.048,0.048,5,Nova_Regular,0.24,4.4,0.18,3,4/6/23,1.0217549218,0.9880876822,0.930115893,0.2713899753,0.2625297009,0.2487712888,361.8800048828125,340.95001220703125,840.09,1.0139050221598884,0.975917621110578,0.9501641870587684,0,0,1204.6522682172524,1194.2425922306438,1097.0,795.0,248.58702087402344,976.7020874023438,0.19321503,0.19326033,0.24835575,0.24843612,0.2997934,0.2973939,0.398556381,0.3871524,0.162108466,0.164653301,0.200656921,0.203431711,0.244533479,0.250712782,0.318499446,0.334388316,0.163381904,0.162744179,0.203154102,0.203916445,0.248512685,0.253470182,0.327399522,0.344561696,0.164653331,0.165922731,0.193868622,0.195580676,0.228185549,0.231170595,0.280356288,0.289252788,0.176732004,0.176729843,0.206588969,0.207756534,0.24054037,0.243072316,0.296884984,0.302602738,0.204705656,0.199581683,0.275030136,0.292926013,0.322524339,0.361014694,0.388430566,0.473029107,0,309.5532487,300.4390324,1.428558218,96.80855979,90.11740093,5.429223463,295.2728487,271.3897962,0.004222615,3.149397649
279.0,0.319184144,0.259040315,0.8116,0.265765463,0.258527911,0.258184107,0.9987,127.2327528,54.27631961,0.001418684,Nova_Formation,100C14h,55,S20A300A0361,EP1,72,4.62498,5.618,0.99302,24,0.0048,3.94,0.0048,4.4,1,0.048,0.048,5,Nova_Regular,0.24,4.4,0.18,3,4/6/23,1.0110124406,0.9832212267,0.9266481099,0.2682510245,0.2611683085,0.2478452783,359.0299987792969,358.1099853515625,812.15,1.0200232274049106,0.9837688509231518,1.0003199074725728,1,24,1204.6522682172524,1194.2425922306438,1097.0,795.0,248.58702087402344,976.7020874023438,0.007071763,-0.008907288,0.008948684,0.009612829,0.007969111,0.007024437,0.006423354,0.003798723,0.004446909,0.001900524,0.0031977,0.001986384,0.002127066,0.000605851,0.000622094,-0.001320422,-0.001276389,0.005081013,0.001515001,0.001744002,-0.000620484,1.85e-06,-0.000647694,-0.005099177,-0.000640735,-0.001913652,0.001149878,-2.17e-05,-0.000762641,0.000159666,-1.2e-05,-0.001282871,-0.003821701,-0.002547786,-0.002303272,-0.001200154,-0.002245128,-0.001630664,-0.00446254,-0.003691047,-0.00509429,2.58e-05,-0.003287554,-0.00500375,-0.000289887,-0.00366357,0.000619113,0.003741682,1,304.1350041,298.7785257,1.298692208,96.03096252,90.31390923,5.419887545,290.8696716,268.2509516,0.0040459,2.475482331
279.0,0.319184144,0.259040315,0.8116,0.265765463,0.258527911,0.258184107,0.9987,127.2327528,54.27631961,0.001418684,Nova_Formation,100C14h,55,S20A300A0361,EP1,72,4.62498,5.618,0.99302,24,0.0048,3.94,0.0048,4.4,1,0.048,0.048,5,Nova_Regular,0.24,4.4,0.18,3,4/6/23,0.9885668383,0.9656209358,0.9193941293,0.2619331903,0.2563081358,0.2460107930999999,358.7699890136719,375.8500061035156,804.57,1.0221515182538727,0.9890370822523517,1.000410000456838,2,127,1204.6522682172524,1194.2425922306438,1097.0,795.0,248.58702087402344,976.7020874023438,0.004243851,0.006347448,0.03324932,0.034088284,0.033521533,0.031769633,0.033478051,0.02795121,0.010760933,0.008255884,0.009360924,0.008301675,0.010992199,0.007941812,0.008843899,0.006976306,0.005613714,0.005077571,0.004070655,0.004290909,0.001996964,0.001131952,-0.000747502,-0.010189563,0.003809899,0.005077422,0.005088121,0.004037037,0.004359737,0.004647151,0.006981969,0.003800094,0.000628978,0.001898482,0.003472567,0.003357068,0.0041904,0.004944548,0.002430171,0.005706459,-7.79e-06,0.006380916,0.005696893,0.003746271,0.019978374,0.015431553,0.053385615,0.053958327,2,300.5325739,296.5045739,1.143708409,94.4057339,88.93226432,5.42457479,283.3545353,261.9330463,0.004458572,1.900160339
279.0,0.319184144,0.259040315,0.8116,0.265765463,0.258527911,0.258184107,0.9987,127.2327528,54.27631961,0.001418684,Nova_Formation,100C14h,55,S20A300A0361,EP1,72,4.62498,5.618,0.99302,24,0.0048,3.94,0.0048,4.4,1,0.048,0.048,5,Nova_Regular,0.24,4.4,0.18,3,4/6/23,0.9766290555,0.9539850643,0.9121681377,0.2586206799,0.2531174123,0.2441738864,365.9500122070313,373.260009765625,827.49,1.02086554437499,0.989365261849474,1.0005581769400125,3,230,1204.6522682172524,1194.2425922306438,1097.0,795.0,248.58702087402344,976.7020874023438,0.030616805,-0.001931146,0.059332073,0.06021878,0.06078416,0.058798343,0.063028991,0.0565266,0.010804281,0.014598861,0.018625721,0.01758942,0.018472999,0.019327492,0.019693732,0.017120093,0.012707323,0.013327837,0.012109771,0.011940181,0.009684354,0.00771296,0.005072415,-0.005765915,0.008895099,0.010784924,0.011311546,0.012906581,0.012033284,0.012628004,0.014611691,0.013311982,0.008256942,0.008243009,0.010089323,0.012052923,0.01239036,0.013734892,0.014609039,0.016585767,0.007620111,0.007638291,0.02344808,0.021975964,0.045776904,0.042261958,0.104313731,0.104768246,3,301.7319424,295.5022416,1.089120756,93.50790625,87.33022375,5.448690942,279.6041843,258.6205007,0.004882272,1.596454507
