Repository: cx26/formation-analysis

# ***Data-Driven Analysis of Battery Formation*** 

This repository contains half cell measurement data and code (for plotting, simulation and experiment design) accompanying the paper *Data-Driven Analysis of Battery Formation Reveals the Role of Electrode Utilization in Extending Cycle Life* by Xiao Cui et al (2024).  

- **[data](data)**: 
    - extracted summary information from [aging cycles, diagnostic cycles](data/rpt_summary_041524.csv) and [formation cycles](data/formation_cycle_info_042124.csv); [resistances](data/delta_features_041524.csv); [electrode-specifics](data/electrode_info_04152024.csv) fitted using differential voltage analysis; [formation parameters](data/Formation_2022

File: data/df_all.csv (part 33 of 43)
seq_num,1st_ch_cap,1st_disch_cap,1st_CE,disch_cap_with_cv,last_ch_cap,last_disch_cap,last_CE,formation_time,temperature_exp,cv_hold_cap,formation_file_name,formation_drying_date,formation_temperature,cell_id,electrolyte,ocv_time,cell_mass_before,cell_mass_after,electrolyte_mass,wetting_hold_time,formation_charge_current_1,formation_cutoff_voltage_1,formation_charge_current_2,formation_cutoff_voltage_2,charge_hold_time,formation_discharge_current,formation_verification_current,formation_verification_repeat,regular_project_name,regular_charge_current,regular_charge_cutoff_voltage,regular_discharge_current,regular_discharge_cutoff_voltage,date,rpt_low_energy,rpt_med_energy,regu_energy,rpt_low_cap,rpt_med_cap,regu_cap,rpt_low_cv_t,rpt_med_cv_t,regu_cv_t,rpt_low_ce,rpt_med_ce,regu_ce,diag_pos_x,cycle_index,rpt_low_life,rpt_med_life,regu_life,regu_knee,q_throughput,e_throughput,r_c_0_0s,r_d_0_0s,r_c_0_3s,r_d_0_3s,r_c_0_10s,r_d_0_10s,r_c_0_30s,r_d_0_30s,r_c_1_0s,r_d_1_0s,r_c_1_3s,r_d_1_3s,r_c_1_10s,r_d_1_10s,r_c_1_30s,r_d_1_30s,r_c_2_0s,r_d_2_0s,r_c_2_3s,r_d_2_3s,r_c_2_10s,r_d_2_10s,r_c_2_30s,r_d_2_30s,r_c_3_0s,r_d_3_0s,r_c_3_3s,r_d_3_3s,r_c_3_10s,r_d_3_10s,r_c_3_30s,r_d_3_30s,r_c_4_0s,r_d_4_0s,r_c_4_3s,r_d_4_3s,r_c_4_10s,r_d_4_10s,r_c_4_30s,r_d_4_30s,r_c_5_0s,r_d_5_0s,r_c_5_3s,r_d_5_3s,r_c_5_10s,r_d_5_10s,r_c_5_30s,r_d_5_30s,diag_pos_y,Q_ne,Q_pe,SOC_ne_0,SOC_pe_0,SOC_ne_100,SOC_pe_100,Q_li,Q_full,error,Q_offset
279.0,0.319184144,0.259040315,0.8116,0.265765463,0.258527911,0.258184107,0.9987,127.2327528,54.27631961,0.001418684,Nova_Formation,100C14h,55,S20A300A0361,EP1,72,4.62498,5.618,0.99302,24,0.0048,3.94,0.0048,4.4,1,0.048,0.048,5,Nova_Regular,0.24,4.4,0.18,3,4/6/23,0.9666915738,0.944264073,0.9020305775,0.2559167048,0.2505063998,0.2416650286,406.05999755859375,421.9700012207031,888.84,1.0193553257798744,0.989189389419016,1.000516166753064,4,333,1204.6522682172524,1194.2425922306438,1097.0,795.0,248.58702087402344,976.7020874023438,0.04836282,0.010775372,0.101506025,0.101603806,0.10637364,0.102072895,0.113188952,0.100370586,0.028599173,0.031119421,0.037671015,0.03672269,0.039030969,0.037764072,0.04193446,0.039991617,0.029230788,0.027941659,0.029267982,0.029160798,0.027860641,0.025311589,0.024134874,0.011387467,0.026054308,0.026669949,0.029715538,0.030014217,0.030533776,0.031323612,0.035582095,0.032486498,0.022239462,0.017136052,0.029458463,0.030600265,0.03312932,0.034062818,0.037579447,0.041269779,0.024778396,0.021615565,0.056456536,0.058279872,0.088225543,0.091406584,0.165253669,0.183568865,4,301.6112322,294.4012466,1.050200271,92.91425874,86.39967492,5.474546737,276.7082579,255.9165257,0.005312842,1.50707643
279.0,0.319184144,0.259040315,0.8116,0.265765463,0.258527911,0.258184107,0.9987,127.2327528,54.27631961,0.001418684,Nova_Formation,100C14h,55,S20A300A0361,EP1,72,4.62498,5.618,0.99302,24,0.0048,3.94,0.0048,4.4,1,0.048,0.048,5,Nova_Regular,0.24,4.4,0.18,3,4/6/23,0.9590822593,0.9362191038,0.8940537685,0.2538632226,0.24837388,0.2396727736,455.260009765625,443.510009765625,942.48,1.0179075610470854,0.9887106547861624,1.0005846461943055,5,436,1204.6522682172524,1194.2425922306438,1097.0,795.0,248.58702087402344,976.7020874023438,0.042493716,0.03175108,0.13032681,0.13302377,0.13608027,0.13462913,0.147345394,0.13469484,0.03875564,0.040018454,0.048372313,0.049260691,0.052660882,0.05036974,0.057096303,0.054611564,0.036208957,0.035571426,0.039649889,0.039629072,0.038159937,0.036675781,0.035553098,0.024736136,0.026676282,0.033026502,0.038624212,0.038096935,0.040834352,0.041035175,0.046456575,0.045084268,0.032395348,0.032389224,0.040090412,0.041946501,0.045093402,0.048414394,0.052083701,0.056523263,0.031753927,0.028607801,0.079261959,0.083750904,0.116869152,0.128749907,0.210981637,0.245860487,5,304.8478443,293.7828957,1.024636988,92.37835598,84.79201433,5.455989886,274.5153929,253.8631492,0.005783621,1.499894889
279.0,0.319184144,0.259040315,0.8116,0.265765463,0.258527911,0.258184107,0.9987,127.2327528,54.27631961,0.001418684,Nova_Formation,100C14h,55,S20A300A0361,EP1,72,4.62498,5.618,0.99302,24,0.0048,3.94,0.0048,4.4,1,0.048,0.048,5,Nova_Regular,0.24,4.4,0.18,3,4/6/23,0.9518182479,0.9285940286,0.8857469752,0.2519136575,0.2463627431,0.2375968551,467.0499877929688,464.55999755859375,991.85,1.016595954138081,0.9881141645730628,1.000536744114362,6,539,1204.6522682172524,1194.2425922306438,1097.0,795.0,248.58702087402344,976.7020874023438,0.04876481,0.05017583,0.16126013,0.16310647,0.16842759,0.16501206,0.183466405,0.16582158,0.049545944,0.046367601,0.061641842,0.060077265,0.066236734,0.063353658,0.073661625,0.069217324,0.037465543,0.043191969,0.050393417,0.05070813,0.049708664,0.048092961,0.047602683,0.03476426,0.036196098,0.039375842,0.048077449,0.047893211,0.051246241,0.050478607,0.059053063,0.057151437,0.038100332,0.034289077,0.051896259,0.053347126,0.057961032,0.060260549,0.069219023,0.071767598,0.039999261,0.03686294,0.103551239,0.112389743,0.150177509,0.169556648,0.261151165,0.321474224,6,304.4132113,292.6425961,0.997553853,92.00565191,84.18627756,5.470927067,272.284414,251.9134784,0.006215732,1.323986909
279.0,0.319184144,0.259040315,0.8116,0.265765463,0.258527911,0.258184107,0.9987,127.2327528,54.27631961,0.001418684,Nova_Formation,100C14h,55,S20A300A0361,EP1,72,4.62498,5.618,0.99302,24,0.0048,3.94,0.0048,4.4,1,0.048,0.048,5,Nova_Regular,0.24,4.4,0.18,3,4/6/23,0.9444758265,0.9210738529,0.8750225429,0.2499413437,0.2443678576,0.2348740626,494.2799987792969,498.8399963378906,1050.34,1.0146555707116216,0.9874787713387796,1.0004512682572106,7,642,1204.6522682172524,1194.2425922306438,1097.0,795.0,248.58702087402344,976.7020874023438,0.05309607,0.053364888,0.18986872,0.19132277,0.19942692,0.19454557,0.218937427,0.19694826,0.047001332,0.048283964,0.072420031,0.069202349,0.078293502,0.0734424,0.087246895,0.08258751,0.050810546,0.05082871,0.060416952,0.05958651,0.060609609,0.057807684,0.060310245,0.048258513,0.04191415,0.046378911,0.057131872,0.058030412,0.06173031,0.061406106,0.071125418,0.069243848,0.043816254,0.039385527,0.062132284,0.063449368,0.068583891,0.073175326,0.078748763,0.086403728,0.045081258,0.050219655,0.127542287,0.141022891,0.182815403,0.213903219,0.315168411,0.41049704,7,322.6777746,293.4367429,1.002364685,91.03100702,78.83185884,5.445787794,270.3528301,249.9411996,0.006880495,1.197280072
280.0,0.313826242,0.259146188,0.8258,0.266521171,0.258886999,0.258580096,0.9988,126.1420278,54.47250893,0.001496425,Nova_Formation,100C14h,55,S20A300A0182,EP1,72,4.64657,5.679,1.03243,24,0.0048,3.94,0.0048,4.4,1,0.048,0.048,5,Nova_Regular,0.24,4.4,0.18,3,4/6/23,1.0225279691,0.9911322074,0.934879413,0.27159921,0.2632967959,0.2498527655,331.489990234375,317.3999938964844,804.11,1.0099870066652985,0.9746616464137724,0.9506705108010796,0,0,1413.7453290023725,1377.8607121298112,1172.0,795.0,264.8441162109375,1043.03955078125,0.18217878,0.18372281,0.23146836,0.23316081,0.28314593,0.28147838,0.380533129,0.37062016,0.151941463,0.149394721,0.188786477,0.186921194,0.232080266,0.233828306,0.305158377,0.316585213,0.149400502,0.148121327,0.190328151,0.189942777,0.235513255,0.237173706,0.312787265,0.328029901,0.152579188,0.150028437,0.18147549,0.180359527,0.215415969,0.214604169,0.267014086,0.270862103,0.160208061,0.158928305,0.191842005,0.191468477,0.225909635,0.226279303,0.281636059,0.28429535,0.193268433,0.189442158,0.256792605,0.270772696,0.304435223,0.336854279,0.369369954,0.442583978,0,308.4827515,300.4119524,1.45646408,96.90055514,90.54613955,5.417416739,295.5937901,271.5991222,0.004137651,3.227160027
280.0,0.313826242,0.259146188,0.8258,0.266521171,0.258886999,0.258580096,0.9988,126.1420278,54.47250893,0.001496425,Nova_Formation,100C14h,55,S20A300A0182,EP1,72,4.64657,5.679,1.03243,24,0.0048,3.94,0.0048,4.4,1,0.048,0.048,5,Nova_Regular,0.24,4.4,0.18,3,4/6/23,1.0121486046,0.9862374967,0.9319720423,0.2685357325,0.2618945775,0.2490706499,326.739990234375,328.0,778.5,1.0165493164027055,0.981843832797024,0.999767634409615,1,24,1413.7453290023725,1377.8607121298112,1172.0,795.0,264.8441162109375,1043.03955078125,0.006447926,0.007632926,0.012486041,0.011392787,0.011694044,0.009574175,0.009212226,0.005992353,0.002539024,0.003182083,0.002232134,0.003707439,0.002536967,0.002194718,0.002535105,0.002550274,0.002481461,0.003992587,0.001995683,0.001041457,0.001166105,0.001280949,0.001189947,-0.004267573,0.001905262,0.001910657,0.001674071,0.001436561,0.001214296,0.001626104,0.001900345,0.000506967,0.00063163,0.001275152,0.001262575,-0.00030148,-5.74e-05,0.000344992,-0.000642896,0.000511229,0.001266524,-0.002556339,0.001692027,-0.002993464,0.002910614,-0.000341773,0.004440635,0.008129686,1,303.8604065,299.2072327,1.309555395,96.00579305,90.5094974,5.418642504,291.235497,268.5356441,0.003823874,2.507662238
280.0,0.313826242,0.259146188,0.8258,0.266521171,0.258886999,0.258580096,0.9988,126.1420278,54.47250893,0.001496425,Nova_Formation,100C14h,55,S20A300A0182,EP1,72,4.64657,5.679,1.03243,24,0.0048,3.94,0.0048,4.4,1,0.048,0.048,5,Nova_Regular,0.24,4.4,0.18,3,4/6/23,0.9888873046,0.9679234246,0.9221670506,0.2620059431,0.2568417428,0.2465491952,367.6000061035156,365.0,781.98,1.018263454016051,0.9868368662389408,1.000253368189964,2,127,1413.7453290023725,1377.8607121298112,1172.0,795.0,264.8441162109375,1043.03955078125,0.020618528,0.012070924,0.03930156,0.03868024,0.039039493,0.03632638,0.039687485,0.033676952,0.009540647,0.00825417,0.010001689,0.011852294,0.010490566,0.010865182,0.010172993,0.012065858,0.008900911,0.008258194,0.006679937,0.006206542,0.005235791,0.004988983,0.001914322,-0.008300215,0.005722225,0.005079716,0.007301748,0.006957799,0.006648257,0.006672427,0.008265615,0.008841515,0.006993726,0.005715072,0.006020367,0.006113097,0.006751597,0.006815001,0.006994188,0.008757561,0.005720392,0.003808841,0.014515698,0.011392206,0.027365804,0.023503363,0.056582272,0.065333128,2,298.6154032,296.3241614,1.159763715,94.49087544,89.53156703,5.435762426,283.4625273,262.0058554,0.004212632,1.885961385
280.0,0.313826242,0.259146188,0.8258,0.266521171,0.258886999,0.258580096,0.9988,126.1420278,54.47250893,0.001496425,Nova_Formation,100C14h,55,S20A300A0182,EP1,72,4.64657,5.679,1.03243,24,0.0048,3.94,0.0048,4.4,1,0.048,0.048,5,Nova_Regular,0.24,4.4,0.18,3,4/6/23,0.9772179312,0.9570379993,0.9154488341,0.258785062,0.2538677622,0.2448453988,356.7699890136719,382.0,804.15,1.0169898379476705,0.9870204891758576,1.0001469016088689,3,230,1413.7453290023725,1377.8607121298112,1172.0,795.0,264.8441162109375,1043.03955078125,0.024388969,0.027960718,0.06389971,0.06334551,0.064915955,0.062051952,0.069503516,0.06037101,0.015881673,0.015880615,0.019004956,0.01962927,0.01980342,0.018470854,0.020948738,0.020326167,0.015242249,0.015248969,0.013488308,0.012561217,0.009981871,0.010661826,0.007606685,-0.003230095,0.009520859,0.009527817,0.012499869,0.013509229,0.012866169,0.013831377,0.016502559,0.016466677,0.0133342,0.013341427,0.013986766,0.01297234,0.016240224,0.015870914,0.017268002,0.019560963,0.011424065,0.00062646,0.028539717,0.027328789,0.049170971,0.048843116,0.103582919,0.111732006,3,298.5064574,295.0503445,1.106741793,93.72437004,88.35412234,5.455005255,279.8377724,258.7849736,0.004548357,1.654091258
280.0,0.313826242,0.259146188,0.8258,0.266521171,0.258886999,0.258580096,0.9988,126.1420278,54.47250893,0.001496425,Nova_Formation,100C14h,55,S20A300A0182,EP1,72,4.64657,5.679,1.03243,24,0.0048,3.94,0.0048,4.4,1,0.048,0.048,5,Nova_Regular,0.24,4.4,0.18,3,4/6/23,0.9679215591,0.9474730224,0.9034810873,0.256310744,0.2514752883,0.2424300864,450.9100036621094,453.3399963378906,921.14,1.015826892952984,0.9867522435042662,1.0002499163319898,4,333,1413.7453290023725,1377.8607121298112,1172.0,795.0,264.8441162109375,1043.03955078125,0.09581466,0.09786458,0.15671726,0.15547831,0.15959346,0.15533346,0.166995138,0.15329662,0.080723584,0.08070676,0.0857822,0.088282093,0.088682905,0.088979572,0.091493785,0.09212786,0.081993178,0.080708891,0.08087337,0.080457538,0.079288378,0.078096032,0.07625851,0.065430075,0.079450175,0.077528536,0.080409259,0.080458686,0.081381842,0.082335621,0.084681183,0.086365074,0.079447553,0.078800708,0.083930507,0.082294703,0.085977778,0.086894855,0.090178668,0.093909532,0.078173473,0.076254517,0.109571099,0.114153981,0.139480203,0.14660275,0.211654991,0.236277163,4,299.0803617,293.519223,1.08188246,93.35781562,87.29124403,5.5150952,277.2588329,256.310656,0.004948357,1.524614388
280.0,0.313826242,0.259146188,0.8258,0.266521171,0.258886999,0.258580096,0.9988,126.1420278,54.47250893,0.001496425,Nova_Formation,100C14h,55,S20A300A0182,EP1,72,4.64657,5.679,1.03243,24,0.0048,3.94,0.0048,4.4,1,0.048,0.048,5,Nova_Regular,0.24,4.4,0.18,3,4/6/23,0.960681408,0.9402612797,0.8961812157,0.254340465,0.2495494537,0.2406177484,459.1199951171875,476.6600036621094,962.88,1.0146478952324802,0.986788104185986,0.9997892906278398,5,436,1413.7453290023725,1377.8607121298112,1172.0,795.0,264.8441162109375,1043.03955078125,0.0944099,0.09404354,0.18485685,0.18464275,0.18931705,0.18598238,0.200546294,0.18443188,0.090889081,0.091506138,0.099621743,0.10130097,0.103959605,0.103185028,0.108671814,0.106636941,0.090887368,0.089601472,0.091540575,0.090995669,0.091184244,0.08899051,0.089598864,0.076191425,0.087708682,0.086423144,0.090522468,0.090168789,0.092038557,0.093461007,0.097368807,0.098434359,0.09088622,0.086419851,0.094748572,0.094540954,0.099204645,0.099501565,0.1067653,0.109154344,0.09151645,0.085146129,0.134510994,0.138092577,0.168125093,0.180359006,0.256140918,0.294102073,5,296.5315529,291.2396062,1.060200057,93.27561108,87.28908867,5.479907136,274.7993501,254.3403769,0.005500422,1.355485548
280.0,0.313826242,0.259146188,0.8258,0.266521171,0.258886999,0.258580096,0.9988,126.1420278,54.47250893,0.001496425,Nova_Formation,100C14h,55,S20A300A0182,EP1,72,4.64657,5.679,1.03243,24,0.0048,3.94,0.0048,4.4,1,0.048,0.048,5,Nova_Regular,0.24,4.4,0.18,3,4/6/23,0.9530805072,0.9325451476,0.8873768569,0.252283503,0.2474989405,0.2383999326,478.0899963378906,494.0799865722656,1010.13,1.0132795583522274,0.986667161790992,1.0002073828224372,6,539,1413.7453290023725,1377.8607121298112,1172.0,795.0,264.8441162109375,1043.03955078125,0.111429796,0.10037665,0.21177505,0.21532236,0.21828523,0.21753582,0.23216477,0.21728113,0.102313772,0.102291167,0.11240992,0.112860724,0.115004495,0.116301894,0.123898596,0.122594953,0.099769726,0.097208947,0.103896201,0.102156788,0.103099778,0.10169518,0.102919519,0.089136034,0.095955402,0.094666272,0.101879597,0.102097407,0.104581103,0.105058879,0.111190647,0.112386763,0.095954075,0.095935374,0.107356116,0.107836753,0.112763003,0.114359215,0.122629434,0.125647038,0.081326917,0.09147951,0.158020347,0.166985393,0.200916976,0.221709967,0.305043489,0.367131829,6,323.8644187,294.2699226,1.046824657,91.60081744,79.30591141,5.471275493,272.9439472,252.2834148,0.006415704,1.169921634
280.0,0.313826242,0.259146188,0.8258,0.266521171,0.258886999,0.258580096,0.9988,126.1420278,54.47250893,0.001496425,Nova_Formation,100C14h,55,S20A300A0182,EP1,72,4.64657,5.679,1.03243,24,0.0048,3.94,0.0048,4.4,1,0.048,0.048,5,Nova_Regular,0.24,4.4,0.18,3,4/6/23,0.9459691721,0.9247649825,0.8768644828000001,0.250354326,0.245415452,0.2356872481,519.3900146484375,510.1600036621094,1068.82,1.012126736429111,0.9862432142546036,1.0001804292412464,7,642,1413.7453290023725,1377.8607121298112,1172.0,795.0,264.8441162109375,1043.03955078125,0.12065254,0.106092796,0.24523576,0.24294297,0.25197926,0.24709818,0.268653363,0.24650857,0.106758252,0.106101066,0.123662531,0.124880537,0.129295275,0.12763384,0.138509601,0.133639693,0.105485529,0.105467826,0.112707764,0.111628532,0.112919554,0.112026274,0.113029808,0.101609081,0.102942437,0.102289617,0.112123519,0.111219719,0.115177885,0.115948319,0.12326014,0.124457091,0.108025894,0.102287471,0.117645428,0.118656963,0.124833241,0.125580058,0.134698421,0.139623672,0.100390181,0.099737883,0.186049074,0.198598206,0.239040345,0.269511819,0.364778548,0.46245569,7,320.4801801,293.183842,1.001346354,91.27563049,79.30349557,5.683304832,270.8145169,250.3542376,0.006615567,0.588631214
281.0,0.312429651,0.254147496,0.8135,0.26503707,0.257703398,0.257293224,0.9984,125.4148333,55.33733067,0.001404885,Nova_Formation,100C14h,55,S20A300A0193,EP1,72,4.63593,5.65,1.01407,24,0.0048,3.94,0.0048,4.4,1,0.048,0.048,5,Nova_Regular,0.24,4.4,0.18,3,4/6/23,1.0086798501,0.9807860412,0.9193861686,0.2680566969,0.2610999322,0.2475710445,445.2000122070313,458.5899963378906,1024.38,1.000521802474801,0.970257425723604,0.9483697475408897,0,0,1412.570411515764,1328.61314719911,1142.0,696.0,255.83123779296875,1019.4849243164062,0.31902942,0.32231835,0.3679223,0.36866295,0.4192032,0.41871068,0.517386258,0.50731933,0.287997067,0.28989619,0.32591933,0.330336481,0.369702399,0.377288997,0.441847682,0.460911125,0.290542036,0.289898187,0.327397436,0.330564946,0.374365181,0.380672276,0.453295082,0.471082807,0.29054004,0.290531904,0.318673819,0.321587265,0.352342546,0.356367558,0.405612111,0.414500982,0.302619219,0.301977009,0.332241029,0.334174693,0.365655482,0.369163603,0.420870036,0.42798239,0.335680038,0.331854284,0.400851965,0.419864923,0.451294482,0.492179036,0.519045174,0.611580789,0,310.5237021,296.2180316,1.475959758,97.02876554,88.75469803,5.534953469,291.9999043,268.0566056,0.004246553,2.964563592
281.0,0.312429651,0.254147496,0.8135,0.26503707,0.257703398,0.257293224,0.9984,125.4148333,55.33733067,0.001404885,Nova_Formation,100C14h,55,S20A300A0193,EP1,72,4.63593,5.65,1.01407,24,0.0048,3.94,0.0048,4.4,1,0.048,0.048,5,Nova_Regular,0.24,4.4,0.18,3,4/6/23,0.998046502,0.975222119,0.9157597904,0.264964034,0.2595669508,0.2467420097,456.6300048828125,459.1600036621094,1002.8,1.0072546901129666,0.9771072789893972,0.9990128785319266,1,24,1412.570411515764,1328.61314719911,1142.0,696.0,255.83123779296875,1019.4849243164062,0.03327474,0.029235601,0.039535165,0.03945762,0.03858006,0.03680238,0.035811722,0.03495282,0.031141996,0.03177917,0.030064106,0.030459136,0.030801803,0.029766768,0.030505627,0.030503899,0.028599024,0.032414883,0.029626995,0.031502098,0.027287304,0.02800256,0.026051223,0.022239357,0.028601021,0.03177917,0.030509323,0.030896395,0.029403746,0.029697716,0.02796185,0.028746784,0.02796492,0.029234082,0.027646184,0.027655959,0.026814729,0.028054476,0.026689917,0.028466374,0.022876114,0.0311445,0.028728813,0.028170556,0.03047356,0.029400647,0.035316944,0.038129091,1,304.1632777,294.5831413,1.349231515,96.29999981,89.22866524,5.562639616,287.7874314,264.9639423,0.003924277,2.333023729
281.0,0.312429651,0.254147496,0.8135,0.26503707,0.257703398,0.257293224,0.9984,125.4148333,55.33733067,0.001404885,Nova_Formation,100C14h,55,S20A300A0193,EP1,72,4.63593,5.65,1.01407,24,0.0048,3.94,0.0048,4.4,1,0.048,0.048,5,Nova_Regular,0.24,4.4,0.18,3,4/6/23,0.9753595713,0.9570271148,0.9059496348,0.2586185962,0.2546294444,0.2445371062,491.1400146484375,485.0400085449219,1047.22,1.0081084931017548,0.981998765983944,0.9995923426644804,2,127,1412.570411515764,1328.61314719911,1142.0,696.0,255.83123779296875,1019.4849243164062,0.07769179,0.073094845,0.093010634,0.0937894,0.09181258,0.091395825,0.092940927,0.08961666,0.069281697,0.067374617,0.06804049,0.068060547,0.06809032,0.067371547,0.070550799,0.067368597,0.065465271,0.067374617,0.064079106,0.06445688,0.060835004,0.059077442,0.054677159,0.044482827,0.064197809,0.066105187,0.065279365,0.064735323,0.065232277,0.064020932,0.064828813,0.063555986,0.061018735,0.065467089,0.06139496,0.063527018,0.063388139,0.064745545,0.065463901,0.068512052,0.058472484,0.061653763,0.073991328,0.070862472,0.089238584,0.085274577,0.133213758,0.130935907,2,299.575241,291.742454,1.18582872,94.84013959,88.09230399,5.600373756,280.2413998,258.618505,0.004338831,1.73177777
281.0,0.312429651,0.254147496,0.8135,0.26503707,0.257703398,0.257293224,0.9984,125.4148333,55.33733067,0.001404885,Nova_Formation,100C14h,55,S20A300A0193,EP1,72,4.63593,5.65,1.01407,24,0.0048,3.94,0.0048,4.4,1,0.048,0.048,5,Nova_Regular,0.24,4.4,0.18,3,4/6/23,0.9640981305,0.9461218822,0.8975570240999999,0.2555131036,0.251694791,0.2425376831,499.6799926757813,527.9400024414062,1092.87,1.006268047518298,0.9823894406922554,0.9995549951345184,3,230,1412.570411515764,1328.61314719911,1142.0,696.0,255.83123779296875,1019.4849243164062,0.10547343,0.09979522,0.13200533,0.13287824,0.13361004,0.13091382,0.136605203,0.12903154,0.09215042,0.090896398,0.091674358,0.092039317,0.093518049,0.09186691,0.095319569,0.092797846,0.085157603,0.089625001,0.084991515,0.08640337,0.080217808,0.079406917,0.074972481,0.065462053,0.084523886,0.087719858,0.085536569,0.085086554,0.086699754,0.086390615,0.08769244,0.087079972,0.082615793,0.084538937,0.084842116,0.086641639,0.087354153,0.088384688,0.091505259,0.093305469,0.072439849,0.07881856,0.104904175,0.105833143,0.128907084,0.127776563,0.193574905,0.197686434,3,298.2750295,290.3323292,1.130253569,94.15418392,87.29419553,5.633031637,276.7312994,255.5130119,0.004717655,1.492511366
281.0,0.312429651,0.254147496,0.8135,0.26503707,0.257703398,0.257293224,0.9984,125.4148333,55.33733067,0.001404885,Nova_Formation,100C14h,55,S20A300A0193,EP1,72,4.63593,5.65,1.01407,24,0.0048,3.94,0.0048,4.4,1,0.048,0.048,5,Nova_Regular,0.24,4.4,0.18,3,4/6/23,0.9553814041,0.9372468434,0.8866095203000001,0.2531778259,0.2494146851,0.2401008403,567.9099731445312,562.0800170898438,1192.42,1.004907710859658,0.9822089774252528,0.9995066604751032,4,333,1412.570411515764,1328.61314719911,1142.0,696.0,255.83123779296875,1019.4849243164062,0.14004216,0.13724461,0.19892097,0.19963115,0.20421752,0.19950363,0.210572243,0.19886911,0.133451551,0.133436292,0.136596709,0.137334645,0.139848292,0.139408469,0.144871771,0.142302483,0.12836197,0.129900634,0.130837858,0.130485773,0.127291411,0.124230444,0.122618228,0.110803723,0.128363967,0.129620492,0.12991339,0.130215138,0.132012278,0.13197121,0.13421768,0.134049147,0.12582162,0.127074093,0.131143063,0.131235987,0.134551048,0.136015207,0.141696423,0.142246425,0.122636676,0.127708673,0.164064467,0.167003304,0.195099294,0.202762842,0.277401388,0.305000663,4,299.8070971,289.1993651,1.099999989,93.70033349,86.0143755,5.671328269,274.2786476,253.1777342,0.005147548,1.401590024
281.0,0.312429651,0.254147496,0.8135,0.26503707,0.257703398,0.257293224,0.9984,125.4148333,55.33733067,0.001404885,Nova_Formation,100C14h,55,S20A300A0193,EP1,72,4.63593,5.65,1.01407,24,0.0048,3.94,0.0048,4.4,1,0.048,0.048,5,Nova_Regular,0.24,4.4,0.18,3,4/6/23,0.9479209158,0.9295003183,0.8791329653000001,0.2511620373,0.2473682336,0.2382712224,580.6099853515625,581.5599975585938,1235.39,1.0032917336906024,0.9815266111687286,0.9993955367863528,5,436,1412.570411515764,1328.61314719911,1142.0,696.0,255.83123779296875,1019.4849243164062,0.15220359,0.15060094,0.23219937,0.23503393,0.23918495,0.2359958,0.247527122,0.2363838,0.148711503,0.151241422,0.155678958,0.155923158,0.158843577,0.158498406,0.165854275,0.162923425,0.146148652,0.142340541,0.149900198,0.146569371,0.146099955,0.143383741,0.142309397,0.129600823,0.142352551,0.146154284,0.146641552,0.147267938,0.150286257,0.150194615,0.155686438,0.153763324,0.141717285,0.142336786,0.148753375,0.147995055,0.153939605,0.154439479,0.162043065,0.165071607,0.141073316,0.144243151,0.194102943,0.200507432,0.233251214,0.248765051,0.332638204,0.378752112,5,302.1693275,288.471981,1.068409926,93.20180851,84.61530378,5.687906327,272.0895105,251.1619462,0.005659005,1.291141118
281.0,0.312429651,0.254147496,0.8135,0.26503707,0.257703398,0.257293224,0.9984,125.4148333,55.33733067,0.001404885,Nova_Formation,100C14h,55,S20A300A0193,EP1,72,4.63593,5.65,1.01407,24,0.0048,3.94,0.0048,4.4,1,0.048,0.048,5,Nova_Regular,0.24,4.4,0.18,3,4/6/23,0.9408941148,0.9221925452,0.8705635678,0.2492791992,0.2454567046,0.2361719797,632.469970703125,610.4099731445312,1293.13,1.0018870225696035,0.9812045777050026,0.9993754389598796,6,539,1412.570411515764,1328.61314719911,1142.0,696.0,255.83123779296875,1019.4849243164062,0.16879037,0.16587237,0.26948434,0.2716955,0.27598193,0.272961,0.28951031,0.27459544,0.16521284,0.163969159,0.175268471,0.174015731,0.179816902,0.176032484,0.188702106,0.182379276,0.158218503,0.161424547,0.166405201,0.164973527,0.164811283,0.16044265,0.160730451,0.149282336,0.157582879,0.162060142,0.164688647,0.164966613,0.16837889,0.169078439,0.174723208,0.174760789,0.15694499,0.160151839,0.1684542,0.169124722,0.173836827,0.177473575,0.184256703,0.188612521,0.165837497,0.159514695,0.226567388,0.239189714,0.274871469,0.30031544,0.393093288,0.46904999,6,305.1381518,287.8483333,1.043110066,92.73042368,83.15256738,5.689002382,270.1059058,249.279108,0.00611354,1.268172518
281.0,0.312429651,0.254147496,0.8135,0.26503707,0.257703398,0.257293224,0.9984,125.4148333,55.33733067,0.001404885,Nova_Formation,100C14h,55,S20A300A0193,EP1,72,4.63593,5.65,1.01407,24,0.0048,3.94,0.0048,4.4,1,0.048,0.048,5,Nova_Regular,0.24,4.4,0.18,3,4/6/23,0.9307859272,0.9121281485,0.8595253692,0.246517784,0.2427373306,0.2333112316,638.5499877929688,634.3800048828125,1358.53,1.013898111080187,0.9819150182217564,0.9992435315409364,7,642,1412.570411515764,1328.61314719911,1142.0,696.0,255.83123779296875,1019.4849243164062,0.19160411,0.17723632,0.30091107,0.30399615,0.31171033,0.30575225,0.325669587,0.30748743,0.181127876,0.180441618,0.191873312,0.191161603,0.19639641,0.194602728,0.206807435,0.201376051,0.170319319,0.173448235,0.183013588,0.180412322,0.180397063,0.177582264,0.180467755,0.16832149,0.169683665,0.174085677,0.179596126,0.180406451,0.18397361,0.184714347,0.192631245,0.1924887,0.170953333,0.174716592,0.185174197,0.186864614,0.193165004,0.195569903,0.204627246,0.211421907,,,,,,,,,7,317.6805992,287.9801074,1.001378651,91.59604633,78.90258342,5.660591863,266.9595783,246.5176919,0.006965208,0.959322189
282.0,0.331935793,0.251065052,0.7564,0.258551993,0.249609285,0.249776832,1.0007,82.0759028,54.86489511,0.00141845,Nova_Formation,100C14h,55,S20A300A0369,EP1,0,4.65579,5.634,0.97821,24,0.132,3.63,0.0048,4.4,1,0.048,0.048,2,Nova_Regular,0.24,4.4,0.18,3,4/6/23,1.0023692347,0.9762982877,0.9240021156,0.2660904254,0.2593975442,0.2472607831,339.42999267578125,354.9700012207031,804.8,1.0074988802890257,0.9785965002188428,0.9534843235877573,0,0,1201.4970965041991,1184.7288632634,1058.0,838.0,237.96856689453125,935.6409301757812,0.21059625,0.21360403,0.2626036,0.26365066,0.31420568,0.31147623,0.41021806,0.39859694,0.177370965,0.178004026,0.215920553,0.217315018,0.259750724,0.264421463,0.331875235,0.346428603,0.178644434,0.176730603,0.217305273,0.217183903,0.262138724,0.265512109,0.340112031,0.355368346,0.180551648,0.17800203,0.209145963,0.209553331,0.242122903,0.244581208,0.295622259,0.30147168,0.193268403,0.190718308,0.222405076,0.224945575,0.256838262,0.260974675,0.313424915,0.319134623,0.231412694,0.226318315,0.306781441,0.330156326,0.359021246,0.40772143,0.430400759,0.538458109,0,305.5979572,295.8243964,1.328003989,96.28379583,89.26793526,5.438471108,288.8893109,266.0902415,0.00424744,2.652392016
282.0,0.331935793,0.251065052,0.7564,0.258551993,0.249609285,0.249776832,1.0007,82.0759028,54.86489511,0.00141845,Nova_Formation,100C14h,55,S20A300A0369,EP1,0,4.65579,5.634,0.97821,24,0.132,3.63,0.0048,4.4,1,0.048,0.048,2,Nova_Regular,0.24,4.4,0.18,3,4/6/23,0.9943490955,0.9711396844,0.9191275597,0.2637851272,0.2579837196,0.2460099474,359.4599914550781,364.3999938964844,803.83,1.0141670715179092,0.9835150586807202,0.9993699491302958,1,24,1201.4970965041991,1184.7288632634,1058.0,838.0,237.96856689453125,935.6409301757812,0.013681009,0.005714357,0.015507013,0.015105128,0.013347894,0.015210867,0.013038844,0.012065321,0.005080029,0.006986886,0.005857542,0.006790951,0.005105197,0.006284833,0.00633058,0.008292615,0.004444271,0.006351247,0.003837094,0.005545378,0.003132403,0.003982395,0.002545804,-0.003189921,0.00381048,0.005715519,0.004894242,0.005144358,0.005769283,0.005029991,0.004440486,0.004936785,-6.23e-06,0.00380604,0.003805161,0.002611011,0.003549755,0.002431095,0.00253278,0.003166199,0.001261994,0.001899794,-0.000560164,-0.004150599,0.002358466,-0.001296461,0.010376126,0.010789454,1,302.8580916,294.745147,1.249835467,95.69864392,89.08188351,5.448993577,285.8523365,263.7849435,0.004055124,2.221521036
282.0,0.331935793,0.251065052,0.7564,0.258551993,0.249609285,0.249776832,1.0007,82.0759028,54.86489511,0.00141845,Nova_Formation,100C14h,55,S20A300A0369,EP1,0,4.65579,5.634,0.97821,24,0.132,3.63,0.0048,4.4,1,0.048,0.048,2,Nova_Regular,0.24,4.4,0.18,3,4/6/23,0.9756327239,0.9572833256,0.9145962625,0.258547902,0.2542027505,0.2449788631,355.5400085449219,378.2000122070313,797.15,1.0140729455208526,0.9883216411852094,0.99967957301247,2,127,1201.4970965041991,1184.7288632634,1058.0,838.0,237.96856689453125,935.6409301757812,0.027676538,0.018418431,0.04622689,0.044000298,0.045023173,0.043806046,0.04673633,0.041924328,0.016518697,0.017149746,0.018406987,0.017099142,0.018495113,0.018132567,0.019665748,0.019083947,0.017150313,0.014609158,0.013814017,0.014604151,0.011250019,0.010256171,0.006343424,-0.00383848,0.012066633,0.015242755,0.012070447,0.013194352,0.014487579,0.013324812,0.013494283,0.014458835,0.008883253,0.009520799,0.012041658,0.010773689,0.012635022,0.011569589,0.012688428,0.014693886,-0.000652969,0.00443083,0.013477594,0.005521595,0.029322237,0.018944293,0.074345678,0.058441222,2,298.4134131,292.2355058,1.145559024,94.52792021,88.35859173,5.471189441,279.6626475,258.5477188,0.004326753,1.707668789
282.0,0.331935793,0.251065052,0.7564,0.258551993,0.249609285,0.249776832,1.0007,82.0759028,54.86489511,0.00141845,Nova_Formation,100C14h,55,S20A300A0369,EP1,0,4.65579,5.634,0.97821,24,0.132,3.63,0.0048,4.4,1,0.048,0.048,2,Nova_Regular,0.24,4.4,0.18,3,4/6/23,0.9646113132,0.9471708294,0.9065856883,0.2555132534,0.2514435339,0.2430215104,399.3299865722656,398.2699890136719,847.87,1.0130644324698923,0.9889145114420314,1.000009247415087,3,230,1201.4970965041991,1184.7288632634,1058.0,838.0,237.96856689453125,935.6409301757812,0.03392425,0.043198675,0.08327466,0.08314285,0.08624712,0.08325252,0.093670428,0.083862126,0.027962849,0.027947456,0.032636628,0.03219372,0.034667939,0.033602536,0.038103878,0.036230922,0.026053682,0.025407031,0.027328461,0.027172178,0.023976177,0.02235356,0.018442422,0.007588327,0.024146467,0.024133623,0.024772316,0.026199758,0.027001038,0.026857123,0.028588712,0.029700965,0.019693762,0.021589577,0.025969341,0.023794442,0.0280132,0.026158035,0.032399714,0.033016145,0.019691244,0.018405244,0.039670944,0.037835807,0.064205348,0.063850284,0.129657418,0.133423805,3,297.2157179,291.0958911,1.09497286,93.80784547,87.5906382,5.493746739,276.3252152,255.5131048,0.004711459,1.565607898
282.0,0.331935793,0.251065052,0.7564,0.258551993,0.249609285,0.249776832,1.0007,82.0759028,54.86489511,0.00141845,Nova_Formation,100C14h,55,S20A300A0369,EP1,0,4.65579,5.634,0.97821,24,0.132,3.63,0.0048,4.4,1,0.048,0.048,2,Nova_Regular,0.24,4.4,0.18,3,4/6/23,0.9554404237,0.937572022,0.8989639732,0.2529957464,0.2488686844,0.2411567176,417.6700134277344,424.1600036621094,895.74,1.0115070755669742,0.9887009433691036,0.9996977328242296,4,333,1201.4970965041991,1184.7288632634,1058.0,838.0,237.96856689453125,935.6409301757812,0.043276772,0.051458865,0.11763576,0.1143364,0.12226185,0.11619747,0.132904947,0.116909325,0.04322286,0.038750768,0.046570227,0.045705914,0.049289614,0.046689063,0.053974241,0.052117199,0.034956619,0.036210403,0.038486779,0.037327483,0.036478013,0.034198761,0.031781703,0.022203565,0.031777993,0.034301355,0.035558984,0.03692922,0.038221285,0.038732305,0.041943371,0.042516977,0.032411069,0.030483931,0.038007766,0.037334442,0.041836113,0.040907264,0.047661841,0.049536437,0.027959183,0.027303204,0.062398642,0.065181524,0.094087869,0.101182193,0.177979439,0.199521661,4,299.6797867,290.4213861,1.060866516,93.10551519,85.96287237,5.496901568,273.5775303,252.9955627,0.00507064,1.438587359
282.0,0.331935793,0.251065052,0.7564,0.258551993,0.249609285,0.249776832,1.0007,82.0759028,54.86489511,0.00141845,Nova_Formation,100C14h,55,S20A300A0369,EP1,0,4.65579,5.634,0.97821,24,0.132,3.63,0.0048,4.4,1,0.048,0.048,2,Nova_Regular,0.24,4.4,0.18,3,4/6/23,0.9476711608,0.9291504651,0.8929965405,0.2508581329,0.2466082774,0.2396733177,451.0299987792969,454.4400024414063,934.89,1.0100781423582992,0.9884813398072518,1.0013257194371183,5,436,1201.4970965041991,1184.7288632634,1058.0,838.0,237.96856689453125,935.6409301757812,0.06459193,0.045731634,0.1504488,0.14886865,0.15705624,0.15132436,0.170109212,0.15249085,0.051466495,0.048279554,0.058830604,0.057068855,0.063329577,0.059937805,0.069222987,0.066237688,0.045107841,0.044106528,0.049633354,0.04854764,0.047664493,0.045789182,0.043817729,0.033233911,0.037479788,0.040018529,0.047407776,0.047343135,0.050543621,0.050636992,0.055897355,0.055115342,0.038747311,0.040650204,0.050743043,0.048963577,0.055398285,0.054857373,0.064156294,0.066055149,0.032385454,0.036831036,0.087829202,0.095720887,0.12948662,0.146333903,0.233861953,0.280865908,5,323.1720801,292.3267514,1.047039834,91.63810894,79.05165499,5.402710983,271.2664473,250.8579488,0.006151155,1.231188581
282.0,0.331935793,0.251065052,0.7564,0.258551993,0.249609285,0.249776832,1.0007,82.0759028,54.86489511,0.00141845,Nova_Formation,100C14h,55,S20A300A0369,EP1,0,4.65579,5.634,0.97821,24,0.132,3.63,0.0048,4.4,1,0.048,0.048,2,Nova_Regular,0.24,4.4,0.18,3,4/6/23,0.9379165217,0.9196718556,0.8809813005,0.2482163642,0.2440566503,0.2366535192,470.2099914550781,478.5,989.31,1.0080934581029404,0.9881428474176934,0.9996915483128856,6,539,1201.4970965041991,1184.7288632634,1058.0,838.0,237.96856689453125,935.6409301757812,0.06879501,0.06542766,0.18115601,0.17957994,0.18907759,0.18321797,0.206701577,0.1855498,0.058840513,0.056094825,0.071285084,0.069967538,0.07734862,0.07447964,0.087400347,0.082802951,0.051460937,0.05336,0.059545398,0.060888425,0.059774816,0.058815897,0.057130724,0.046280205,0.052096292,0.050817385,0.058211833,0.058816195,0.06312497,0.063624457,0.06924063,0.070359379,0.048278481,0.046999484,0.061350226,0.062066853,0.067929685,0.068430185,0.077499181,0.08256954,0.038737968,0.043179408,0.118876368,0.130833298,0.172792256,0.202206761,0.303478509,0.393283546,6,321.8144906,291.3419485,1.024087599,91.06738334,78.54062962,5.443096801,268.6131514,248.2161807,0.006207447,1.243284108
282.0,0.331935793,0.251065052,0.7564,0.258551993,0.249609285,0.249776832,1.0007,82.0759028,54.86489511,0.00141845,Nova_Formation,100C14h,55,S20A300A0369,EP1,0,4.65579,5.634,0.97821,24,0.132,3.63,0.0048,4.4,1,0.048,0.048,2,Nova_Regular,0.24,4.4,0.18,3,4/6/23,0.9231039442,0.9048941379,0.8658825869,0.2441567093,0.2400314186,0.232699825,504.0,504.1900024414063,1054.6,1.0208827730699144,0.9887759743992776,0.9995797092773024,7,642,1201.4970965041991,1184.7288632634,1058.0,838.0,237.96856689453125,935.6409301757812,0.046824798,0.05649641,0.19557095,0.20801723,0.20632502,0.21127164,0.226658762,0.2159599,0.070516109,0.066675574,0.085336849,0.082730383,0.090396076,0.088578761,0.10186854,0.098444134,0.061615467,0.060958266,0.071609616,0.07185705,0.072346538,0.070601106,0.071125627,0.059557438,0.05462347,0.05905132,0.067970663,0.070048153,0.07379894,0.074615225,0.081358671,0.083024561,0.057796672,0.055230349,0.074909657,0.074895293,0.081690997,0.083024979,0.094634771,0.099620163,,,,,,,,,7,320.5587753,289.9555382,0.972228114,90.04050795,77.49805563,5.437793666,264.1940019,244.1564903,0.006720649,1.153765219
283.0,0.310725266,0.257371532,0.8283,0.263075179,0.256089576,0.256631849,1.0021,78.9376056,55.32764228,0.001255692,Nova_Formation,100C14h,55,S20A300A0173,EP1,0,4.62121,5.65,1.02879,24,0.132,3.63,0.0048,4.4,1,0.048,0.048,2,Nova_Regular,0.24,4.4,0.18,3,4/6/23,0.9939792139,0.9758470699,0.9243247977,0.2639535508,0.2593396794,0.2474084218,353.1300048828125,350.7900085449219,843.08,0.9933015616734095,0.9720592639935524,0.9514206201016988,0,0,1192.871164802463,1167.884931548587,1059.0,831.0,238.2958068847656,937.27001953125,0.21150702,0.21552368,0.2620713,0.26255736,0.3138435,0.31257907,0.411761671,0.4017988,0.179275572,0.179285839,0.2186113,0.219830886,0.26235342,0.266963899,0.336304605,0.352214187,0.179915279,0.18055734,0.219030485,0.22238183,0.264061958,0.27105853,0.343935341,0.360476941,0.181184739,0.18182686,0.210722297,0.213379994,0.245180801,0.247913212,0.297692001,0.305800349,0.192627862,0.193908125,0.224179894,0.228047967,0.258711904,0.264257967,0.316597015,0.322967619,0.22823067,0.229510203,0.30693391,0.330626458,0.357416749,0.407230496,0.426580101,0.535310566,0,303.124002,293.3726129,1.34999127,96.4453526,89.44786344,5.419202217,287.0363985,263.953462,0.004460668,3.092333795
283.0,0.310725266,0.257371532,0.8283,0.263075179,0.256089576,0.256631849,1.0021,78.9376056,55.32764228,0.001255692,Nova_Formation,100C14h,55,S20A300A0173,EP1,0,4.62121,5.65,1.02879,24,0.132,3.63,0.0048,4.4,1,0.048,0.048,2,Nova_Regular,0.24,4.4,0.18,3,4/6/23,0.9852563216,0.9715403073,0.9218953867,0.2613481835,0.258088648,0.2467844262,351.239990234375,342.0199890136719,815.72,1.0002323482986653,0.9789733868686736,0.9984332707362342,1,24,1192.871164802463,1167.884931548587,1059.0,831.0,238.2958068847656,937.27001953125,0.004999429,0.002533957,0.014101446,0.014948517,0.01294452,0.011247307,0.009669214,0.008883476,0.005719021,0.006349817,0.003227249,0.005752146,0.002777696,0.004371464,0.00190255,0.003795743,0.002538413,0.002533436,0.002756417,0.000463605,0.001534015,-0.00057742,-0.001911879,-0.00637418,0.003178105,0.003171086,0.002075121,0.001949981,0.001097232,0.00239554,0.001100481,0.001258761,0.001270786,0.001261428,0.000779644,0.000155434,-0.000522077,-0.00122875,-0.003026009,-1.54e-05,-0.009538934,-0.001916692,-0.005564779,-0.007324576,-0.00049758,-0.005110621,0.006987065,0.00442785,1,296.3244974,292.0728553,1.264387181,95.7374393,90.26878653,5.437421924,283.3697615,261.3480949,0.003924839,2.393744137
283.0,0.310725266,0.257371532,0.8283,0.263075179,0.256089576,0.256631849,1.0021,78.9376056,55.32764228,0.001255692,Nova_Formation,100C14h,55,S20A300A0173,EP1,0,4.62121,5.65,1.02879,24,0.132,3.63,0.0048,4.4,1,0.048,0.048,2,Nova_Regular,0.24,4.4,0.18,3,4/6/23,0.9644691651,0.9549102915,0.9156818478,0.2554962011,0.2534736325,0.2452390698,369.3200073242188,372.2799987792969,811.57,1.0002634012616474,0.983267934778592,0.9989414036367172,2,127,1192.871164802463,1167.884931548587,1059.0,831.0,238.2958068847656,937.27001953125,0.010351762,0.012694195,0.042317033,0.04156229,0.04230264,0.04003206,0.042301893,0.036833525,0.012709349,0.015240282,0.011916816,0.014493614,0.012316018,0.013956904,0.010170937,0.012042046,0.009524867,0.00951694,0.009576634,0.00749281,0.006819099,0.003471583,0.000617236,-0.009580195,0.007621691,0.00824742,0.007852703,0.007094339,0.008556262,0.007901698,0.007614136,0.007600427,0.006347761,0.004432157,0.007172644,0.004373416,0.006994188,0.0051727,0.005706102,0.007702142,-0.000646636,-0.000658631,0.007548124,0.003708482,0.025381029,0.016472995,0.073722571,0.059070587,2,293.3810813,289.9921383,1.137802871,94.17623632,88.84246566,5.446628137,276.4417798,255.4961122,0.004088185,1.812775858
283.0,0.310725266,0.257371532,0.8283,0.263075179,0.256089576,0.256631849,1.0021,78.9376056,55.32764228,0.001255692,Nova_Formation,100C14h,55,S20A300A0173,EP1,0,4.62121,5.65,1.02879,24,0.132,3.63,0.0048,4.4,1,0.048,0.048,2,Nova_Regular,0.24,4.4,0.18,3,4/6/23,0.9535971436,0.9447052346,0.9061077662,0.2525034907,0.2506797007,0.2428037405999999,404.9500122070313,386.6900024414063,842.3,0.9993016110170376,0.983685596884585,0.9985698273897308,3,230,1192.871164802463,1167.884931548587,1059.0,831.0,238.2958068847656,937.27001953125,0.036868826,0.03684227,0.077724636,0.079152375,0.0806019,0.078109235,0.084537089,0.07687053,0.023513377,0.024769008,0.025596797,0.028685272,0.027477324,0.029187977,0.027301908,0.027921945,0.020964622,0.020954818,0.01977028,0.019576982,0.018613309,0.015876085,0.013326168,0.002498031,0.017154381,0.017776296,0.019903898,0.019254297,0.020177886,0.019800276,0.022212833,0.021574974,0.017787382,0.016503438,0.020447358,0.017957285,0.022477448,0.020982176,0.024136573,0.027293891,0.010792583,0.00187856,0.034381747,0.032914639,0.061743051,0.058705539,0.133472353,0.132791162,3,323.0145792,291.5631624,1.14097697,92.48906342,79.92272686,5.208991475,273.3495602,252.5034021,0.006088031,1.973135836
283.0,0.310725266,0.257371532,0.8283,0.263075179,0.256089576,0.256631849,1.0021,78.9376056,55.32764228,0.001255692,Nova_Formation,100C14h,55,S20A300A0173,EP1,0,4.62121,5.65,1.02879,24,0.132,3.63,0.0048,4.4,1,0.048,0.048,2,Nova_Regular,0.24,4.4,0.18,3,4/6/23,0.9447702899,0.9351385774,0.8978358194,0.2500901446,0.2481210194,0.2407414125,426.1900024414063,443.7099914550781,894.36,0.997825857253068,0.9832902671904684,0.9986757315586088,4,333,1192.871164802463,1167.884931548587,1059.0,831.0,238.2958068847656,937.27001953125,0.038587302,0.044469938,0.11497307,0.11354163,0.11917159,0.11168793,0.125698358,0.11119601,0.03239128,0.035575092,0.039142281,0.040047511,0.042507887,0.042655796,0.04570955,0.043813109,0.028571472,0.030489564,0.032619134,0.030406833,0.029791117,0.026757538,0.024095088,0.014575183,0.022219002,0.026039705,0.030763283,0.030066282,0.031814322,0.032719851,0.034109831,0.034488499,0.026030868,0.026036188,0.032348126,0.031745017,0.035961539,0.035089672,0.03999418,0.043183118,0.012039289,0.019676983,0.057884634,0.060178399,0.094881564,0.097655535,0.183629125,0.204622924,4,293.7727098,287.9227643,1.056754287,92.86270643,86.69537524,5.484100551,270.477327,250.0900557,0.004891443,1.492841738
