Repository: cx26/formation-analysis

# ***Data-Driven Analysis of Battery Formation*** 

This repository contains half cell measurement data and code (for plotting, simulation and experiment design) accompanying the paper *Data-Driven Analysis of Battery Formation Reveals the Role of Electrode Utilization in Extending Cycle Life* by Xiao Cui et al (2024).  

- **[data](data)**: 
    - extracted summary information from [aging cycles, diagnostic cycles](data/rpt_summary_041524.csv) and [formation cycles](data/formation_cycle_info_042124.csv); [resistances](data/delta_features_041524.csv); [electrode-specifics](data/electrode_info_04152024.csv) fitted using differential voltage analysis; [formation parameters](data/Formation_2022

File: data/df_all.csv (part 34 of 43)
seq_num,1st_ch_cap,1st_disch_cap,1st_CE,disch_cap_with_cv,last_ch_cap,last_disch_cap,last_CE,formation_time,temperature_exp,cv_hold_cap,formation_file_name,formation_drying_date,formation_temperature,cell_id,electrolyte,ocv_time,cell_mass_before,cell_mass_after,electrolyte_mass,wetting_hold_time,formation_charge_current_1,formation_cutoff_voltage_1,formation_charge_current_2,formation_cutoff_voltage_2,charge_hold_time,formation_discharge_current,formation_verification_current,formation_verification_repeat,regular_project_name,regular_charge_current,regular_charge_cutoff_voltage,regular_discharge_current,regular_discharge_cutoff_voltage,date,rpt_low_energy,rpt_med_energy,regu_energy,rpt_low_cap,rpt_med_cap,regu_cap,rpt_low_cv_t,rpt_med_cv_t,regu_cv_t,rpt_low_ce,rpt_med_ce,regu_ce,diag_pos_x,cycle_index,rpt_low_life,rpt_med_life,regu_life,regu_knee,q_throughput,e_throughput,r_c_0_0s,r_d_0_0s,r_c_0_3s,r_d_0_3s,r_c_0_10s,r_d_0_10s,r_c_0_30s,r_d_0_30s,r_c_1_0s,r_d_1_0s,r_c_1_3s,r_d_1_3s,r_c_1_10s,r_d_1_10s,r_c_1_30s,r_d_1_30s,r_c_2_0s,r_d_2_0s,r_c_2_3s,r_d_2_3s,r_c_2_10s,r_d_2_10s,r_c_2_30s,r_d_2_30s,r_c_3_0s,r_d_3_0s,r_c_3_3s,r_d_3_3s,r_c_3_10s,r_d_3_10s,r_c_3_30s,r_d_3_30s,r_c_4_0s,r_d_4_0s,r_c_4_3s,r_d_4_3s,r_c_4_10s,r_d_4_10s,r_c_4_30s,r_d_4_30s,r_c_5_0s,r_d_5_0s,r_c_5_3s,r_d_5_3s,r_c_5_10s,r_d_5_10s,r_c_5_30s,r_d_5_30s,diag_pos_y,Q_ne,Q_pe,SOC_ne_0,SOC_pe_0,SOC_ne_100,SOC_pe_100,Q_li,Q_full,error,Q_offset
283.0,0.310725266,0.257371532,0.8283,0.263075179,0.256089576,0.256631849,1.0021,78.9376056,55.32764228,0.001255692,Nova_Formation,100C14h,55,S20A300A0173,EP1,0,4.62121,5.65,1.02879,24,0.132,3.63,0.0048,4.4,1,0.048,0.048,2,Nova_Regular,0.24,4.4,0.18,3,4/6/23,0.9370182915,0.926687198,0.8906557688,0.2479735988,0.2458535257,0.2388935369,437.7000122070313,449.8900146484375,939.67,0.9963742104251287,0.9828213958458356,0.9999454426893934,5,436,1192.871164802463,1167.884931548587,1059.0,831.0,238.2958068847656,937.27001953125,0.047293067,0.050179973,0.14636827,0.14656374,0.15406492,0.14756048,0.166137666,0.14620277,0.043932214,0.045100868,0.051368237,0.053782567,0.055792361,0.057008535,0.06107071,0.059691817,0.041294187,0.038108572,0.043424591,0.042028666,0.042517006,0.039094597,0.03682375,0.027272552,0.03875342,0.038972437,0.041572332,0.04139255,0.043800637,0.044847071,0.049377739,0.048486412,0.034938082,0.034292459,0.044627696,0.043356627,0.04930523,0.047863662,0.055898637,0.059710622,0.017133415,0.027930066,0.084980786,0.091171771,0.129376352,0.144684315,0.241495818,0.290533543,5,295.9539432,287.2450869,1.024628518,92.28632453,85.28066819,5.475763382,268.1203616,247.9735098,0.005340778,1.38556204
283.0,0.310725266,0.257371532,0.8283,0.263075179,0.256089576,0.256631849,1.0021,78.9376056,55.32764228,0.001255692,Nova_Formation,100C14h,55,S20A300A0173,EP1,0,4.62121,5.65,1.02879,24,0.132,3.63,0.0048,4.4,1,0.048,0.048,2,Nova_Regular,0.24,4.4,0.18,3,4/6/23,0.9279928924,0.9162583506,0.8778116768,0.2455442908,0.2430650371,0.2356507707,487.9700012207031,477.0299987792969,994.07,0.9946840623803884,0.9809484523969916,0.9987081213403574,6,539,1192.871164802463,1167.884931548587,1059.0,831.0,238.2958068847656,937.27001953125,0.050938815,0.047613576,0.17993185,0.18010956,0.18754339,0.18304026,0.202731878,0.18358532,0.050810933,0.047622919,0.067263871,0.065440699,0.071500629,0.070231229,0.07937333,0.075544238,0.04762888,0.043809071,0.055769578,0.05315733,0.055294752,0.049968839,0.052043378,0.040864855,0.039367959,0.044446304,0.053461462,0.053302631,0.055878952,0.056312799,0.06276533,0.063482016,0.043556318,0.042534441,0.058356464,0.055861086,0.063731372,0.06351456,0.072765648,0.076167524,0.037448719,0.038711742,0.118172586,0.12982896,0.176214278,0.207011342,0.318339914,0.4180848,6,298.3500314,286.665175,1.000142885,91.64570047,83.77323768,5.498663483,265.7002343,245.5442018,0.005774673,1.409352559
283.0,0.310725266,0.257371532,0.8283,0.263075179,0.256089576,0.256631849,1.0021,78.9376056,55.32764228,0.001255692,Nova_Formation,100C14h,55,S20A300A0173,EP1,0,4.62121,5.65,1.02879,24,0.132,3.63,0.0048,4.4,1,0.048,0.048,2,Nova_Regular,0.24,4.4,0.18,3,4/6/23,0.9140897174,0.903116182,0.8625738183,0.2417727642,0.2395217426,0.2316860707,525.0,514.0800170898438,1077.03,1.00790992092231,0.9824006931957856,0.9986833802968828,7,642,1192.871164802463,1167.884931548587,1059.0,831.0,238.2958068847656,937.27001953125,0.05962178,0.052060142,0.20903671,0.21023989,0.21961576,0.21256623,0.238793343,0.2140877,0.059694499,0.06223914,0.078630596,0.07862632,0.084727377,0.083178014,0.093965471,0.090794116,0.05524151,0.053976238,0.067283943,0.065338016,0.068822265,0.065112501,0.067272246,0.055108011,0.051427871,0.052071139,0.064209878,0.06373556,0.069232807,0.068544865,0.076651812,0.076825738,0.04570666,0.050159186,0.071771055,0.06980741,0.078440428,0.080000818,0.088890642,0.096524179,,,,,,,,,7,307.0759569,286.008029,0.95804643,90.44392763,80.10192205,5.470154612,261.618825,241.7726755,0.006961862,1.259137851
284.0,0.308895691,0.249764754,0.8086,0.25934678,0.25037927,0.251184937,1.0032,81.2550527,55.30658526,0.003419004,Nova_Formation,100C14h,55,S20A300A0346,EP1,0,4.63513,5.662,1.02687,24,0.132,3.63,0.0048,4.4,1,0.048,0.048,2,Nova_Regular,0.24,4.4,0.18,3,4/6/23,0.9969449598,0.9776113676,0.9209706262,0.2648322763,0.260266069,0.2482475636,463.7900085449219,450.1799926757813,1032.99,0.996938523837568,0.9754466158049244,0.9523147948023682,0,0,1416.84952027136,1366.918731588191,1140.0,812.0,255.96682739257807,1024.36083984375,0.36165792,0.36618698,0.41118512,0.41225785,0.462695,0.46125707,0.559373379,0.5486467,0.327404082,0.326135725,0.364860386,0.365257204,0.408558756,0.411177099,0.483157516,0.495880753,0.326770335,0.327409178,0.366036475,0.367146552,0.411902308,0.416551054,0.490106821,0.506052494,0.328041792,0.329314381,0.357885271,0.358820409,0.39285627,0.393245429,0.444382071,0.452013105,0.342025816,0.342031062,0.371799767,0.373627067,0.406415164,0.409045398,0.462816179,0.469179928,0.378264338,0.374453515,0.45136711,0.472962528,0.501001596,0.547287822,0.570256293,0.6688025,0,304.412218,293.7970841,1.402149663,96.68878321,89.31677279,5.59773134,288.3371406,264.8320875,0.004232894,2.790766733
284.0,0.308895691,0.249764754,0.8086,0.25934678,0.25037927,0.251184937,1.0032,81.2550527,55.30658526,0.003419004,Nova_Formation,100C14h,55,S20A300A0346,EP1,0,4.63513,5.662,1.02687,24,0.132,3.63,0.0048,4.4,1,0.048,0.048,2,Nova_Regular,0.24,4.4,0.18,3,4/6/23,0.9866720636,0.9723357085,0.9176826764,0.2618461184,0.2588056745,0.2475054854999999,465.5899963378906,449.9400024414063,1009.68,1.0020980516721094,0.9819267504934964,0.9991002726217794,1,24,1416.84952027136,1366.918731588191,1140.0,812.0,255.96682739257807,1024.36083984375,0.018369138,0.017793447,0.023192823,0.023255825,0.022811443,0.022452325,0.021548092,0.020332992,0.014622241,0.016467094,0.014781266,0.015353888,0.014912456,0.017192632,0.01399073,0.014556795,0.014622241,0.015028745,0.015158713,0.012709618,0.01330325,0.011608094,0.012763023,0.005445898,0.015893728,0.014615506,0.012732983,0.013522297,0.012653589,0.012325704,0.013350964,0.012070328,0.012717098,0.013341844,0.011380106,0.011863172,0.01041466,0.011582434,0.010174364,0.01143229,0.011443675,0.011436045,0.00710696,0.004151255,0.011133969,0.00375849,0.017801225,0.014609218,1,296.2755782,290.9227617,1.323241145,96.30567691,90.36426593,5.626346964,284.0955753,261.8460373,0.003952434,1.960773682
284.0,0.308895691,0.249764754,0.8086,0.25934678,0.25037927,0.251184937,1.0032,81.2550527,55.30658526,0.003419004,Nova_Formation,100C14h,55,S20A300A0346,EP1,0,4.63513,5.662,1.02687,24,0.132,3.63,0.0048,4.4,1,0.048,0.048,2,Nova_Regular,0.24,4.4,0.18,3,4/6/23,0.9647246752,0.9552259693,0.9088523095,0.2557441565,0.2541688821,0.245674083,500.25,474.3399963378906,1053.08,1.0024011452263024,0.9865647398782744,0.9995506104582592,2,127,1416.84952027136,1366.918731588191,1140.0,812.0,255.96682739257807,1024.36083984375,0.06490049,0.061002374,0.07796925,0.07970065,0.07806182,0.07888296,0.078239322,0.07561135,0.054651797,0.059097946,0.056997865,0.057835907,0.057174295,0.059159905,0.054655254,0.056544036,0.055923223,0.055919379,0.052738667,0.052221805,0.049319297,0.046692014,0.043883801,0.033658445,0.05338037,0.052107096,0.053215861,0.052597821,0.051400244,0.052595556,0.052738339,0.052099019,0.048296064,0.052739978,0.048207015,0.051766455,0.048387915,0.052890509,0.048925161,0.054003,0.043206543,0.045111507,0.049883336,0.042063683,0.067431748,0.054208457,0.113124371,0.095947564,2,327.8179387,293.2848474,1.164322805,93.25737548,79.61468133,5.569808099,277.3266104,255.7440754,0.005997475,1.43027282
284.0,0.308895691,0.249764754,0.8086,0.25934678,0.25037927,0.251184937,1.0032,81.2550527,55.30658526,0.003419004,Nova_Formation,100C14h,55,S20A300A0346,EP1,0,4.63513,5.662,1.02687,24,0.132,3.63,0.0048,4.4,1,0.048,0.048,2,Nova_Regular,0.24,4.4,0.18,3,4/6/23,0.9535203405,0.9441899556,0.8985525505,0.2526573873,0.2511770362,0.2432017482,531.4600219726562,512.1199951171875,1107.99,1.0014052866577146,0.9867890794050684,0.9995084463480856,3,230,1416.84952027136,1366.918731588191,1140.0,812.0,255.96682739257807,1024.36083984375,0.09351522,0.08388978,0.12597343,0.12660497,0.12754053,0.12648639,0.131807327,0.12519312,0.083897799,0.085163921,0.085608572,0.086090952,0.086858153,0.088157713,0.087061405,0.087690979,0.080719322,0.082617104,0.078754872,0.078460515,0.075693488,0.074001312,0.069952846,0.05971992,0.079519391,0.077533454,0.0774858,0.077241361,0.076926023,0.079022884,0.080078363,0.07943204,0.074363649,0.073718429,0.075675428,0.075611383,0.077749848,0.078815222,0.079441905,0.081337929,0.071181536,0.069900036,0.084667057,0.081520408,0.112001956,0.105266273,0.179243922,0.176677644,3,295.3519169,288.2520293,1.107995152,93.82754314,87.13311759,5.683550307,273.7322821,252.6573064,0.00465409,1.419541696
284.0,0.308895691,0.249764754,0.8086,0.25934678,0.25037927,0.251184937,1.0032,81.2550527,55.30658526,0.003419004,Nova_Formation,100C14h,55,S20A300A0346,EP1,0,4.63513,5.662,1.02687,24,0.132,3.63,0.0048,4.4,1,0.048,0.048,2,Nova_Regular,0.24,4.4,0.18,3,4/6/23,0.9443378492,0.9343367328,0.8899948126,0.2501509152,0.2485639633,0.2411784047,544.489990234375,567.1900024414062,1169.04,0.999800851110504,0.986438965974555,0.9995228247797628,4,333,1416.84952027136,1366.918731588191,1140.0,812.0,255.96682739257807,1024.36083984375,0.12034109,0.11680362,0.16801229,0.17051554,0.17419606,0.17093489,0.181994855,0.17144918,0.109964877,0.109299541,0.112295389,0.111464202,0.114581913,0.114589453,0.116950393,0.115632385,0.103603929,0.10103184,0.104452401,0.102548808,0.100894332,0.098623812,0.096651435,0.083836317,0.102870852,0.099762291,0.101890087,0.102220029,0.10238713,0.103918403,0.108586788,0.10414198,0.09661454,0.097851843,0.099857211,0.101165503,0.102783799,0.105162084,0.108154893,0.111185849,0.097880274,0.094034106,0.124473006,0.121747345,0.158828259,0.156264961,0.246629,0.255183399,4,296.0469177,287.3045028,1.073912233,93.22750045,86.01330119,5.703483106,271.0260907,250.1508339,0.005055492,1.309608992
284.0,0.308895691,0.249764754,0.8086,0.25934678,0.25037927,0.251184937,1.0032,81.2550527,55.30658526,0.003419004,Nova_Formation,100C14h,55,S20A300A0346,EP1,0,4.63513,5.662,1.02687,24,0.132,3.63,0.0048,4.4,1,0.048,0.048,2,Nova_Regular,0.24,4.4,0.18,3,4/6/23,0.9362319717,0.9254919294,0.8801516817,0.2479645001,0.2462493171,0.2388935939,577.0399780273438,590.0399780273438,1248.23,0.9985259043613872,0.985935197229354,0.9997406860906904,5,436,1416.84952027136,1366.918731588191,1140.0,812.0,255.96682739257807,1024.36083984375,0.13984722,0.14424479,0.21524242,0.2130431,0.2198292,0.21436325,0.230723798,0.21490335,0.138540059,0.142343402,0.144097835,0.146688223,0.147855192,0.149264097,0.153142571,0.151850551,0.134086579,0.134077847,0.135105133,0.135262191,0.13332808,0.13201946,0.128396869,0.118797541,0.132181436,0.133042663,0.133518904,0.133016735,0.135558993,0.136086851,0.141832232,0.13886562,0.125825286,0.127717376,0.134794593,0.134573996,0.139772654,0.139397979,0.146152675,0.148717761,0.130268782,0.12390098,0.170098335,0.169894189,0.212792933,0.218079746,0.319041014,0.352061033,5,298.2438403,286.5515609,1.04543415,92.68953917,84.59350215,5.732425508,268.7212642,247.9644187,0.005513438,1.212547763
284.0,0.308895691,0.249764754,0.8086,0.25934678,0.25037927,0.251184937,1.0032,81.2550527,55.30658526,0.003419004,Nova_Formation,100C14h,55,S20A300A0346,EP1,0,4.63513,5.662,1.02687,24,0.132,3.63,0.0048,4.4,1,0.048,0.048,2,Nova_Regular,0.24,4.4,0.18,3,4/6/23,0.9283371639,0.9171428919,0.8697960124,0.2458348273,0.2440313961,0.2362637605,614.97998046875,620.8099975585938,1314.25,0.9966790639179924,0.9853247620133416,0.9996445035382272,6,539,1416.84952027136,1366.918731588191,1140.0,812.0,255.96682739257807,1024.36083984375,0.15717947,0.17346066,0.25668892,0.25461268,0.26314104,0.25649866,0.277285695,0.26114255,0.15314424,0.156306297,0.162077397,0.164156973,0.167601019,0.169718146,0.174097419,0.174072534,0.153777987,0.149947882,0.155279934,0.152582407,0.154355466,0.149921656,0.149982035,0.139109731,0.148057073,0.148042679,0.151900262,0.151366323,0.155315727,0.154113024,0.162024021,0.160732597,0.146150112,0.142317802,0.154496431,0.152398467,0.159433424,0.159910202,0.168379724,0.171532929,0.13787958,0.141676277,0.202095896,0.209456831,0.258572757,0.274319947,0.390838325,0.461979866,6,300.9481501,285.9666843,1.019759265,92.12174435,83.10247542,5.738809073,266.5064445,245.8347462,0.005938368,1.191669612
284.0,0.308895691,0.249764754,0.8086,0.25934678,0.25037927,0.251184937,1.0032,81.2550527,55.30658526,0.003419004,Nova_Formation,100C14h,55,S20A300A0346,EP1,0,4.63513,5.662,1.02687,24,0.132,3.63,0.0048,4.4,1,0.048,0.048,2,Nova_Regular,0.24,4.4,0.18,3,4/6/23,0.9165752174,0.9038428873,0.8541182741000001,0.2426965258,0.24061826,0.2328410422,671.75,665.0999755859375,1456.85,1.009575033622585,0.9852215937928116,0.9993438215259788,7,642,1416.84952027136,1366.918731588191,1140.0,812.0,255.96682739257807,1024.36083984375,0.20025122,0.23513114,0.3212569,0.33427888,0.32912326,0.33755663,0.347053766,0.3425247,0.217342913,0.216068357,0.229974598,0.227456033,0.235263854,0.233983874,0.244020641,0.240195841,0.214164823,0.211616784,0.217454433,0.215903044,0.216472387,0.214306176,0.216065586,0.203911424,0.209083557,0.208440274,0.213588148,0.21513167,0.217871577,0.219448537,0.228771091,0.226854414,0.205899358,0.203353226,0.217356265,0.216760099,0.224275589,0.224060416,0.236392081,0.238928735,,,,,,,,,7,312.436202,285.503694,0.987351825,91.11183216,78.98168617,5.760034227,263.2124911,242.6964445,0.006894373,0.986091532
285.0,0.311460871,0.250671199,0.8048,0.26285926,0.25191347,0.252483159,1.0023,72.1261389,55.49479798,0.004176788,Nova_Formation,100C14h,55,S20A300A0181,EP1,72,4.64381,5.644,1.00019,24,0.0048,3.78,0.0216,4.4,1,0.048,0.048,2,Nova_Regular,0.24,4.4,0.18,3,4/6/23,1.0117431613,0.9862740008,0.9237240225,0.2689140328,0.2626066703,0.2491138642,479.3699951171875,472.2900085449219,1093.86,0.9958246248835888,0.9682153818381196,0.9473987652294016,0,0,,1247.39974705259,999.0,793.0,226.65164184570312,903.6763305664062,0.36501577,0.36364016,0.41785225,0.41878954,0.47151515,0.46768096,0.570993721,0.5588125,0.329308063,0.331853777,0.36660111,0.370724559,0.410791755,0.418884873,0.48569572,0.503504217,0.329943776,0.331220031,0.369080424,0.371382117,0.413437963,0.422037691,0.492690653,0.511768639,0.332488656,0.331853777,0.360390902,0.363638163,0.394980162,0.397945613,0.447556376,0.457729816,0.345203102,0.347113222,0.376107156,0.377435446,0.409687191,0.413361996,0.466628045,0.474258751,0.385253608,0.378897607,0.45315668,0.476992369,0.500939131,0.54404974,0.564531207,0.655445099,0,310.4195138,297.0935934,1.536001128,97.16840986,89.19765951,5.574750578,293.4491678,268.9139438,0.004081091,3.204949916
285.0,0.311460871,0.250671199,0.8048,0.26285926,0.25191347,0.252483159,1.0023,72.1261389,55.49479798,0.004176788,Nova_Formation,100C14h,55,S20A300A0181,EP1,72,4.64381,5.644,1.00019,24,0.0048,3.78,0.0216,4.4,1,0.048,0.048,2,Nova_Regular,0.24,4.4,0.18,3,4/6/23,1.0016517881,0.9819086444,0.9204576701,0.2659880875,0.2614484776,0.2483708377,482.0499877929688,480.0899963378906,1069.53,1.0025789702303285,0.976262334189568,0.9989441991378912,1,24,,1247.39974705259,999.0,793.0,226.65164184570312,903.6763305664062,0.020696104,0.022880226,0.029851645,0.030933112,0.027214378,0.029740363,0.02515018,0.026055813,0.020985454,0.02033785,0.021153063,0.021711975,0.020923436,0.02171123,0.019085228,0.020335197,0.022258937,0.022880733,0.019897521,0.020629257,0.020629436,0.018665701,0.019083351,0.015885055,0.020349801,0.020973563,0.019434482,0.017564029,0.018181533,0.018234968,0.017765313,0.017157316,0.015262187,0.016523302,0.014058828,0.016218871,0.015926927,0.016365319,0.012878478,0.014747262,0.012721986,0.016524792,0.01139617,0.006546497,0.012459934,0.009871006,0.013996899,0.016518533,1,304.8828446,295.2453261,1.39060333,96.52550982,89.44665296,5.595098652,289.2267672,265.9879986,0.003786184,2.479790351
285.0,0.311460871,0.250671199,0.8048,0.26285926,0.25191347,0.252483159,1.0023,72.1261389,55.49479798,0.004176788,Nova_Formation,100C14h,55,S20A300A0181,EP1,72,4.64381,5.644,1.00019,24,0.0048,3.78,0.0216,4.4,1,0.048,0.048,2,Nova_Regular,0.24,4.4,0.18,3,4/6/23,0.9771427473,0.9631262445,0.9095950745,0.2591331494,0.2564194458,0.246128294,519.6500244140625,521.3900146484375,1132.18,1.0043969855515495,0.9830498145395572,0.9989377710849994,2,127,,1247.39974705259,999.0,793.0,226.65164184570312,903.6763305664062,0.08364487,0.08007714,0.10125765,0.10407075,0.099318236,0.10325709,0.099722564,0.097224176,0.080101073,0.078168154,0.079651773,0.078022599,0.078137547,0.078524113,0.076921046,0.077521443,0.075649083,0.0775325,0.074579924,0.076657861,0.07558471,0.071839273,0.07119754,0.060357392,0.074375629,0.078911096,0.074991226,0.075055212,0.075048476,0.075841665,0.07691741,0.07561928,0.069925517,0.073081672,0.069756329,0.073743224,0.071091026,0.072896659,0.069966048,0.073711187,0.062932223,0.067362428,0.067751139,0.059618652,0.081255674,0.073301435,0.11142379,0.110569358,2,297.1180136,291.7781398,1.200050913,95.07266225,88.99469328,5.671277486,280.9668128,259.1330595,0.004276595,1.720637923
285.0,0.311460871,0.250671199,0.8048,0.26285926,0.25191347,0.252483159,1.0023,72.1261389,55.49479798,0.004176788,Nova_Formation,100C14h,55,S20A300A0181,EP1,72,4.64381,5.644,1.00019,24,0.0048,3.78,0.0216,4.4,1,0.048,0.048,2,Nova_Regular,0.24,4.4,0.18,3,4/6/23,0.9644194407,0.9508641877,0.9011125346,0.255626191,0.2531060795,0.2441579791999999,575.3400268554688,564.719970703125,1185.01,1.003615762319617,0.9834851739165064,0.9992313998736267,3,230,,1247.39974705259,999.0,793.0,226.65164184570312,903.6763305664062,0.11699608,0.112480044,0.14702985,0.14939466,0.14845619,0.14766553,0.150053322,0.1431551,0.106168985,0.109304905,0.109808445,0.110230654,0.110062659,0.109343886,0.109347403,0.107376754,0.105531275,0.104215711,0.102453947,0.103995144,0.101617515,0.098519415,0.097902387,0.087034702,0.102988392,0.104217619,0.103520781,0.102297515,0.103292257,0.103877276,0.106164813,0.103569329,0.099807769,0.099766433,0.099930912,0.10055998,0.10065797,0.103396982,0.104257673,0.10420534,0.093452483,0.093406618,0.108105749,0.099669993,0.13077116,0.124390602,0.188810468,0.186185837,3,296.5397118,290.3305471,1.13449243,94.25688229,87.84301599,5.693963761,277.0207426,255.6261014,0.004762522,1.499104437
285.0,0.311460871,0.250671199,0.8048,0.26285926,0.25191347,0.252483159,1.0023,72.1261389,55.49479798,0.004176788,Nova_Formation,100C14h,55,S20A300A0181,EP1,72,4.64381,5.644,1.00019,24,0.0048,3.78,0.0216,4.4,1,0.048,0.048,2,Nova_Regular,0.24,4.4,0.18,3,4/6/23,0.9544851095,0.9406282163,0.8903473477,0.2529076617,0.2503351485,0.2414252519,596.219970703125,589.6500244140625,1247.39,1.0023390245833892,0.9831251466778372,0.9990561376037,4,333,,1247.39974705259,999.0,793.0,226.65164184570312,903.6763305664062,0.120583266,0.12707388,0.18738756,0.18919024,0.18902782,0.18996927,0.195082068,0.18742865,0.122024477,0.123900622,0.127952904,0.128542662,0.128632486,0.129246354,0.130274951,0.129511416,0.119479775,0.118811727,0.120791495,0.120368779,0.121055901,0.115768582,0.116923302,0.104802072,0.115665525,0.118813604,0.119971812,0.118365765,0.119311363,0.121399552,0.123283803,0.122721195,0.116929829,0.112454951,0.117471516,0.118941665,0.121052235,0.121820301,0.125183254,0.127692431,0.104854703,0.106731385,0.136912495,0.133003533,0.166663706,0.16871953,0.245324314,0.261146784,4,296.808324,288.9981332,1.095345688,93.67532686,86.72180917,5.73480339,273.9710231,252.9075723,0.005242791,1.23889888
285.0,0.311460871,0.250671199,0.8048,0.26285926,0.25191347,0.252483159,1.0023,72.1261389,55.49479798,0.004176788,Nova_Formation,100C14h,55,S20A300A0181,EP1,72,4.64381,5.644,1.00019,24,0.0048,3.78,0.0216,4.4,1,0.048,0.048,2,Nova_Regular,0.24,4.4,0.18,3,4/6/23,0.9454944931,0.9312438884,0.8810345585,0.2504729273,0.2478337502,0.2390938386,626.5499877929688,623.8900146484375,1293.75,1.0008753455086945,0.9826758861208166,0.9992726344860428,5,436,,1247.39974705259,999.0,793.0,226.65164184570312,903.6763305664062,0.14376017,0.14868125,0.22179946,0.2236959,0.22465351,0.22503474,0.234633386,0.22301775,0.135357946,0.138516426,0.144665778,0.146030366,0.148466468,0.147567928,0.151806712,0.149826586,0.132813305,0.133429557,0.136074305,0.135101497,0.136742413,0.132399827,0.134067327,0.122594714,0.130906045,0.134065062,0.134945065,0.134647876,0.136605591,0.138861269,0.142334104,0.141672194,0.128997594,0.125394285,0.134081125,0.135483861,0.139837712,0.13996914,0.146223217,0.147622555,0.123907685,0.121346951,0.168085068,0.167874694,0.206516266,0.216516912,0.302421927,0.342501521,5,323.1128106,291.5711742,1.050578056,91.93383528,78.94218046,5.616061777,271.4471153,250.4728377,0.006333482,1.204908071
285.0,0.311460871,0.250671199,0.8048,0.26285926,0.25191347,0.252483159,1.0023,72.1261389,55.49479798,0.004176788,Nova_Formation,100C14h,55,S20A300A0181,EP1,72,4.64381,5.644,1.00019,24,0.0048,3.78,0.0216,4.4,1,0.048,0.048,2,Nova_Regular,0.24,4.4,0.18,3,4/6/23,0.9369446888,0.9218384886,0.8693461750999999,0.2481659007,0.2453346308,0.2361070931,666.22998046875,657.5499877929688,1353.47,0.9992248818886172,0.9819445212273858,0.999263480717556,6,539,,1247.39974705259,999.0,793.0,226.65164184570312,903.6763305664062,0.14528206,0.14740857,0.25588772,0.25913408,0.26208743,0.26234785,0.274261236,0.2617886,0.151888818,0.149956316,0.162051201,0.162849069,0.166372776,0.164529562,0.171858966,0.169632375,0.145530254,0.147411972,0.15248239,0.153471589,0.154896975,0.150098413,0.153142244,0.142932892,0.145529956,0.148685068,0.150429368,0.150743663,0.153629631,0.155231029,0.161408663,0.160105586,0.142713815,0.137874991,0.153524458,0.153637409,0.158159047,0.161219269,0.166855305,0.171544045,0.139167666,0.13914299,0.202109665,0.209436655,0.250608683,0.27451539,0.370527506,0.446105242,6,303.0662087,287.9266499,1.030128885,92.36283004,83.34136939,5.723557144,269.0591748,248.1658112,0.006203166,1.291744729
285.0,0.311460871,0.250671199,0.8048,0.26285926,0.25191347,0.252483159,1.0023,72.1261389,55.49479798,0.004176788,Nova_Formation,100C14h,55,S20A300A0181,EP1,72,4.64381,5.644,1.00019,24,0.0048,3.78,0.0216,4.4,1,0.048,0.048,2,Nova_Regular,0.24,4.4,0.18,3,4/6/23,0.924875707,0.9082009142,0.8520690362,0.2448668908,0.2416231207,0.2315189756,665.7999877929688,697.0999755859375,1451.45,1.011401402194606,0.980980248519054,0.9992590145683692,7,642,,1247.39974705259,999.0,793.0,226.65164184570312,903.6763305664062,0.1615912,0.17217067,0.28148177,0.29082236,0.2886587,0.29267344,0.304567218,0.29351705,0.160755306,0.162629008,0.175546527,0.174647689,0.180854023,0.177770019,0.188694596,0.184831917,0.15757516,0.155200928,0.166079521,0.16583693,0.169360936,0.163401395,0.169625074,0.158334553,0.153125465,0.15690887,0.16326648,0.164380968,0.16755268,0.169328004,0.176622748,0.177216291,0.14994517,0.152454138,0.166741669,0.169700503,0.175175458,0.177656204,0.186153501,0.191796631,,,,,,,,,7,312.1135896,287.6249018,0.990062535,91.20676866,79.78374474,5.704509176,265.4234985,244.8668013,0.007493256,1.058988598
286.0,0.308461711,0.253758791,0.8227,0.262652137,0.251202428,0.252411525,1.0048,71.6438306,54.76204807,0.004653634,Nova_Formation,100C14h,55,S20A300A0187,EP1,72,4.62335,5.657,1.03365,24,0.0048,3.78,0.0216,4.4,1,0.048,0.048,2,Nova_Regular,0.24,4.4,0.18,3,4/6/23,0.9953262684,0.9759785027,0.9203708694,0.2644208328,0.2593168271,0.2463059394,373.3800048828125,361.1499938964844,867.58,0.9928207619138226,0.9692700992502188,0.947962765700989,0,0,1086.871050417366,1084.30014167612,1016.0,808.0,229.6397857666016,903.163330078125,0.21712893,0.21678226,0.269802,0.27177942,0.32165262,0.320189,0.422469288,0.41004312,0.178636298,0.182719946,0.217184559,0.223651946,0.261374801,0.270436466,0.335026503,0.354366541,0.178640276,0.183725163,0.217726901,0.223745316,0.264761955,0.272417128,0.343928516,0.362912923,0.181816876,0.186875924,0.210410208,0.216406792,0.244538248,0.250296295,0.296883523,0.307663471,0.193259761,0.197710857,0.224811167,0.230618969,0.259839147,0.266920179,0.31722644,0.328034103,0.235219032,0.237760812,0.316441745,0.347741216,0.365177333,0.42466256,0.43292883,0.554985821,0,304.5040341,290.5593734,1.59717414,97.39021265,89.42077115,5.351744705,287.8398513,264.420729,0.004387493,3.005666774
286.0,0.308461711,0.253758791,0.8227,0.262652137,0.251202428,0.252411525,1.0048,71.6438306,54.76204807,0.004653634,Nova_Formation,100C14h,55,S20A300A0187,EP1,72,4.62335,5.657,1.03365,24,0.0048,3.78,0.0216,4.4,1,0.048,0.048,2,Nova_Regular,0.24,4.4,0.18,3,4/6/23,0.9863588859,0.9729611065,0.9189892214,0.261773267,0.2584683983,0.245941467,370.760009765625,366.4200134277344,841.53,0.998938986402384,0.9773391707860584,0.9992472321474868,1,24,1086.871050417366,1084.30014167612,1016.0,808.0,229.6397857666016,903.163330078125,-0.001111135,0.006354973,0.00937742,0.008686692,0.009170204,0.007287651,0.006510943,0.003806293,0.001904979,0.000367716,3.71e-05,0.000712991,0.000298798,0.000362903,0.00063169,-0.000325263,0.000633553,-3.77e-06,0.000205964,-2.8e-05,-0.001673907,-0.001051575,-0.002546966,-0.00564146,-0.002707928,-0.002518833,-0.000526994,-0.00220722,-0.001550511,-0.001363263,-0.001906723,-0.001248598,-0.000636041,-0.001273334,-0.002489924,-0.002491444,-0.004993439,-0.003298342,-0.006994635,-0.005088866,-0.01017417,-0.00763081,-0.01099363,-0.017747551,-0.007221669,-0.015531301,-0.003592998,-0.011448145,1,296.624555,290.9505381,1.350167347,96.27683687,90.44756214,5.441895464,284.1229028,261.7731635,0.003751908,2.511587303
286.0,0.308461711,0.253758791,0.8227,0.262652137,0.251202428,0.252411525,1.0048,71.6438306,54.76204807,0.004653634,Nova_Formation,100C14h,55,S20A300A0187,EP1,72,4.62335,5.657,1.03365,24,0.0048,3.78,0.0216,4.4,1,0.048,0.048,2,Nova_Regular,0.24,4.4,0.18,3,4/6/23,0.9648659967,0.9583184247,0.9130214478,0.2557407435,0.2544605146,0.2445085788,367.3800048828125,385.1400146484375,828.73,0.9997596049170752,0.9844833191942044,0.999643977739044,2,127,1086.871050417366,1084.30014167612,1016.0,808.0,229.6397857666016,903.163330078125,0.016232327,0.010151893,0.036578506,0.035196096,0.03734088,0.03429407,0.037208766,0.030472368,0.010173604,0.01179561,0.011595622,0.011982784,0.012449414,0.011116654,0.012075245,0.011141211,0.010803342,0.006974459,0.008397207,0.007537141,0.004570574,0.004066616,0.000630379,-0.007573724,0.005721599,0.004459351,0.006269619,0.005326882,0.006646752,0.007024348,0.006523073,0.006991595,0.005719513,0.003161281,0.005232483,0.003478259,0.004449427,0.004094929,0.003811181,0.004421383,-0.008266523,-0.007648364,-0.001407623,-0.009765416,0.016840786,0.004297853,0.057211667,0.041272044,2,292.092779,288.0969315,1.192428178,94.87316327,89.39122169,5.451069918,276.8096688,255.7406396,0.004033105,1.881667449
286.0,0.308461711,0.253758791,0.8227,0.262652137,0.251202428,0.252411525,1.0048,71.6438306,54.76204807,0.004653634,Nova_Formation,100C14h,55,S20A300A0187,EP1,72,4.62335,5.657,1.03365,24,0.0048,3.78,0.0216,4.4,1,0.048,0.048,2,Nova_Regular,0.24,4.4,0.18,3,4/6/23,0.9531440022,0.9470347966,0.9065060728,0.2524862416,0.2513859536,0.2428361959,386.760009765625,411.7099914550781,855.41,0.9984455641125298,0.9852891852081096,0.9996242783890364,3,230,1086.871050417366,1084.30014167612,1016.0,808.0,229.6397857666016,903.163330078125,0.011086494,0.019701868,0.061033487,0.06142637,0.0657292,0.061838478,0.067008168,0.05801037,0.015245304,0.014350817,0.016505525,0.017369479,0.016899198,0.017702192,0.017771184,0.018157244,0.00951837,0.008260012,0.010393173,0.010148332,0.005834401,0.006331056,0.001241207,-0.007551044,0.008886412,0.007014364,0.010147452,0.008602962,0.010375082,0.009096831,0.012053341,0.011461556,0.005069509,0.005716905,0.00886105,0.008306637,0.010475129,0.01108107,0.010780334,0.012706697,-0.005104557,-0.002548084,0.014173269,0.007632583,0.040040821,0.03167817,0.103617579,0.096615911,3,291.3915066,286.9110408,1.127036292,94.03697466,88.34744448,5.45451342,273.0865507,252.4861376,0.004433712,1.666723863
286.0,0.308461711,0.253758791,0.8227,0.262652137,0.251202428,0.252411525,1.0048,71.6438306,54.76204807,0.004653634,Nova_Formation,100C14h,55,S20A300A0187,EP1,72,4.62335,5.657,1.03365,24,0.0048,3.78,0.0216,4.4,1,0.048,0.048,2,Nova_Regular,0.24,4.4,0.18,3,4/6/23,0.9429851374,0.9371551561,0.896496304,0.2497448171,0.2487670782,0.2404078454,425.6799926757813,450.7699890136719,934.48,0.9969285230234868,0.9853326570204948,0.9995331646436124,4,333,1086.871050417366,1084.30014167612,1016.0,808.0,229.6397857666016,903.163330078125,0.02345246,0.027313828,0.106282234,0.10503778,0.112157494,0.106129974,0.120718032,0.10548228,0.029864132,0.028322011,0.034524873,0.033657849,0.037258238,0.035330236,0.041923821,0.038473189,0.025410548,0.026045471,0.026771754,0.027094692,0.024358034,0.023798823,0.020310611,0.012130409,0.022156477,0.020350099,0.02627182,0.02562739,0.027597696,0.027865022,0.031679183,0.03114742,0.020325959,0.019685671,0.025370687,0.026039287,0.028589576,0.029877812,0.033113569,0.035565436,0.007607043,0.008877903,0.047088206,0.047559679,0.083850861,0.08560279,0.168415397,0.186201632,4,291.9660552,285.6258275,1.092849041,93.48582068,87.18560674,5.482004382,270.2103971,249.7447132,0.004826933,1.616915289
286.0,0.308461711,0.253758791,0.8227,0.262652137,0.251202428,0.252411525,1.0048,71.6438306,54.76204807,0.004653634,Nova_Formation,100C14h,55,S20A300A0187,EP1,72,4.62335,5.657,1.03365,24,0.0048,3.78,0.0216,4.4,1,0.048,0.048,2,Nova_Regular,0.24,4.4,0.18,3,4/6/23,0.9348829992,0.9285409656,0.8892653429,0.2475221989,0.2464608236,0.2386614986,475.7799987792969,475.6199951171875,974.54,0.9956510467692454,0.9852969232148324,0.999623546883723,5,436,1086.871050417366,1084.30014167612,1016.0,808.0,229.6397857666016,903.163330078125,0.032655284,0.032999948,0.1424357,0.14082736,0.15032974,0.1434539,0.161621183,0.14290899,0.037479728,0.039947346,0.050115064,0.047815055,0.053175509,0.051721036,0.059699774,0.057068408,0.03429763,0.033007503,0.041456595,0.039930016,0.038303435,0.038198858,0.037451655,0.02663666,0.031756654,0.031127885,0.039282635,0.037576109,0.041015685,0.040756136,0.046359241,0.046353877,0.03493312,0.029190898,0.041902483,0.040595785,0.045393318,0.045797169,0.053348124,0.054583818,0.019670039,0.007570431,0.07691595,0.081729978,0.121565402,0.133006662,0.223680347,0.271900117,5,293.2792732,285.0240481,1.055975511,92.86053896,85.96658242,5.490644213,267.7718245,247.5220951,0.005246215,1.50311574
286.0,0.308461711,0.253758791,0.8227,0.262652137,0.251202428,0.252411525,1.0048,71.6438306,54.76204807,0.004653634,Nova_Formation,100C14h,55,S20A300A0187,EP1,72,4.62335,5.657,1.03365,24,0.0048,3.78,0.0216,4.4,1,0.048,0.048,2,Nova_Regular,0.24,4.4,0.18,3,4/6/23,0.9265818559,0.9194126832,0.8794510346,0.2452767052,0.2440472756,0.236245678,505.7099914550781,498.9500122070313,1047.59,0.9945263700826632,0.9851346761467232,0.9995404022804392,6,539,1086.871050417366,1084.30014167612,1016.0,808.0,229.6397857666016,903.163330078125,0.05197805,0.05525489,0.17628771,0.17773077,0.18485215,0.17993414,0.201314241,0.18170053,0.050188661,0.051181719,0.065381572,0.06360364,0.070085913,0.068607926,0.079286486,0.074514747,0.050184682,0.043820575,0.05497925,0.053197801,0.055539757,0.05214569,0.053336114,0.041253775,0.043194398,0.040669814,0.051772565,0.05154866,0.055628419,0.055488765,0.063515484,0.062892348,0.041285723,0.040639937,0.056896865,0.05538331,0.061326623,0.062788963,0.071139604,0.074301302,0.041276962,0.03173396,0.111300558,0.122550845,0.165812492,0.192520648,0.295496553,0.386974752,6,295.4279144,284.494963,1.025380666,92.2434418,84.55624493,5.502542237,265.4572064,245.2766019,0.005759027,1.496888263
286.0,0.308461711,0.253758791,0.8227,0.262652137,0.251202428,0.252411525,1.0048,71.6438306,54.76204807,0.004653634,Nova_Formation,100C14h,55,S20A300A0187,EP1,72,4.62335,5.657,1.03365,24,0.0048,3.78,0.0216,4.4,1,0.048,0.048,2,Nova_Regular,0.24,4.4,0.18,3,4/6/23,0.9131824227,0.9059628603,0.8645423251,0.2416175021,0.2404148892,0.2324309524,519.3499755859375,542.6599731445312,1124.2,1.006127822349253,0.9859817773701588,0.9997754633003012,7,642,1086.871050417366,1084.30014167612,1016.0,808.0,229.6397857666016,903.163330078125,0.045282304,0.04822643,0.21029943,0.21104395,0.2213395,0.21581405,0.242268234,0.21847725,0.061617017,0.058775142,0.078074262,0.07808882,0.084658921,0.083296388,0.097172052,0.093035489,0.054621652,0.046966374,0.068711236,0.065982461,0.068339705,0.067146003,0.06984216,0.059068978,0.052714229,0.048899636,0.064557701,0.064835042,0.069734335,0.070350677,0.078750372,0.079363793,0.053984925,0.047597244,0.071865767,0.071745381,0.078243852,0.080376208,0.090188444,0.095218807,,,,,,,,,7,301.9227324,283.9991992,0.979459768,91.04500513,81.45513135,5.4904165,261.5242972,241.6173981,0.006848321,1.356948481
287.0,0.308141255,0.258764217,0.8398,0.263842785,0.256588069,0.255517903,0.9958,72.2813278,54.79982502,0.003904675,Nova_Formation,100C14h,55,S20A300A0342,EP1,72,4.64745,5.662,1.01455,24,0.0048,3.78,0.0216,4.4,1,0.048,0.048,2,Nova_Regular,0.24,4.4,0.18,3,4/6/23,0.9919291864,0.9723346084,0.9139666745,0.2635925478,0.2587858215,0.2462605006,472.0700073242188,454.7799987792969,1030.63,0.99136299389979,0.969545775017848,0.9485107545380664,0,0,1272.5588505213818,1249.9202922918823,1093.0,689.0,244.0868682861328,966.2169189453124,0.3481039,0.34963736,0.40618944,0.40848303,0.45800513,0.4582422,0.556626141,0.5467074,0.316595733,0.323573768,0.353579104,0.360766023,0.397452176,0.407672524,0.472356647,0.490766078,0.3185049,0.319123894,0.355792224,0.359788626,0.401657909,0.409893483,0.482500464,0.500299513,0.319138616,0.323573768,0.348282725,0.352529764,0.382087469,0.387326241,0.435478538,0.444993883,0.334396064,0.336289704,0.36329183,0.367943436,0.398445487,0.404227823,0.454550356,0.464702487,0.377627432,0.373795837,0.455138385,0.487718701,0.506415665,0.567141116,0.575976074,0.698641002,0,304.9397389,290.9740996,1.513364309,97.10620054,88.86515139,5.561863124,287.1687418,263.592465,0.003993391,2.777846506
287.0,0.308141255,0.258764217,0.8398,0.263842785,0.256588069,0.255517903,0.9958,72.2813278,54.79982502,0.003904675,Nova_Formation,100C14h,55,S20A300A0342,EP1,72,4.64745,5.662,1.01455,24,0.0048,3.78,0.0216,4.4,1,0.048,0.048,2,Nova_Regular,0.24,4.4,0.18,3,4/6/23,0.9813756526,0.9675997952,0.9093703443,0.2605759886,0.2575559455,0.2451690511,451.3999938964844,475.760009765625,1024.0,0.9976182326902416,0.9772426591841696,0.9990753718674538,1,24,1272.5588505213818,1249.9202922918823,1093.0,689.0,244.0868682861328,966.2169189453124,0.026891738,0.03178546,0.030421406,0.029504985,0.028487533,0.02675569,0.02753216,0.025428832,0.019079357,0.017800063,0.020959616,0.019190729,0.020026833,0.018717974,0.019714624,0.019953758,0.019079387,0.020342857,0.017957777,0.018795401,0.017456144,0.016651988,0.013385266,0.008902609,0.019081414,0.017800063,0.017685413,0.017649144,0.017364323,0.016981721,0.016717881,0.017164588,0.013360083,0.014619619,0.014483184,0.015833437,0.012684077,0.014456838,0.012091279,0.01334843,0.010180384,0.013350248,0.010029137,0.004097044,0.01466924,0.008143783,0.021628141,0.01841253,1,298.7058196,288.969551,1.39659862,96.53276673,89.3629128,5.602598217,283.122024,260.5759056,0.003621253,2.18459411
287.0,0.308141255,0.258764217,0.8398,0.263842785,0.256588069,0.255517903,0.9958,72.2813278,54.79982502,0.003904675,Nova_Formation,100C14h,55,S20A300A0342,EP1,72,4.64745,5.662,1.01455,24,0.0048,3.78,0.0216,4.4,1,0.048,0.048,2,Nova_Regular,0.24,4.4,0.18,3,4/6/23,0.9578566419,0.950359689,0.8994430028,0.2540295646,0.252975052,0.2431062348,513.1900024414062,501.0700073242188,1068.27,0.9979762916978216,0.9846944459450296,0.9993809526138828,2,127,1272.5588505213818,1249.9202922918823,1093.0,689.0,244.0868682861328,966.2169189453124,0.07446936,0.079466075,0.09297514,0.090575516,0.0939036,0.09019455,0.094807208,0.08731884,0.067377925,0.066755742,0.069570273,0.066895157,0.07020098,0.067745835,0.068006009,0.066379815,0.062292188,0.067389429,0.062307239,0.064006686,0.060271859,0.057816982,0.053414196,0.043870091,0.062929899,0.062303841,0.062303424,0.063500017,0.062910527,0.062562674,0.063491344,0.064212054,0.059750974,0.059123456,0.061502457,0.061551332,0.061444044,0.061744392,0.062185675,0.063574553,0.048305184,0.05467388,0.061502278,0.051224232,0.081090927,0.068955123,0.132852077,0.120791912,2,293.9998863,285.8683168,1.212065204,95.07478843,88.17065144,5.642651457,275.3521677,254.0294816,0.004001248,1.628663073
287.0,0.308141255,0.258764217,0.8398,0.263842785,0.256588069,0.255517903,0.9958,72.2813278,54.79982502,0.003904675,Nova_Formation,100C14h,55,S20A300A0342,EP1,72,4.64745,5.662,1.01455,24,0.0048,3.78,0.0216,4.4,1,0.048,0.048,2,Nova_Regular,0.24,4.4,0.18,3,4/6/23,0.9471706068,0.9412558349,0.899383141,0.2509368634,0.2500868058,0.2418362901,441.5,441.760009765625,934.35,0.9962423135370718,0.9854966344745804,0.9993326600073352,3,230,1272.5588505213818,1249.9202922918823,1093.0,689.0,244.0868682861328,966.2169189453124,-0.03089577,-0.03178674,0.001267612,-0.003240466,0.00242126,-0.004396915,0.005328774,-0.006360114,-0.047056824,-0.047678918,-0.040820837,-0.043833196,-0.04049319,-0.042395204,-0.039439976,-0.042018265,-0.047692597,-0.047043204,-0.047529519,-0.047259957,-0.051681638,-0.052774906,-0.059754938,-0.069291502,-0.050235391,-0.050857365,-0.047765553,-0.049101442,-0.048758477,-0.048690438,-0.047062546,-0.047679603,-0.05404833,-0.055307299,-0.050718307,-0.05152908,-0.048187137,-0.049032211,-0.045039207,-0.045059502,-0.060409367,-0.060395062,-0.040217876,-0.048953265,-0.01346153,-0.021549404,0.057822406,0.055303156,3,292.0806774,285.4018451,1.128172965,93.98405889,87.56040253,5.52918521,271.5274134,250.9367807,0.004370811,1.515060899
287.0,0.308141255,0.258764217,0.8398,0.263842785,0.256588069,0.255517903,0.9958,72.2813278,54.79982502,0.003904675,Nova_Formation,100C14h,55,S20A300A0342,EP1,72,4.64745,5.662,1.01455,24,0.0048,3.78,0.0216,4.4,1,0.048,0.048,2,Nova_Regular,0.24,4.4,0.18,3,4/6/23,0.9371788536,0.9313194389,0.8895012221,0.2482238995,0.2474288784,0.2394494756,477.80999755859375,480.6799926757813,999.2,0.9946508476085456,0.98527935360947,0.9994927791570556,4,333,1272.5588505213818,1249.9202922918823,1093.0,689.0,244.0868682861328,966.2169189453124,-0.020044118,-0.010843933,0.044540197,0.043809623,0.04832679,0.043986946,0.057473898,0.0427894,-0.024834752,-0.029909909,-0.018773615,-0.021039039,-0.014890552,-0.018223554,-0.012783736,-0.014673144,-0.031827003,-0.026093662,-0.027549684,-0.027595788,-0.028332889,-0.032440007,-0.036275893,-0.047730774,-0.030555815,-0.033723652,-0.028561682,-0.029879302,-0.027027041,-0.028200686,-0.023580313,-0.024202526,-0.037549973,-0.036269575,-0.02826786,-0.028027743,-0.023831308,-0.024710536,-0.016591042,-0.017214775,-0.044550091,-0.040723056,0.000777632,-0.00441736,0.037885547,0.038222551,0.130861282,0.155018628,4,321.5174041,287.7736547,1.108561451,92.16520374,78.74048141,5.430323823,268.7913931,248.2238156,0.006046997,1.376318214
287.0,0.308141255,0.258764217,0.8398,0.263842785,0.256588069,0.255517903,0.9958,72.2813278,54.79982502,0.003904675,Nova_Formation,100C14h,55,S20A300A0342,EP1,72,4.64745,5.662,1.01455,24,0.0048,3.78,0.0216,4.4,1,0.048,0.048,2,Nova_Regular,0.24,4.4,0.18,3,4/6/23,0.9294189968,0.9227830079,0.8814749779,0.2461171378,0.2451637142,0.2375256182,520.2100219726562,517.6699829101562,1045.08,0.9933413843811214,0.9849787990764132,0.9993992558440966,5,436,1272.5588505213818,1249.9202922918823,1093.0,689.0,244.0868682861328,966.2169189453124,0.007781982,-0.005755663,0.08459136,0.08304441,0.08989763,0.084414035,0.10186547,0.08384901,-0.006389916,-0.012109369,0.000816971,-0.001954883,0.005619526,0.000368446,0.008734316,0.008214176,-0.012746722,-0.012106955,-0.009264439,-0.010212034,-0.010187,-0.014787674,-0.016554087,-0.028651506,-0.016560704,-0.014651895,-0.01148051,-0.011127025,-0.009003013,-0.008651555,-0.004495412,-0.003222644,-0.018469304,-0.017833352,-0.007747591,-0.008826405,-0.003285766,-0.003226489,0.005673081,0.006309897,-0.031189024,-0.024191439,0.03468892,0.034388661,0.081563413,0.093693256,0.196360171,0.252916276,5,294.6840605,283.6868891,1.061116758,92.80733292,85.05007018,5.562533162,266.4091776,246.1170547,0.005173246,1.385003638
