Repository: cx26/formation-analysis

# ***Data-Driven Analysis of Battery Formation*** 

This repository contains half cell measurement data and code (for plotting, simulation and experiment design) accompanying the paper *Data-Driven Analysis of Battery Formation Reveals the Role of Electrode Utilization in Extending Cycle Life* by Xiao Cui et al (2024).  

- **[data](data)**: 
    - extracted summary information from [aging cycles, diagnostic cycles](data/rpt_summary_041524.csv) and [formation cycles](data/formation_cycle_info_042124.csv); [resistances](data/delta_features_041524.csv); [electrode-specifics](data/electrode_info_04152024.csv) fitted using differential voltage analysis; [formation parameters](data/Formation_2022

File: data/df_all.csv (part 35 of 43)
seq_num,1st_ch_cap,1st_disch_cap,1st_CE,disch_cap_with_cv,last_ch_cap,last_disch_cap,last_CE,formation_time,temperature_exp,cv_hold_cap,formation_file_name,formation_drying_date,formation_temperature,cell_id,electrolyte,ocv_time,cell_mass_before,cell_mass_after,electrolyte_mass,wetting_hold_time,formation_charge_current_1,formation_cutoff_voltage_1,formation_charge_current_2,formation_cutoff_voltage_2,charge_hold_time,formation_discharge_current,formation_verification_current,formation_verification_repeat,regular_project_name,regular_charge_current,regular_charge_cutoff_voltage,regular_discharge_current,regular_discharge_cutoff_voltage,date,rpt_low_energy,rpt_med_energy,regu_energy,rpt_low_cap,rpt_med_cap,regu_cap,rpt_low_cv_t,rpt_med_cv_t,regu_cv_t,rpt_low_ce,rpt_med_ce,regu_ce,diag_pos_x,cycle_index,rpt_low_life,rpt_med_life,regu_life,regu_knee,q_throughput,e_throughput,r_c_0_0s,r_d_0_0s,r_c_0_3s,r_d_0_3s,r_c_0_10s,r_d_0_10s,r_c_0_30s,r_d_0_30s,r_c_1_0s,r_d_1_0s,r_c_1_3s,r_d_1_3s,r_c_1_10s,r_d_1_10s,r_c_1_30s,r_d_1_30s,r_c_2_0s,r_d_2_0s,r_c_2_3s,r_d_2_3s,r_c_2_10s,r_d_2_10s,r_c_2_30s,r_d_2_30s,r_c_3_0s,r_d_3_0s,r_c_3_3s,r_d_3_3s,r_c_3_10s,r_d_3_10s,r_c_3_30s,r_d_3_30s,r_c_4_0s,r_d_4_0s,r_c_4_3s,r_d_4_3s,r_c_4_10s,r_d_4_10s,r_c_4_30s,r_d_4_30s,r_c_5_0s,r_d_5_0s,r_c_5_3s,r_d_5_3s,r_c_5_10s,r_d_5_10s,r_c_5_30s,r_d_5_30s,diag_pos_y,Q_ne,Q_pe,SOC_ne_0,SOC_pe_0,SOC_ne_100,SOC_pe_100,Q_li,Q_full,error,Q_offset
287.0,0.308141255,0.258764217,0.8398,0.263842785,0.256588069,0.255517903,0.9958,72.2813278,54.79982502,0.003904675,Nova_Formation,100C14h,55,S20A300A0342,EP1,72,4.64745,5.662,1.01455,24,0.0048,3.78,0.0216,4.4,1,0.048,0.048,2,Nova_Regular,0.24,4.4,0.18,3,4/6/23,0.9176890523,0.9103434593,0.8696937252,0.242932708,0.241820326,0.2345323299,544.3699951171875,533.0399780273438,1113.1,1.0054747104853872,0.9849375092959666,0.999468230482375,6,539,1272.5588505213818,1249.9202922918823,1093.0,689.0,244.0868682861328,966.2169189453124,0.015696883,0.0158467,0.11902517,0.11733955,0.12706828,0.11840591,0.141435385,0.12069899,0.00057891,-0.001311719,0.016236186,0.013557076,0.023168415,0.017933011,0.028513998,0.025363296,-0.00450632,-0.002580404,0.004437238,0.004048795,0.003797352,0.000540644,-0.001333803,-0.010925651,-0.003870815,-0.004487813,0.001693487,0.002987027,0.00577721,0.007143974,0.011998653,0.013929933,-0.008322835,-0.007669479,0.008521646,0.006004274,0.013276517,0.013416588,0.024707466,0.026637822,,,,,,,,,6,300.640888,282.9445965,1.01212276,91.84753765,82.21600924,5.564891344,262.9204996,242.9326251,0.006041807,1.199460303
287.0,0.308141255,0.258764217,0.8398,0.263842785,0.256588069,0.255517903,0.9958,72.2813278,54.79982502,0.003904675,Nova_Formation,100C14h,55,S20A300A0342,EP1,72,4.64745,5.662,1.01455,24,0.0048,3.78,0.0216,4.4,1,0.048,0.048,2,Nova_Regular,0.24,4.4,0.18,3,4/6/23,0.9069282901,0.8988675464,0.8549087163,0.2400063931,0.2387238645,0.2306986124,568.030029296875,547.3300170898438,1188.41,1.005608934849453,0.984359568474505,0.9994976733631636,7,642,1272.5588505213818,1249.9202922918823,1093.0,689.0,244.0868682861328,966.2169189453124,0.025231183,0.022824526,0.15004289,0.14842021,0.16016501,0.15088698,0.180318356,0.1556356,0.016497672,0.008210123,0.031043053,0.027367204,0.036843359,0.032789946,0.045719773,0.041869372,0.006326824,0.008210838,0.018613577,0.018371761,0.019511104,0.015128016,0.017777294,0.006910205,0.006962448,0.005669743,0.016518533,0.015919924,0.020863742,0.020909637,0.028564215,0.029166967,0.004827559,0.001850128,0.021425664,0.021661609,0.028921276,0.030931413,0.042320639,0.046958387,,,,,,,,,7,303.753262,282.3044512,0.982747998,90.99770939,80.38915104,5.55819952,259.8757132,240.0063107,0.006951295,1.19322877
288.0,0.378739368,0.235890434,0.6228,0.24835471,0.238870253,0.238710144,0.9993,29.6064639,25.00239066,0.160417321,Nova_Formation,100C14h on 042123,25,S20A300A0007,EP1,0,4.633,5.557,0.924,24,0.18,3.74,0.4,4.4,1,0.048,0.048,1,Nova_Regular,0.24,4.4,0.18,3,,0.9478879216,0.9467149723,0.912984371,0.2510574673,0.251330109,0.2447851226,436.8900146484375,404.8999938964844,885.76,0.9869111077862748,0.987867129115266,0.9702200916689137,0,0,982.0938690693372,971.993023187354,903.0,742.0,199.544174194336,786.6642456054688,0.25326797,0.26442495,0.35283276,0.35885933,0.40854824,0.40934798,0.510695219,0.4967706,0.211023524,0.208740026,0.251603454,0.252876401,0.299111545,0.302439451,0.37565127,0.38926217,0.206576228,0.204675987,0.244645476,0.245236948,0.28837961,0.290120184,0.363574624,0.369911283,0.210391894,0.207216501,0.24259761,0.241991282,0.278301179,0.279441655,0.334974021,0.340700239,0.226917833,0.230736703,0.268848419,0.270640194,0.305503428,0.30996567,0.365483463,0.375026107,0.270139515,0.266331851,0.414467365,0.467599273,0.480253309,0.564323902,0.605113566,0.753865957,0,304.4315134,290.4613493,1.027874035,92.68761778,84.2504836,5.462294908,272.3508777,251.0573833,0.005342335,2.298466465
288.0,0.378739368,0.235890434,0.6228,0.24835471,0.238870253,0.238710144,0.9993,29.6064639,25.00239066,0.160417321,Nova_Formation,100C14h on 042123,25,S20A300A0007,EP1,0,4.633,5.557,0.924,24,0.18,3.74,0.4,4.4,1,0.048,0.048,1,Nova_Regular,0.24,4.4,0.18,3,,0.9390869813,0.9382263687,0.9079649291,0.2486163822,0.2489716032,0.2434247192,411.1600036621094,405.5400085449219,854.11,0.992626373581854,0.9904826922391746,0.999641316331832,1,24,982.0938690693372,971.993023187354,903.0,742.0,199.544174194336,786.6642456054688,6.57e-05,1.72e-05,-0.000395209,-0.003131121,-0.001449436,-0.005952567,-0.002446473,-0.007933348,-0.000606701,0.004848659,0.001376688,0.001200408,-0.000600249,-0.000190854,-0.000591159,-0.001496255,0.003204912,0.001920342,0.000307098,-0.002584293,-0.002345681,-0.003640145,-0.006311804,-0.008209795,-0.000610754,1.35e-05,-0.0023233,-0.003833994,-0.004436702,-0.006046474,-0.007032335,-0.006970137,-0.001246482,-0.009519994,-0.010238469,-0.012765259,-0.011380345,-0.013767838,-0.011401057,-0.015231609,-0.00314644,-0.008882016,-0.034641594,-0.056337446,-0.024099231,-0.050826669,-0.006922841,-0.036819637,1,303.2500989,288.3285577,1.006690683,92.30351162,83.58479779,5.451833276,269.1901742,248.616298,0.005078729,1.801893465
288.0,0.378739368,0.235890434,0.6228,0.24835471,0.238870253,0.238710144,0.9993,29.6064639,25.00239066,0.160417321,Nova_Formation,100C14h on 042123,25,S20A300A0007,EP1,0,4.633,5.557,0.924,24,0.18,3.74,0.4,4.4,1,0.048,0.048,1,Nova_Regular,0.24,4.4,0.18,3,,0.9255012644,0.9249725097,0.8981655459,0.2448936334,0.2453690911,0.2409938903,403.7000122070313,420.1900024414063,854.48,0.991712616834518,0.991365234597844,0.9999792306102256,2,127,982.0938690693372,971.993023187354,903.0,742.0,199.544174194336,786.6642456054688,0.021976918,0.01591739,0.02020222,0.012243331,0.020070493,0.01146549,0.021375239,0.011151999,0.021645561,0.024561405,0.02215153,0.020858765,0.020000428,0.020172149,0.021027654,0.019493103,0.022278681,0.023539945,0.020281255,0.020281926,0.017982662,0.017944098,0.013439417,0.012143105,0.019734412,0.019092366,0.015902638,0.017160803,0.01615569,0.015916824,0.016719401,0.014655262,0.01274392,0.007014543,0.005003899,0.003800184,0.005525261,0.003744304,0.009583741,0.005756885,0.008935452,0.005746543,-0.025871724,-0.054674298,0.001889139,-0.030087829,0.053478479,0.031220496,2,302.5555556,285.9038846,0.986417595,91.60280221,82.39454297,5.453288583,264.8804312,244.8935493,0.005197159,1.411256732
288.0,0.378739368,0.235890434,0.6228,0.24835471,0.238870253,0.238710144,0.9993,29.6064639,25.00239066,0.160417321,Nova_Formation,100C14h on 042123,25,S20A300A0007,EP1,0,4.633,5.557,0.924,24,0.18,3.74,0.4,4.4,1,0.048,0.048,1,Nova_Regular,0.24,4.4,0.18,3,,0.9181606262,0.9170858215,0.8900887726,0.2429006743,0.2432588352,0.2389440275,423.9599914550781,441.9200134277344,882.3,0.9901905179562156,0.9909987938061898,0.9999626717305456,3,230,982.0938690693372,971.993023187354,903.0,742.0,199.544174194336,786.6642456054688,0.03933692,0.017169058,0.043323457,0.032371253,0.04258588,0.03244406,0.047728837,0.034635276,0.024179965,0.03153716,0.033893794,0.032312959,0.034538031,0.03208378,0.037541032,0.034719944,0.033076972,0.033058628,0.03139016,0.031349376,0.030766666,0.03105256,0.028030574,0.02673617,0.027989969,0.027975529,0.026149631,0.027380496,0.027086705,0.027554244,0.028637677,0.026707619,0.020999134,0.013354346,0.015550315,0.013905585,0.017641634,0.015638709,0.023555189,0.019714415,0.011470169,0.011448294,-0.008849531,-0.035810679,0.029565483,0.003704906,0.10621798,0.115072489,3,303.6098396,284.9261585,0.968965465,91.15057137,81.39034882,5.455655082,262.6536959,242.9005901,0.00559127,1.266642893
288.0,0.378739368,0.235890434,0.6228,0.24835471,0.238870253,0.238710144,0.9993,29.6064639,25.00239066,0.160417321,Nova_Formation,100C14h on 042123,25,S20A300A0007,EP1,0,4.633,5.557,0.924,24,0.18,3.74,0.4,4.4,1,0.048,0.048,1,Nova_Regular,0.24,4.4,0.18,3,,0.9098962816,0.9090155156,0.8816157464,0.2406793303,0.241132614,0.2368596614,460.2699890136719,444.1000061035156,949.15,1.0026894862308928,0.9917048027173336,1.00000935288308,4,333,982.0938690693372,971.993023187354,903.0,742.0,199.544174194336,786.6642456054688,0.037282616,0.038787663,0.068690866,0.0632014,0.07300916,0.06402221,0.082431793,0.06770125,0.041336045,0.044255644,0.047123283,0.046343505,0.049196392,0.047136456,0.053976983,0.051256448,0.042605057,0.043870091,0.044502705,0.043746874,0.045492947,0.044519752,0.043887079,0.041367084,0.040696368,0.038151279,0.038704187,0.038206577,0.040385157,0.039733917,0.043883145,0.042607218,0.033069611,0.025437266,0.027991205,0.02670452,0.031064719,0.029479444,0.038166285,0.035616606,,,,,,,,,4,310.1320947,284.2708073,0.950560766,90.49601192,78.91263185,5.441409811,260.2017377,240.6792459,0.006099337,1.106158183
288.0,0.378739368,0.235890434,0.6228,0.24835471,0.238870253,0.238710144,0.9993,29.6064639,25.00239066,0.160417321,Nova_Formation,100C14h on 042123,25,S20A300A0007,EP1,0,4.633,5.557,0.924,24,0.18,3.74,0.4,4.4,1,0.048,0.048,1,Nova_Regular,0.24,4.4,0.18,3,,0.9034117048,0.9016460273,0.8698514969,0.2389670907,0.2392365934,0.2338933938,467.7000122070313,482.0199890136719,1012.25,1.0035498510510548,0.9914531078387476,0.9999736412500146,5,436,982.0938690693372,971.993023187354,903.0,742.0,199.544174194336,786.6642456054688,0.049810708,0.047043383,0.10326317,0.095088035,0.107827365,0.095728785,0.122926295,0.10137603,0.053411528,0.055690825,0.062702447,0.060828596,0.065065175,0.063670218,0.07312274,0.070314586,0.056587517,0.054034099,0.059601218,0.059219465,0.061222821,0.060424209,0.063591212,0.059154689,0.048322305,0.049586654,0.05155614,0.052932471,0.054561764,0.054174811,0.059771597,0.059124231,0.041331112,0.036872357,0.041766733,0.040667236,0.046556205,0.045691669,0.055959523,0.055309176,,,,,,,,,5,315.5555565,283.8969301,0.943482801,90.00827258,77.03187617,5.434919468,258.5079351,238.9670067,0.006542085,1.134146444
288.0,0.378739368,0.235890434,0.6228,0.24835471,0.238870253,0.238710144,0.9993,29.6064639,25.00239066,0.160417321,Nova_Formation,100C14h on 042123,25,S20A300A0007,EP1,0,4.633,5.557,0.924,24,0.18,3.74,0.4,4.4,1,0.048,0.048,1,Nova_Regular,0.24,4.4,0.18,3,,0.8951332958,0.8915998206,0.8496382283,0.2367844382,0.2366081276,0.2286148144,508.4100036621094,529.5399780273438,1136.2,1.004973338514204,0.9898670204062682,1.0000034652292646,6,539,982.0938690693372,971.993023187354,903.0,742.0,199.544174194336,786.6642456054688,0.055032104,0.05755505,0.13417321,0.12669489,0.1429112,0.13010326,0.163076818,0.13794103,0.060141817,0.063311607,0.074544966,0.072476387,0.079314709,0.076214492,0.088735431,0.08428666,0.061649501,0.062926248,0.071744561,0.070859537,0.074414939,0.07447055,0.080079705,0.076939285,0.057200208,0.061023355,0.064369708,0.064795285,0.067183286,0.067069501,0.0749937,0.07437107,0.049330294,0.048306793,0.05740726,0.05726701,0.0641357,0.064362049,0.076021761,0.07818073,,,,,,,,,6,333.7525924,283.9036524,0.953418552,89.12127097,72.22517041,5.335339574,256.2006025,236.7843538,0.007445029,1.086965674
288.0,0.378739368,0.235890434,0.6228,0.24835471,0.238870253,0.238710144,0.9993,29.6064639,25.00239066,0.160417321,Nova_Formation,100C14h on 042123,25,S20A300A0007,EP1,0,4.633,5.557,0.924,24,0.18,3.74,0.4,4.4,1,0.048,0.048,1,Nova_Regular,0.24,4.4,0.18,3,,0.8813268701,0.8761071044,0.8193249758,0.2330710662,0.2324275516,0.2205708827,565.5999755859375,565.6400146484375,1257.71,1.009209407451909,0.988242187863,0.999771839716649,7,642,982.0938690693372,971.993023187354,903.0,742.0,199.544174194336,786.6642456054688,0.07552624,0.053379834,0.1636878,0.16261604,0.17491102,0.16826293,0.202017367,0.17943802,0.075009361,0.072835475,0.088393569,0.085764199,0.09367767,0.089099109,0.105516911,0.100159049,0.069922358,0.071814701,0.085042596,0.082703695,0.09040612,0.087756902,0.098528922,0.095355064,0.068013564,0.069274187,0.077117175,0.07707876,0.081825137,0.080964327,0.092804074,0.090879232,0.061659515,0.055923611,0.076795697,0.07681343,0.085794061,0.089082927,0.101069421,0.111215115,,,,,,,,,7,368.9414469,283.1613877,0.985752589,87.65495756,64.44293552,4.974246489,251.8418441,233.0709818,0.008083287,1.04886705
289.0,0.384073567,0.242549861,0.6315,0.25217746,0.241908916,0.241387049,0.9978,29.9036862,24.72366245,0.150266636,Nova_Formation,100C14h on 042123,25,S20A300A0165,EP1,0,4.659,5.684,1.025,24,0.18,3.74,0.4,4.4,1,0.048,0.048,1,Nova_Regular,0.24,4.4,0.18,3,,0.9592143471,0.9544054921,0.9188814156,0.2540638052,0.2532265949,0.2456785616,430.3900146484375,414.1600036621094,855.11,0.987363818041002,0.9828589805793572,0.9661827946293544,0,0,1009.4972312954231,974.755200296346,798.0,366.0,174.62063598632812,685.989501953125,0.2073077,0.20847727,0.33111316,0.33617908,0.38842982,0.3870461,0.493323058,0.4728864,0.162706435,0.160172477,0.20525004,0.205911085,0.252818614,0.25455749,0.329865843,0.341319412,0.158259422,0.154450193,0.197583452,0.195968077,0.24170208,0.241873518,0.317789972,0.322883338,0.160742119,0.159536898,0.195692629,0.192537889,0.23014459,0.228915438,0.285316229,0.289199114,0.177964136,0.178602591,0.221633896,0.225099921,0.258395761,0.263847023,0.315333098,0.327332467,0.218640745,0.21483317,0.370590121,0.428772539,0.432542503,0.52170366,0.544059575,0.69788897,0,305.1261703,293.3334044,1.034863612,92.8825867,85.11380226,5.423455988,275.6132933,254.063722,0.005361538,2.483123547
289.0,0.384073567,0.242549861,0.6315,0.25217746,0.241908916,0.241387049,0.9978,29.9036862,24.72366245,0.150266636,Nova_Formation,100C14h on 042123,25,S20A300A0165,EP1,0,4.659,5.684,1.025,24,0.18,3.74,0.4,4.4,1,0.048,0.048,1,Nova_Regular,0.24,4.4,0.18,3,,0.9482309049,0.9447756618,0.9130358308,0.2509857207,0.2505046836,0.2440476755999999,372.6199951171875,387.8699951171875,816.38,0.9936417967037456,0.9862299285765248,0.998997502495965,1,24,1009.4972312954231,974.755200296346,798.0,366.0,174.62063598632812,685.989501953125,-0.013044417,-0.001246721,-0.01580131,-0.019944012,-0.01681456,-0.02214694,-0.018114746,-0.022828102,-0.013337314,-0.006973386,-0.010998681,-0.011024341,-0.012354195,-0.011678085,-0.014597684,-0.013312638,-0.01143077,-0.009516731,-0.012091637,-0.013115242,-0.013588414,-0.015147924,-0.019047767,-0.021574467,-0.012006626,-0.011425108,-0.015178457,-0.01346527,-0.015444353,-0.016134739,-0.016447842,-0.016495138,-0.016516373,-0.017777517,-0.02166599,-0.02542384,-0.022317067,-0.027008414,-0.020404577,-0.026023597,-0.019054204,-0.018410891,-0.045154124,-0.070448518,-0.034906805,-0.063326091,-0.013950169,-0.047594368,1,301.5351399,290.8511068,1.011615441,92.36797393,84.899031,5.399064444,271.7036506,250.9856373,0.005049295,1.96439853
289.0,0.384073567,0.242549861,0.6315,0.25217746,0.241908916,0.241387049,0.9978,29.9036862,24.72366245,0.150266636,Nova_Formation,100C14h on 042123,25,S20A300A0165,EP1,0,4.659,5.684,1.025,24,0.18,3.74,0.4,4.4,1,0.048,0.048,1,Nova_Regular,0.24,4.4,0.18,3,,0.9318279192,0.9285607522,0.8986394781,0.2464734219,0.2460415846,0.2401819411,396.6199951171875,379.739990234375,817.22,0.9930958194855029,0.9870605662011008,0.9994750863187886,2,127,1009.4972312954231,974.755200296346,798.0,366.0,174.62063598632812,685.989501953125,-0.024832651,-0.012769938,-0.008912593,-0.013376981,-0.009484142,-0.015725374,-0.006381303,-0.014023185,-0.005707905,-0.00443849,-0.005879372,-0.006973952,-0.00636825,-0.005886063,-0.005059242,-0.005157113,-0.005706266,-0.006345794,-0.00699231,-0.00662899,-0.007940322,-0.008763179,-0.014592499,-0.01650241,-0.008190945,-0.012703761,-0.012432992,-0.010296032,-0.010932609,-0.010200188,-0.008181244,-0.009516746,-0.017785504,-0.019056797,-0.02101782,-0.026419014,-0.01988472,-0.024263158,-0.014044493,-0.020953536,-0.020960435,-0.031768963,-0.044969112,-0.076344013,-0.015308559,-0.044188589,0.047712088,0.037548006,2,300.2877008,288.2603229,0.985781266,91.44459841,83.59420602,5.389418539,266.5586745,246.4733385,0.005146018,1.589600826
289.0,0.384073567,0.242549861,0.6315,0.25217746,0.241908916,0.241387049,0.9978,29.9036862,24.72366245,0.150266636,Nova_Formation,100C14h on 042123,25,S20A300A0165,EP1,0,4.659,5.684,1.025,24,0.18,3.74,0.4,4.4,1,0.048,0.048,1,Nova_Regular,0.24,4.4,0.18,3,,0.9233611159,0.919607303,0.8893337064000001,0.2441815415,0.2436313689,0.2377551189,415.5299987792969,418.5799865722656,840.65,0.9914210798344876,0.9864625779715168,0.9994493881777502,3,230,1009.4972312954231,974.755200296346,798.0,366.0,174.62063598632812,685.989501953125,-0.024230957,-0.010202244,-0.010739774,-0.003078789,-0.009479523,-0.003316283,-0.005756736,-6.74e-06,-0.00251776,-0.001661301,0.001012743,-0.001490116,0.001616001,0.00099355,0.00450021,0.003437132,-0.001880795,-0.000620976,-0.001417875,-0.001689687,-0.00202097,-0.00297451,-0.006306022,-0.008866429,-0.005001143,-0.005707681,-0.00692068,-0.003932685,-0.005012363,-0.003124729,-0.001803726,-0.00188148,-0.013959453,-0.015238628,-0.017145023,-0.020635247,-0.01515688,-0.018279657,-0.007029504,-0.012046248,-0.020307943,-0.029221475,-0.034342885,-0.065353721,0.010276675,-0.016040385,0.101154745,0.121475399,3,302.5244546,287.2973773,0.964036686,90.88630641,82.15681559,5.39022085,264.0304214,244.1814581,0.00552412,1.446553463
289.0,0.384073567,0.242549861,0.6315,0.25217746,0.241908916,0.241387049,0.9978,29.9036862,24.72366245,0.150266636,Nova_Formation,100C14h on 042123,25,S20A300A0165,EP1,0,4.659,5.684,1.025,24,0.18,3.74,0.4,4.4,1,0.048,0.048,1,Nova_Regular,0.24,4.4,0.18,3,,0.9112519913,0.908710701,0.8769338296,0.2409215365,0.2407062082,0.2345933159,432.9800109863281,436.239990234375,898.32,1.0040202570038508,0.987094349015143,0.9994484927834476,4,333,1009.4972312954231,974.755200296346,798.0,366.0,174.62063598632812,685.989501953125,-0.004408941,-0.004436761,0.035098523,0.027598679,0.03741288,0.028161883,0.04771778,0.033081263,0.004555136,0.007637247,0.011536539,0.011239246,0.014223903,0.013486773,0.020451933,0.020356804,0.005093232,0.005732,0.008968011,0.008433938,0.009349197,0.008774415,0.006992638,0.005066872,0.001337349,-0.001899213,0.00274305,0.004252493,0.005459666,0.006451592,0.011605352,0.012092441,-0.010162294,-0.006979108,-0.006396592,-0.009820715,-0.002589434,-0.005231917,0.007568538,0.003829628,,,,,,,,,4,311.1962885,286.3010104,0.937787133,89.94798551,78.75390649,5.365372631,260.4403501,240.9214531,0.006143291,1.23942216
289.0,0.384073567,0.242549861,0.6315,0.25217746,0.241908916,0.241387049,0.9978,29.9036862,24.72366245,0.150266636,Nova_Formation,100C14h on 042123,25,S20A300A0165,EP1,0,4.659,5.684,1.025,24,0.18,3.74,0.4,4.4,1,0.048,0.048,1,Nova_Regular,0.24,4.4,0.18,3,,0.8979546605,0.8936702572,0.8493977078,0.2373607577,0.2367212708,0.2273778691,467.3900146484375,463.7999877929688,1047.76,1.0064903545522903,0.9860796148009136,0.9991867963521216,5,436,1009.4972312954231,974.755200296346,798.0,366.0,174.62063598632812,685.989501953125,0.005357936,0.003814802,0.07253641,0.06308067,0.078882396,0.066016585,0.097524732,0.07433143,0.001276702,0.017797574,0.025998756,0.024551004,0.029698759,0.029203057,0.038373232,0.037331223,0.01526159,0.015892729,0.023573309,0.023226142,0.026055604,0.025093481,0.027978867,0.026698828,0.012141317,0.01017043,0.014684871,0.018302247,0.02113533,0.022459641,0.029306561,0.029238999,0.003182009,0.00190784,0.009533465,0.008005843,0.016619623,0.015458405,0.027893364,0.030512422,,,,,,,,,5,324.5998216,285.7627198,0.930464799,88.78953365,74.42724533,5.304039599,256.7476734,237.3606743,0.007282547,1.209744165
289.0,0.384073567,0.242549861,0.6315,0.25217746,0.241908916,0.241387049,0.9978,29.9036862,24.72366245,0.150266636,Nova_Formation,100C14h on 042123,25,S20A300A0165,EP1,0,4.659,5.684,1.025,24,0.18,3.74,0.4,4.4,1,0.048,0.048,1,Nova_Regular,0.24,4.4,0.18,3,,0.8752193996,0.8687379282,0.8059477991,0.2312881647,0.230091919,0.2159277189,524.25,528.25,1212.96,1.0118819902595428,0.9831704962358572,0.9990806228158112,6,539,1009.4972312954231,974.755200296346,798.0,366.0,174.62063598632812,685.989501953125,0.029630005,0.012080431,0.11922538,0.105309725,0.13220549,0.111944795,0.160369962,0.12446776,0.020344764,0.027333945,0.047355071,0.044762209,0.052699715,0.051440954,0.066113472,0.063566715,0.025429368,0.025427029,0.043042675,0.041373476,0.049364418,0.047029212,0.055435061,0.053398728,0.024217859,0.024153933,0.034517691,0.037055284,0.040948361,0.043048516,0.054121017,0.054667264,0.017802924,0.015893459,0.038105741,0.037244618,0.048207074,0.052263439,0.066029549,0.079239964,,,,,,,,,6,369.0051692,284.6225001,0.967481305,86.63646906,64.03157243,4.875625803,250.1569403,231.2880815,0.008037656,1.421674679
289.0,0.384073567,0.242549861,0.6315,0.25217746,0.241908916,0.241387049,0.9978,29.9036862,24.72366245,0.150266636,Nova_Formation,100C14h on 042123,25,S20A300A0165,EP1,0,4.659,5.684,1.025,24,0.18,3.74,0.4,4.4,1,0.048,0.048,1,Nova_Regular,0.24,4.4,0.18,3,,0.8659615915,0.8573486839,0.7839886304,0.2288995356,0.2272652464,0.2104406179,599.5399780273438,610.1400146484375,1348.02,1.0110255657877725,0.981749841658694,1.0000820849985792,7,642,1009.4972312954231,974.755200296346,798.0,366.0,174.62063598632812,685.989501953125,0.0206884,0.020952567,0.16229382,0.14813355,0.17614031,0.15390801,0.214530617,0.17218718,0.036228582,0.036209881,0.066611782,0.062000021,0.073844582,0.070666403,0.089613289,0.083857268,0.034953535,0.038752526,0.061455891,0.059160963,0.068853587,0.065750197,0.079442501,0.074963599,0.032470837,0.033032283,0.051993996,0.053773195,0.060919166,0.062063381,0.075689197,0.076460302,0.02986677,0.026677161,0.061127827,0.061805546,0.072970599,0.080679059,0.094610631,0.117545605,,,,,,,,,7,376.5046071,282.6833566,0.963674275,86.34824464,62.22372443,4.756277585,247.7203943,228.8994525,0.008064112,1.747458637
290.0,0.383377572,0.243100618,0.6341,0.25051316,0.240934936,0.24057469,0.9985,30.0922888,24.67395954,0.068496413,Nova_Formation,100C14h on 042123,25,S20A300A0116,EP1,0,4.67,5.64,0.97,24,0.18,3.74,0.4,4.4,1,0.048,0.048,1,Nova_Regular,0.24,4.4,0.18,3,,0.9488496072,0.9473160451,0.9140114065,0.2512837203,0.2514505896,0.2449522086,443.2699890136719,407.30999755859375,897.83,0.9819418184374302,0.9823114960564436,0.9689256828479264,0,0,926.4659113589072,915.5328855452058,866.0,740.0,192.3681030273437,756.8707885742188,0.25773615,0.24853225,0.34192264,0.34741122,0.39788538,0.3989999,0.500565886,0.48689455,0.205321237,0.202767447,0.245904759,0.245818943,0.292098075,0.29610461,0.369963586,0.383288115,0.204687551,0.198318094,0.23952423,0.237398922,0.2836079,0.284095317,0.357905746,0.362920403,0.204689533,0.201494217,0.235914811,0.235142469,0.272547245,0.271442443,0.32737574,0.333705634,0.21994561,0.220564872,0.260755599,0.261804849,0.298003823,0.299852788,0.356616527,0.365488708,0.272706181,0.260609061,0.39869982,0.447605133,0.465178937,0.542038739,0.588639855,0.727163732,0,323.1717841,293.0003792,1.037445149,91.93733784,79.51043579,5.383673782,272.7294785,251.2836394,0.00592663,2.31892452
290.0,0.383377572,0.243100618,0.6341,0.25051316,0.240934936,0.24057469,0.9985,30.0922888,24.67395954,0.068496413,Nova_Formation,100C14h on 042123,25,S20A300A0116,EP1,0,4.67,5.64,0.97,24,0.18,3.74,0.4,4.4,1,0.048,0.048,1,Nova_Regular,0.24,4.4,0.18,3,,0.939406978,0.9386372105,0.908955848,0.2486546691,0.2490072983,0.2435366474,360.3299865722656,396.7300109863281,865.56,0.9879236600170712,0.9851315252268432,0.9985732220225652,1,24,926.4659113589072,915.5328855452058,866.0,740.0,192.3681030273437,756.8707885742188,-0.008275852,0.003825143,-0.004149228,-0.008358955,-0.005951256,-0.011046231,-0.007632673,-0.012690991,-0.003168121,-0.001897767,-0.005062014,-0.005221084,-0.005851239,-0.006283522,-0.008252501,-0.006974816,-0.008893311,-0.004778266,-0.00870353,-0.007182032,-0.010935009,-0.010052294,-0.013993949,-0.014279753,-0.006350562,-0.006347388,-0.009059221,-0.0089719,-0.011046588,-0.009959489,-0.01143229,-0.012697935,-0.009530529,-0.013974339,-0.014823377,-0.016926274,-0.016814679,-0.017250329,-0.016405642,-0.018417329,-0.024147764,-0.016515121,-0.035318077,-0.05753991,-0.027459294,-0.049883991,-0.009546936,-0.036201239,1,302.7441927,289.0043192,1.001571285,92.11925714,83.75147154,5.435252497,269.2608308,248.6545875,0.005059616,1.86592997
290.0,0.383377572,0.243100618,0.6341,0.25051316,0.240934936,0.24057469,0.9985,30.0922888,24.67395954,0.068496413,Nova_Formation,100C14h on 042123,25,S20A300A0116,EP1,0,4.67,5.64,0.97,24,0.18,3.74,0.4,4.4,1,0.048,0.048,1,Nova_Regular,0.24,4.4,0.18,3,,0.9263859486,0.926089039,0.8996624603,0.2450714625,0.2455428302,0.2410448282,397.0499877929688,393.3999938964844,846.01,0.9872216085817372,0.9860852905351924,0.9989789316935852,2,127,926.4659113589072,915.5328855452058,866.0,740.0,192.3681030273437,756.8707885742188,-0.012629926,-0.002526894,-0.000268579,-0.006811351,-3.72e-05,-0.008786559,-0.000548065,-0.00950408,-0.001264036,1.29e-05,-0.000603855,-0.000798866,-0.000936836,-0.002758294,-0.001265317,-0.001882672,-0.002537385,0.001283899,-0.000568211,-0.000340521,-0.003986239,-0.004318416,-0.007640183,-0.009470224,-0.005717769,-0.002529874,-0.004567087,-0.005042583,-0.005365044,-0.005316377,-0.005080104,-0.006335497,-0.006988883,-0.011429936,-0.015428871,-0.016715243,-0.015489817,-0.015955985,-0.010165066,-0.013963372,-0.029872507,-0.01905334,-0.041020662,-0.070188493,-0.016390949,-0.045870394,0.036243379,0.01657331,2,300.8315522,286.6030077,0.981313999,91.45397278,82.93812722,5.428374049,265.0619388,245.0713811,0.00522337,1.480572248
290.0,0.383377572,0.243100618,0.6341,0.25051316,0.240934936,0.24057469,0.9985,30.0922888,24.67395954,0.068496413,Nova_Formation,100C14h on 042123,25,S20A300A0116,EP1,0,4.67,5.64,0.97,24,0.18,3.74,0.4,4.4,1,0.048,0.048,1,Nova_Regular,0.24,4.4,0.18,3,,0.9190887927,0.9182678179,0.8913233006,0.24309857,0.2434692709,0.2389291378,411.3900146484375,409.0299987792969,878.81,0.9853739772151636,0.9857283313020504,0.9989127092967564,3,230,926.4659113589072,915.5328855452058,866.0,740.0,192.3681030273437,756.8707885742188,-0.00740388,0.010816529,0.023911536,0.017320216,0.024861455,0.015010238,0.028195441,0.015911758,0.007633418,0.010814592,0.009564564,0.010172814,0.0116705,0.011072785,0.012715936,0.012729168,0.003817394,0.008907467,0.008442149,0.009793058,0.005977213,0.007222623,0.003818393,0.00385505,0.003815413,0.005093709,0.00487639,0.004991829,0.004564762,0.005698532,0.006994575,0.005202562,-0.000636205,-0.005075887,-0.006013334,-0.007565111,-0.004761606,-0.005372494,0.001909405,-0.00125587,-0.024153799,-0.013337612,-0.025616974,-0.049478292,0.008715808,-0.011480391,0.082641482,0.094742358,3,309.0200687,288.3420822,0.951083985,90.27519958,80.1328549,5.41503589,263.2404305,243.0984882,0.005817287,1.589074716
290.0,0.383377572,0.243100618,0.6341,0.25051316,0.240934936,0.24057469,0.9985,30.0922888,24.67395954,0.068496413,Nova_Formation,100C14h on 042123,25,S20A300A0116,EP1,0,4.67,5.64,0.97,24,0.18,3.74,0.4,4.4,1,0.048,0.048,1,Nova_Regular,0.24,4.4,0.18,3,,0.9125659996,0.9114447966,0.8830054225,0.241355723,0.2416863811,0.23687571,379.7699890136719,453.7900085449219,944.43,0.9832877111215372,0.9852422997859598,0.9989770429829862,4,333,926.4659113589072,915.5328855452058,866.0,740.0,192.3681030273437,756.8707885742188,0.011267901,0.009538189,0.05067572,0.046795636,0.054744154,0.04597804,0.062122166,0.049586535,0.019710273,0.019071996,0.023107246,0.021492004,0.025081903,0.022311121,0.029241771,0.025689244,0.013351575,0.019071922,0.019599095,0.021730244,0.018828481,0.020058423,0.019053131,0.017807096,0.013985261,0.013353273,0.013945609,0.014533669,0.016035467,0.016933739,0.020977914,0.018523723,0.007626593,0.003817096,0.005155504,0.004880399,0.007408291,0.008823872,0.015890658,0.015260637,-0.017162472,-0.005716771,-0.004617572,-0.029387295,0.04164353,0.026333213,0.143665075,0.184981644,4,304.6178925,284.8710229,0.951822768,90.61352667,80.60307496,5.440958644,261.0311028,241.3556414,0.006043104,1.276324421
290.0,0.383377572,0.243100618,0.6341,0.25051316,0.240934936,0.24057469,0.9985,30.0922888,24.67395954,0.068496413,Nova_Formation,100C14h on 042123,25,S20A300A0116,EP1,0,4.67,5.64,0.97,24,0.18,3.74,0.4,4.4,1,0.048,0.048,1,Nova_Regular,0.24,4.4,0.18,3,,0.9029877407,0.9021252625,0.8725423183000001,0.2387721174,0.239227903,0.2342649606,484.010009765625,464.2099914550781,999.89,0.9972353783147196,0.9861225739355736,0.9991132530928406,5,436,926.4659113589072,915.5328855452058,866.0,740.0,192.3681030273437,756.8707885742188,0.036500067,0.029880658,0.08536056,0.07753983,0.09032306,0.07833162,0.103902698,0.0851866,0.024811178,0.027972713,0.035915181,0.035140485,0.039164513,0.038605869,0.047068715,0.042838871,0.024809152,0.026701331,0.032372609,0.032675236,0.033319324,0.032755762,0.035607129,0.033722967,0.021626621,0.022889569,0.026935026,0.02730602,0.027926922,0.029638886,0.034987152,0.032427162,0.019086808,0.012715846,0.018223494,0.017637014,0.021519899,0.022474706,0.031174928,0.031154662,,,,,,,,,5,312.99228,284.4332635,0.935379292,89.76412644,77.59410581,5.408347158,258.2466993,238.7720355,0.00652091,1.16386048
290.0,0.383377572,0.243100618,0.6341,0.25051316,0.240934936,0.24057469,0.9985,30.0922888,24.67395954,0.068496413,Nova_Formation,100C14h on 042123,25,S20A300A0116,EP1,0,4.67,5.64,0.97,24,0.18,3.74,0.4,4.4,1,0.048,0.048,1,Nova_Regular,0.24,4.4,0.18,3,,0.8939507808,0.8926853239,0.8564116533,0.2363857379,0.2367679556,0.2300928339,523.8800048828125,505.4400024414063,1087.25,0.9973702493697364,0.9852506844642668,0.9988760137295092,6,539,926.4659113589072,915.5328855452058,866.0,740.0,192.3681030273437,756.8707885742188,0.03156826,0.039118156,0.11563945,0.10669586,0.12188846,0.108700484,0.141513944,0.115383685,0.033677459,0.037494734,0.048286006,0.048147768,0.054197967,0.049949825,0.061629266,0.058464408,0.033039898,0.034952447,0.044806406,0.045265973,0.046634674,0.046891361,0.052077889,0.048958749,0.029857814,0.032411933,0.037153348,0.038067818,0.040181875,0.041661918,0.049553424,0.047662556,0.022866845,0.022875324,0.031623632,0.032426059,0.037746817,0.039917141,0.048917711,0.052744508,,,,,,,,,6,322.7778406,283.7340614,0.937151593,89.0972191,74.54198859,5.363844874,255.824076,236.385656,0.007142649,1.194447419
290.0,0.383377572,0.243100618,0.6341,0.25051316,0.240934936,0.24057469,0.9985,30.0922888,24.67395954,0.068496413,Nova_Formation,100C14h on 042123,25,S20A300A0116,EP1,0,4.67,5.64,0.97,24,0.18,3.74,0.4,4.4,1,0.048,0.048,1,Nova_Regular,0.24,4.4,0.18,3,,0.8822066973,0.8788713946,0.8252203579999999,0.2332593453,0.2330728105,0.2217749138,522.6400146484375,544.469970703125,1246.64,1.0020951528826858,0.9829371216202408,0.998760974325339,7,642,926.4659113589072,915.5328855452058,866.0,740.0,192.3681030273437,756.8707885742188,0.019070178,0.029850647,0.13435602,0.12606734,0.143834,0.1304166,0.168880939,0.14041936,0.04065159,0.043201476,0.059470817,0.057275653,0.064306498,0.060389638,0.074548066,0.069244474,0.040649697,0.042564288,0.055370256,0.054724187,0.059397906,0.058130443,0.067214787,0.067365319,0.039376557,0.038752601,0.047529325,0.048303127,0.051148891,0.053338945,0.062239796,0.061623842,0.030474275,0.031759739,0.045912981,0.047625571,0.054716378,0.060858071,0.06922698,0.08029893,,,,,,,,,7,365.4655868,283.6791339,0.982653801,87.58659105,65.09537442,4.989775629,252.0561444,233.2592635,0.0080531,1.05066711
291.0,0.386460665,0.231190319,0.5982,0.238287644,0.230132354,0.230088616,0.9998,28.8029639,24.70449798,0.183853006,Nova_Formation,100C14h on 042123,25,S20A300A0091,EP1,0,4.633,5.557,0.924,24,0.53,4.1,0.49,4.4,1,0.048,0.048,1,Nova_Regular,0.24,4.4,0.18,3,,0.9074403717,0.9128643805,0.8884382468,0.2399530382,0.2422832628,0.2396554839,516.719970703125,502.25,1064.75,0.9689224312320384,0.9822810747336634,0.982698558535822,0,0,,,1067.0,744.0,230.91476440429688,924.1812133789062,0.3894244,0.39029425,0.47884694,0.48686567,0.5349858,0.5370226,0.637327671,0.6242181,0.346427381,0.345166922,0.386170715,0.387493402,0.433863521,0.437419891,0.511034131,0.525692046,0.343251169,0.341986686,0.379627615,0.378204942,0.42231676,0.421540499,0.493264019,0.496452093,0.345793724,0.347705573,0.380185783,0.378145337,0.416647643,0.41567263,0.474830478,0.478651851,0.368676752,0.363596857,0.40616554,0.406648368,0.443654358,0.447276473,0.507248104,0.514885962,0.398553759,0.412544042,0.567971528,0.614774704,0.666404188,0.743017495,0.870839715,1.027865052,0,304.2646682,286.244935,0.931894644,89.9835516,80.36867307,5.546057435,260.4087849,239.9529555,0.005841178,1.745094772
291.0,0.386460665,0.231190319,0.5982,0.238287644,0.230132354,0.230088616,0.9998,28.8029639,24.70449798,0.183853006,Nova_Formation,100C14h on 042123,25,S20A300A0091,EP1,0,4.633,5.557,0.924,24,0.53,4.1,0.49,4.4,1,0.048,0.048,1,Nova_Regular,0.24,4.4,0.18,3,,0.8991972797,0.904434053,0.8827593792,0.2377036945,0.240007984,0.238137096,478.3699951171875,485.7200012207031,1018.4,0.9848334639579096,0.9847996895538668,0.998709238332266,1,24,,,1067.0,744.0,230.91476440429688,924.1812133789062,0.0168747,0.01590845,0.008805752,0.002551377,0.005966306,0.001627743,0.002276957,-0.0010463,0.017196447,0.019720644,0.016608208,0.015928209,0.014864534,0.015397936,0.014061213,0.014007151,0.017196149,0.015296578,0.01462698,0.013806254,0.012278914,0.011730194,0.00894618,0.0089463,0.01401791,0.01082322,0.009956628,0.01004383,0.007983446,0.009022385,0.007037342,0.005872428,0.005120248,0.009552538,0.000648081,0.000132412,0.001499861,-0.000418127,-0.000588,-0.001885235,,,,,,,,,1,307.106721,284.299864,0.92220729,89.57991789,78.73221025,5.527908374,257.5077453,237.7036117,0.005679961,1.256137053
291.0,0.386460665,0.231190319,0.5982,0.238287644,0.230132354,0.230088616,0.9998,28.8029639,24.70449798,0.183853006,Nova_Formation,100C14h on 042123,25,S20A300A0091,EP1,0,4.633,5.557,0.924,24,0.53,4.1,0.49,4.4,1,0.048,0.048,1,Nova_Regular,0.24,4.4,0.18,3,,0.8879667404,0.8942223566,0.8706890013,0.2347155425,0.2373431017,0.2353113015,501.6900024414063,500.8500061035156,1063.62,0.9853474432152683,0.9853020306158118,0.9990324782078686,2,127,,,1067.0,744.0,230.91476440429688,924.1812133789062,0.05903718,0.061688244,0.04956314,0.044148773,0.047193408,0.044088125,0.044439495,0.042829752,0.062973797,0.066767186,0.064476132,0.064389765,0.06429866,0.063689411,0.063019872,0.064234853,0.06297344,0.061683476,0.061588854,0.062144458,0.061122775,0.061501324,0.057268739,0.056640625,0.062338024,0.05914104,0.057697177,0.058767349,0.055166364,0.057672977,0.055995256,0.055334479,0.048990637,0.054056466,0.044336289,0.04452759,0.0445669,0.043387651,0.045827508,0.044527888,,,,,,,,,2,308.9935359,281.4937438,0.917634592,89.24377108,77.1530474,5.560739822,254.0510639,234.7154599,0.00594794,0.847037733
291.0,0.386460665,0.231190319,0.5982,0.238287644,0.230132354,0.230088616,0.9998,28.8029639,24.70449798,0.183853006,Nova_Formation,100C14h on 042123,25,S20A300A0091,EP1,0,4.633,5.557,0.924,24,0.53,4.1,0.49,4.4,1,0.048,0.048,1,Nova_Regular,0.24,4.4,0.18,3,,0.8815985363,0.8867687728,0.8598207487,0.233073184,0.2355835302,0.2331849243,551.9500122070312,575.0399780273438,1198.25,0.9856890119683814,0.9851215678584916,0.9991614890605108,3,230,,,1067.0,744.0,230.91476440429688,924.1812133789062,0.1301364,0.121929586,0.13723579,0.13102093,0.13552237,0.13075948,0.138431668,0.13210362,0.134819448,0.138170063,0.136938184,0.135778993,0.136511028,0.137408614,0.138002634,0.138812363,0.134817064,0.13349393,0.134638816,0.13396126,0.13315019,0.134708822,0.131657183,0.132860541,0.131001085,0.128412694,0.127185106,0.130342007,0.12664929,0.130000859,0.129110008,0.130957276,0.115748674,0.123327643,0.114378631,0.115301043,0.117019534,0.117482781,0.120215952,0.12142092,,,,,,,,,3,318.8703701,280.7655553,0.924082712,88.82308915,74.22414923,5.574916804,252.3312655,233.0731013,0.006324332,0.6590921
291.0,0.386460665,0.231190319,0.5982,0.238287644,0.230132354,0.230088616,0.9998,28.8029639,24.70449798,0.183853006,Nova_Formation,100C14h on 042123,25,S20A300A0091,EP1,0,4.633,5.557,0.924,24,0.53,4.1,0.49,4.4,1,0.048,0.048,1,Nova_Regular,0.24,4.4,0.18,3,,0.8760183685,0.8806297868,0.8514908152,0.2316216075,0.2340602195,0.2313030528,606.8800048828125,596.1799926757812,1235.06,0.9856800194580616,0.9848236217722748,0.999110029757838,4,333,,,1067.0,744.0,230.91476440429688,924.1812133789062,0.15590277,0.156389,0.18052873,0.17293885,0.18169427,0.17425126,0.188347101,0.17673671,0.160869062,0.162104845,0.163399726,0.164803594,0.164914072,0.165575683,0.16848135,0.170377374,0.158959687,0.158290714,0.160496742,0.161879241,0.16183576,0.163487494,0.161516786,0.164017856,0.154510021,0.154480845,0.153134584,0.156209886,0.154480964,0.157392889,0.15833649,0.15956971,0.143069595,0.148124576,0.141620994,0.144405097,0.144568622,0.147199154,0.149833083,0.153217971,,,,,,,,,4,318.986332,279.5013157,0.920251144,88.70702402,73.74800814,5.590924846,250.8727746,231.6215249,0.006576606,0.689065821
291.0,0.386460665,0.231190319,0.5982,0.238287644,0.230132354,0.230088616,0.9998,28.8029639,24.70449798,0.183853006,Nova_Formation,100C14h on 042123,25,S20A300A0091,EP1,0,4.633,5.557,0.924,24,0.53,4.1,0.49,4.4,1,0.048,0.048,1,Nova_Regular,0.24,4.4,0.18,3,,0.8713907122,0.8745233235,0.8428040753,0.23044261,0.2325721001,0.2292787301,625.5499877929688,645.2899780273438,1348.45,0.9859724662340472,0.9842901594759712,0.9991296973478108,5,436,,,1067.0,744.0,230.91476440429688,924.1812133789062,0.18129441,0.16080582,0.21032181,0.20530191,0.2142821,0.2081188,0.2239694,0.21304941,0.179318428,0.17671293,0.18407926,0.185024232,0.187760353,0.187332571,0.19525528,0.195151448,0.17677319,0.177350551,0.179890662,0.181557894,0.181435496,0.183576226,0.184420109,0.186228335,0.171687782,0.172267288,0.172081351,0.176297843,0.174515456,0.178006321,0.179332167,0.181166857,0.165335387,0.167817771,0.161831617,0.16407153,0.166973591,0.165998518,0.175523758,0.178624392,,,,,,,,,5,327.9359564,278.9860429,0.929460405,88.4070501,71.42492491,5.542698413,249.6913656,230.4425273,0.006746701,0.737448451
291.0,0.386460665,0.231190319,0.5982,0.238287644,0.230132354,0.230088616,0.9998,28.8029639,24.70449798,0.183853006,Nova_Formation,100C14h on 042123,25,S20A300A0091,EP1,0,4.633,5.557,0.924,24,0.53,4.1,0.49,4.4,1,0.048,0.048,1,Nova_Regular,0.24,4.4,0.18,3,,0.8667200021,0.8689437871,0.8355824588,0.2292491455,0.2311887477,0.2275783606,668.9000244140625,666.75,1419.29,0.9862532056919404,0.9838408936944348,0.999355079790256,6,539,,,1067.0,744.0,230.91476440429688,924.1812133789062,0.18261626,0.18622446,0.2365714,0.23231485,0.2430793,0.23594761,0.256988943,0.24405593,0.192607403,0.194485664,0.201550514,0.200307637,0.205539584,0.204552233,0.214880288,0.214186013,0.188791513,0.192791432,0.195956796,0.197779477,0.198446065,0.200675607,0.201485872,0.205497086,0.18497771,0.185592741,0.18617779,0.189852059,0.190071434,0.193096071,0.195786804,0.198935062,0.171629339,0.176872075,0.176985025,0.178530723,0.182662427,0.183302045,0.192608833,0.197203398,,,,,,,,,6,339.4198656,278.6073009,0.940510725,88.04035824,68.72319967,5.462510863,248.4791461,229.2490628,0.006728845,0.818848944
291.0,0.386460665,0.231190319,0.5982,0.238287644,0.230132354,0.230088616,0.9998,28.8029639,24.70449798,0.183853006,Nova_Formation,100C14h on 042123,25,S20A300A0091,EP1,0,4.633,5.557,0.924,24,0.53,4.1,0.49,4.4,1,0.048,0.048,1,Nova_Regular,0.24,4.4,0.18,3,,0.8626334612,0.8640409114,0.82758819,0.2281970097,0.2299562275,0.2255635022,689.1699829101562,676.9600219726562,1487.48,0.9863801736926988,0.9833661977860716,0.9991372161517876,7,642,,,1067.0,744.0,230.91476440429688,924.1812133789062,0.1898534,0.19450313,0.24939033,0.24518183,0.2557642,0.24927688,0.27378732,0.25806308,0.201550364,0.201492012,0.208566457,0.208991855,0.213286757,0.212939858,0.225109577,0.221888959,0.199640989,0.199587137,0.203498155,0.207736611,0.208355099,0.211865544,0.215546727,0.216746688,0.193919957,0.192596942,0.193789959,0.199528873,0.198499292,0.202315122,0.20855245,0.208485693,0.182479471,0.188147187,0.186881065,0.193603009,0.194478989,0.200771153,0.202832103,0.214839518,,,,,,,,,7,353.6853913,278.3820756,0.956490584,87.62738196,65.7439369,5.314706995,247.3218921,228.1969269,0.006581354,0.946806114
