Repository: cx26/formation-analysis

# ***Data-Driven Analysis of Battery Formation*** 

This repository contains half cell measurement data and code (for plotting, simulation and experiment design) accompanying the paper *Data-Driven Analysis of Battery Formation Reveals the Role of Electrode Utilization in Extending Cycle Life* by Xiao Cui et al (2024).  

- **[data](data)**: 
    - extracted summary information from [aging cycles, diagnostic cycles](data/rpt_summary_041524.csv) and [formation cycles](data/formation_cycle_info_042124.csv); [resistances](data/delta_features_041524.csv); [electrode-specifics](data/electrode_info_04152024.csv) fitted using differential voltage analysis; [formation parameters](data/Formation_2022

File: data/df_all.csv (part 36 of 43)
seq_num,1st_ch_cap,1st_disch_cap,1st_CE,disch_cap_with_cv,last_ch_cap,last_disch_cap,last_CE,formation_time,temperature_exp,cv_hold_cap,formation_file_name,formation_drying_date,formation_temperature,cell_id,electrolyte,ocv_time,cell_mass_before,cell_mass_after,electrolyte_mass,wetting_hold_time,formation_charge_current_1,formation_cutoff_voltage_1,formation_charge_current_2,formation_cutoff_voltage_2,charge_hold_time,formation_discharge_current,formation_verification_current,formation_verification_repeat,regular_project_name,regular_charge_current,regular_charge_cutoff_voltage,regular_discharge_current,regular_discharge_cutoff_voltage,date,rpt_low_energy,rpt_med_energy,regu_energy,rpt_low_cap,rpt_med_cap,regu_cap,rpt_low_cv_t,rpt_med_cv_t,regu_cv_t,rpt_low_ce,rpt_med_ce,regu_ce,diag_pos_x,cycle_index,rpt_low_life,rpt_med_life,regu_life,regu_knee,q_throughput,e_throughput,r_c_0_0s,r_d_0_0s,r_c_0_3s,r_d_0_3s,r_c_0_10s,r_d_0_10s,r_c_0_30s,r_d_0_30s,r_c_1_0s,r_d_1_0s,r_c_1_3s,r_d_1_3s,r_c_1_10s,r_d_1_10s,r_c_1_30s,r_d_1_30s,r_c_2_0s,r_d_2_0s,r_c_2_3s,r_d_2_3s,r_c_2_10s,r_d_2_10s,r_c_2_30s,r_d_2_30s,r_c_3_0s,r_d_3_0s,r_c_3_3s,r_d_3_3s,r_c_3_10s,r_d_3_10s,r_c_3_30s,r_d_3_30s,r_c_4_0s,r_d_4_0s,r_c_4_3s,r_d_4_3s,r_c_4_10s,r_d_4_10s,r_c_4_30s,r_d_4_30s,r_c_5_0s,r_d_5_0s,r_c_5_3s,r_d_5_3s,r_c_5_10s,r_d_5_10s,r_c_5_30s,r_d_5_30s,diag_pos_y,Q_ne,Q_pe,SOC_ne_0,SOC_pe_0,SOC_ne_100,SOC_pe_100,Q_li,Q_full,error,Q_offset
293.0,0.383049968,0.236568488,0.6176,0.243059154,0.235638398,0.235258725,0.9984,29.1372944,24.9567353,0.180913573,Nova_Formation,100C14h on 042123,25,S20A300A0018,EP1,0,4.676,5.655,0.979,24,0.53,4.1,0.49,4.4,1,0.048,0.048,1,Nova_Regular,0.24,4.4,0.18,3,,0.9439261751,0.9341114386,0.9081973579,0.2496134546,0.2476032428,0.2432901734999999,436.1400146484375,410.2799987792969,872.95,0.9943775779295732,0.9880128544103984,0.9811346741542464,0,0,1189.652444401218,1184.3799836715502,1120.0,744.0,245.70489501953125,967.2846069335938,0.23668528,0.22500451,0.3385015,0.34417057,0.39570436,0.39421174,0.498569369,0.48242435,0.191960663,0.19894512,0.237015009,0.241204232,0.28448078,0.291110337,0.362897813,0.38000223,0.191327021,0.19131799,0.228165835,0.230633497,0.271452338,0.277039856,0.344516158,0.352125436,0.190693378,0.195131555,0.226117909,0.228615478,0.263117611,0.266691566,0.321635425,0.329879612,0.204675287,0.212928206,0.250381142,0.255975842,0.289347321,0.295992494,0.350286514,0.364201754,0.252349615,0.241529971,0.395168036,0.443712652,0.472184718,0.547398031,0.624724329,0.758912027,0,310.7561054,295.5282347,0.960051755,90.57027385,81.95226896,5.404719327,270.6441509,249.6133051,0.005656349,2.074954726
293.0,0.383049968,0.236568488,0.6176,0.243059154,0.235638398,0.235258725,0.9984,29.1372944,24.9567353,0.180913573,Nova_Formation,100C14h on 042123,25,S20A300A0018,EP1,0,4.676,5.655,0.979,24,0.53,4.1,0.49,4.4,1,0.048,0.048,1,Nova_Regular,0.24,4.4,0.18,3,,0.9361913372,0.9261022985,0.903055106,0.2474883909,0.245342995,0.2417633206,388.4100036621094,375.8399963378906,827.65,0.9992348768145012,0.9898107485263692,0.9998237905077076,1,24,1189.652444401218,1184.3799836715502,1120.0,744.0,245.70489501953125,967.2846069335938,-0.012963206,0.012738958,-0.017920613,-0.022093952,-0.021141708,-0.024507761,-0.023111284,-0.026643097,-0.006340072,-0.011177003,-0.012259945,-0.011497974,-0.012434572,-0.013423145,-0.015188962,-0.014883012,-0.009518564,-0.010784566,-0.012683854,-0.011417747,-0.015735358,-0.016376615,-0.020311832,-0.01900807,-0.00888294,-0.010786116,-0.0155029,-0.015226007,-0.017889455,-0.017122701,-0.019042492,-0.018398762,-0.008879736,-0.020319089,-0.021728516,-0.022993922,-0.024126798,-0.024381876,-0.02226609,-0.026658565,-0.012691662,-0.008238167,-0.043897361,-0.063172519,-0.032523751,-0.055427462,-0.011276484,-0.029156268,1,314.5752217,293.9808387,0.946027146,90.10376074,80.13585663,5.366407528,267.8637585,247.4882061,0.005644834,1.62337554
293.0,0.383049968,0.236568488,0.6176,0.243059154,0.235638398,0.235258725,0.9984,29.1372944,24.9567353,0.180913573,Nova_Formation,100C14h on 042123,25,S20A300A0018,EP1,0,4.676,5.655,0.979,24,0.53,4.1,0.49,4.4,1,0.048,0.048,1,Nova_Regular,0.24,4.4,0.18,3,,0.9266685163,0.9162915241,0.8940895671000001,0.2448827581,0.2426420247,0.239252995,385.7200012207031,366.7300109863281,799.89,0.998716956805826,0.9899558172256366,1.000183967585469,2,127,1189.652444401218,1184.3799836715502,1120.0,744.0,245.70489501953125,967.2846069335938,-0.01173234,-0.001256555,-0.023587257,-0.030380756,-0.025429934,-0.032216847,-0.02696678,-0.032203138,-0.01015085,-0.011428431,-0.012157425,-0.012379125,-0.012538821,-0.012713552,-0.013938665,-0.013236105,-0.010790572,-0.010157675,-0.012176052,-0.011098623,-0.013562977,-0.014526039,-0.018356264,-0.018388569,-0.010790631,-0.013337582,-0.015751958,-0.01511915,-0.016547427,-0.016552776,-0.017136484,-0.018413842,-0.016510621,-0.022233337,-0.026945904,-0.028557092,-0.027864367,-0.029247701,-0.023540586,-0.029215455,-0.028586596,-0.013968199,-0.055174053,-0.080104828,-0.025570512,-0.051144838,0.035126328,0.033241808,2,313.1890691,291.873427,0.927648867,89.68931994,79.51895855,5.358453062,264.6845866,244.8825735,0.005738057,1.256817668
293.0,0.383049968,0.236568488,0.6176,0.243059154,0.235638398,0.235258725,0.9984,29.1372944,24.9567353,0.180913573,Nova_Formation,100C14h on 042123,25,S20A300A0018,EP1,0,4.676,5.655,0.979,24,0.53,4.1,0.49,4.4,1,0.048,0.048,1,Nova_Regular,0.24,4.4,0.18,3,,0.9209108924,0.9100074964,0.8872860167,0.2433195551,0.2409652148,0.2375276446999999,387.6099853515625,399.3299865722656,824.32,1.012974463090653,0.990839740510198,1.0001798960524408,3,230,1189.652444401218,1184.3799836715502,1120.0,744.0,245.70489501953125,967.2846069335938,-0.007192537,0.011471868,-0.003858864,-0.00938651,-0.003947765,-0.010277808,-0.002731562,-0.010107279,-0.001259014,-0.004423529,-0.001944363,-0.002872467,-0.001258969,-0.002706975,-0.001255572,-0.001769543,-0.004441306,-0.001881823,-0.002614185,-0.002651379,-0.004493475,-0.004870147,-0.005705982,-0.0069381,-0.008257285,-0.006333053,-0.00825575,-0.007447034,-0.008254141,-0.008335918,-0.008251607,-0.007586628,-0.010159686,-0.015228227,-0.018252403,-0.021627009,-0.018193096,-0.02026695,-0.01465264,-0.019022375,,,,,,,,,3,318.3300604,291.4278566,0.910778539,89.18372922,77.65536523,5.354718512,262.8055124,243.3193704,0.006174047,0.981718751
293.0,0.383049968,0.236568488,0.6176,0.243059154,0.235638398,0.235258725,0.9984,29.1372944,24.9567353,0.180913573,Nova_Formation,100C14h on 042123,25,S20A300A0018,EP1,0,4.676,5.655,0.979,24,0.53,4.1,0.49,4.4,1,0.048,0.048,1,Nova_Regular,0.24,4.4,0.18,3,,0.9139758149,0.9041741944,0.8803811818999999,0.2414724943,0.2394630558,0.2358372611,414.05999755859375,425.8200073242188,884.16,1.011701276340842,0.9909926079400404,1.000226430244927,4,333,1189.652444401218,1184.3799836715502,1120.0,744.0,245.70489501953125,967.2846069335938,0.019979805,0.009547323,0.020497411,0.014742494,0.021227866,0.01593715,0.028277636,0.0184609,0.007657126,0.000217959,0.008123785,0.006592572,0.009003967,0.008406967,0.012458801,0.011761039,0.004474506,0.003115594,0.006338686,0.007013068,0.006751478,0.004475176,0.007036984,0.005667329,0.002565295,0.001280427,0.002021536,0.002072915,0.001766026,0.002418727,0.004489213,0.004466295,-0.001243219,-0.008888647,-0.010510817,-0.010741428,-0.007831842,-0.008001953,-0.00312376,-0.004430592,,,,,,,,,4,321.2387841,290.3577822,0.909901945,88.82575278,76.37007238,5.340015945,260.8354438,241.4723096,0.006454225,0.935024367
293.0,0.383049968,0.236568488,0.6176,0.243059154,0.235638398,0.235258725,0.9984,29.1372944,24.9567353,0.180913573,Nova_Formation,100C14h on 042123,25,S20A300A0018,EP1,0,4.676,5.655,0.979,24,0.53,4.1,0.49,4.4,1,0.048,0.048,1,Nova_Regular,0.24,4.4,0.18,3,,0.90787338,0.8980324761,0.8721877099,0.2398712096,0.2378911685,0.2338303960999999,433.5,458.2000122070313,940.03,1.0116254058366292,0.9907331584308297,1.000254420010729,5,436,1189.652444401218,1184.3799836715502,1120.0,744.0,245.70489501953125,967.2846069335938,0.019083858,-0.012710258,0.04954803,0.04129678,0.053259254,0.042635888,0.064217269,0.046402484,0.017804116,0.010806724,0.019016325,0.017429203,0.021825612,0.020313621,0.028659672,0.024493366,0.011445731,0.013349056,0.016509414,0.016579002,0.018375129,0.016736269,0.020346463,0.019706309,0.008899197,0.0101711,0.009461746,0.012155622,0.012076259,0.013208628,0.017164022,0.015330434,0.00572513,-3.43e-07,0.000680298,-0.000496566,0.003904641,0.004634202,0.012057394,0.010807991,,,,,,,,,5,320.0531718,289.036157,0.9,88.68688792,76.14846378,5.36336968,259.2176512,239.8710248,0.006756008,0.964070252
293.0,0.383049968,0.236568488,0.6176,0.243059154,0.235638398,0.235258725,0.9984,29.1372944,24.9567353,0.180913573,Nova_Formation,100C14h on 042123,25,S20A300A0018,EP1,0,4.676,5.655,0.979,24,0.53,4.1,0.49,4.4,1,0.048,0.048,1,Nova_Regular,0.24,4.4,0.18,3,,0.9021786896,0.8920499135,0.8632727436,0.2383689798,0.2363621703,0.2315850655,458.2300109863281,485.260009765625,1003.15,1.011539334246671,0.9906765758646532,1.000324130670695,6,539,1189.652444401218,1184.3799836715502,1120.0,744.0,245.70489501953125,967.2846069335938,0.026961267,0.022874534,0.074097514,0.06436646,0.0794045,0.06828976,0.096898913,0.0749847,0.022898495,0.019840375,0.029646963,0.026774943,0.033217251,0.032461971,0.041644156,0.037957251,0.020353809,0.018426418,0.027904361,0.02709499,0.029009223,0.027260542,0.033711195,0.03367582,0.015900135,0.015884012,0.01888375,0.019736275,0.022012472,0.021328151,0.027984977,0.026101172,0.015269205,0.004443139,0.011215389,0.009198844,0.014521003,0.014919907,0.024762511,0.024090171,,,,,,,,,6,336.0417857,289.5242041,0.914855563,87.93864924,72.14356649,5.265688295,257.6779713,238.3687951,0.006914448,0.989437057
293.0,0.383049968,0.236568488,0.6176,0.243059154,0.235638398,0.235258725,0.9984,29.1372944,24.9567353,0.180913573,Nova_Formation,100C14h on 042123,25,S20A300A0018,EP1,0,4.676,5.655,0.979,24,0.53,4.1,0.49,4.4,1,0.048,0.048,1,Nova_Regular,0.24,4.4,0.18,3,,0.8973408164,0.8842010249,0.8492361,0.2370952185,0.2342978604,0.2279348143,501.260009765625,502.80999755859375,1096.34,1.014146926167407,0.9887488135201292,1.0003541744255238,7,642,1189.652444401218,1184.3799836715502,1120.0,744.0,245.70489501953125,967.2846069335938,0.01377961,0.027314618,0.07264134,0.07795286,0.079428405,0.082585275,0.098984897,0.09085384,0.025448456,0.017147407,0.034046143,0.033256024,0.038690865,0.037161559,0.047124654,0.042649508,0.0209966,0.022867873,0.032853454,0.031852514,0.036160856,0.033746332,0.04262352,0.040843904,0.021960005,0.019689858,0.025747478,0.026184306,0.02883184,0.029288173,0.035956711,0.03493467,0.015274599,0.013333201,0.018486887,0.018430799,0.024416149,0.025131375,0.036853164,0.040016919,,,,,,,,,7,359.3736195,289.9454699,0.937035015,87.17175677,67.18270598,5.063398409,256.1180165,237.095069,0.007507271,0.97439652
294.0,0.365898677,0.242722713,0.6634,0.251383794,0.241425291,0.241602993,1.0007,30.2618722,24.94941897,0.052541523,Nova_Formation,100C14h on 042123,25,S20A300A0016,EP1,0,4.626,5.616,0.99,24,0.4,3.65,0.27,4.4,1,0.048,0.048,1,Nova_Regular,0.24,4.4,0.18,3,,0.9548623311,0.9495052099,0.9139065552,0.2528960294,0.2520056871,0.2446591466,425.9800109863281,423.489990234375,861.96,0.9854258162664342,0.9818357469095764,0.9670459840364728,0,0,990.3871225059482,983.2680494280144,885.0,506.0,195.035873413086,766.8187255859375,0.21959558,0.21862988,0.33514607,0.34112236,0.39153677,0.39189807,0.495474607,0.479841,0.188790068,0.182404086,0.230691776,0.228623763,0.276884168,0.278140306,0.353429139,0.364343435,0.184342459,0.177317768,0.222885117,0.218675569,0.266797066,0.265077978,0.341987342,0.345104426,0.184980094,0.181766555,0.219710797,0.21637173,0.254439503,0.253638238,0.31147778,0.314064234,0.206592426,0.201468304,0.246831492,0.245894566,0.283020228,0.284438103,0.341353655,0.348282129,0.268886805,0.244051501,0.392452508,0.44715634,0.45732528,0.543363273,0.577184319,0.728976786,0,324.5332543,293.9792786,1.100524711,92.14902293,79.74254692,5.333545623,274.4706015,252.8959509,0.006009482,2.323563017
294.0,0.365898677,0.242722713,0.6634,0.251383794,0.241425291,0.241602993,1.0007,30.2618722,24.94941897,0.052541523,Nova_Formation,100C14h on 042123,25,S20A300A0016,EP1,0,4.626,5.616,0.99,24,0.4,3.65,0.27,4.4,1,0.048,0.048,1,Nova_Regular,0.24,4.4,0.18,3,,0.9454292969,0.940758154,0.9089742165,0.2502742805,0.2495626374,0.2433100668,394.2999877929688,396.7300109863281,826.54,0.9917428789990724,0.9850685171620808,0.9990417598597776,1,24,990.3871225059482,983.2680494280144,885.0,506.0,195.035873413086,766.8187255859375,0.01721251,-0.0044204,-0.003737897,-0.007475019,-0.005782515,-0.008950084,-0.007571667,-0.012013286,-0.006351888,-0.005060822,-0.006839499,-0.006377593,-0.005706012,-0.00740391,-0.00698334,-0.007754028,-0.006350026,-0.001881391,-0.007471398,-0.005320206,-0.010370523,-0.008520007,-0.014609754,-0.014573634,-0.002537951,-0.005060911,-0.009374514,-0.009050816,-0.008944541,-0.010934889,-0.012069792,-0.012138546,-0.01016745,-0.010776922,-0.016862839,-0.017715245,-0.016691089,-0.018492728,-0.017156392,-0.019022584,-0.039404839,-0.019038379,-0.039181173,-0.060831606,-0.03031984,-0.053538978,-0.010154009,-0.038678467,1,303.298292,290.263774,1.011286471,92.31411794,84.15138896,5.440545213,271.0216573,250.2742026,0.004992494,1.888308217
294.0,0.365898677,0.242722713,0.6634,0.251383794,0.241425291,0.241602993,1.0007,30.2618722,24.94941897,0.052541523,Nova_Formation,100C14h on 042123,25,S20A300A0016,EP1,0,4.626,5.616,0.99,24,0.4,3.65,0.27,4.4,1,0.048,0.048,1,Nova_Regular,0.24,4.4,0.18,3,,0.9307806149,0.9268415313,0.9005380398,0.2462315138,0.2457151031,0.2410909023,375.6700134277344,382.510009765625,813.79,0.9903837148025908,0.9861931495849348,0.9989514430170636,2,127,990.3871225059482,983.2680494280144,885.0,506.0,195.035873413086,766.8187255859375,0.00791958,0.008303881,-0.000875771,-0.00914219,-0.002287805,-0.011997253,-0.001604021,-0.011353344,1.2e-05,0.002576262,-0.001480132,-0.001761511,-0.001633137,-0.00331372,0.000650644,-0.00074327,-0.001261592,0.001941666,-0.002523392,-0.00134024,-0.004345119,-0.004361004,-0.008883148,-0.010106891,-0.001265526,-0.002509102,-0.005666167,-0.005462497,-0.004439026,-0.005676135,-0.005709976,-0.006401956,-0.011433572,-0.009497702,-0.018567413,-0.019139588,-0.015411317,-0.018373668,-0.010792196,-0.015193552,-0.040672392,-0.020296037,-0.04670614,-0.078407347,-0.020165622,-0.052405119,0.034353316,0.011576295,2,302.4264001,287.9230256,0.981676619,91.45712755,82.90157253,5.410729679,266.294978,246.2314352,0.005191272,1.515956982
294.0,0.365898677,0.242722713,0.6634,0.251383794,0.241425291,0.241602993,1.0007,30.2618722,24.94941897,0.052541523,Nova_Formation,100C14h on 042123,25,S20A300A0016,EP1,0,4.626,5.616,0.99,24,0.4,3.65,0.27,4.4,1,0.048,0.048,1,Nova_Regular,0.24,4.4,0.18,3,,0.922233586,0.9181068235,0.8916427490000001,0.2439091246,0.2433774612,0.238791097,403.5400085449219,416.2900085449219,845.64,0.9883715047268734,0.9857087308081496,0.9995111839739702,3,230,990.3871225059482,983.2680494280144,885.0,506.0,195.035873413086,766.8187255859375,0.022426397,0.012117371,0.014287621,0.006963074,0.01459834,0.006622732,0.018616527,0.007715404,0.006363451,0.008296803,0.007659242,0.005734801,0.009761602,0.007213801,0.011447281,0.009426504,0.00191173,0.010204837,0.006334156,0.008021355,0.005073428,0.004583359,0.001914054,-0.000568718,0.003814772,0.003847107,0.002536014,0.002681419,0.003833681,0.003135175,0.005209178,0.004504889,-0.006353572,-0.004410848,-0.009994164,-0.010085911,-0.007331759,-0.008686393,-0.001192749,-0.002479076,-0.038135976,-0.013939917,-0.033426225,-0.062039942,0.006417096,-0.019933999,0.089005828,0.096117139,3,319.9748602,288.6481403,0.98152049,90.28456037,77.59999268,5.350755144,263.7453233,243.909046,0.005950818,1.250803303
294.0,0.365898677,0.242722713,0.6634,0.251383794,0.241425291,0.241602993,1.0007,30.2618722,24.94941897,0.052541523,Nova_Formation,100C14h on 042123,25,S20A300A0016,EP1,0,4.626,5.616,0.99,24,0.4,3.65,0.27,4.4,1,0.048,0.048,1,Nova_Regular,0.24,4.4,0.18,3,,0.9131309388,0.9090396163,0.8823700382999999,0.2414503167,0.2409496359,0.2364570938,429.1499938964844,441.0700073242188,888.55,1.001133710604884,0.986103766257159,0.999416520142138,4,333,990.3871225059482,983.2680494280144,885.0,506.0,195.035873413086,766.8187255859375,0.034856737,0.03308989,0.042845517,0.03662613,0.04733649,0.03626111,0.053934366,0.038953364,0.010815516,0.01782836,0.019731954,0.018900737,0.022168636,0.021217138,0.028614849,0.02467984,0.015898794,0.017829508,0.017957821,0.018867314,0.017504126,0.01716274,0.016538709,0.013383985,0.012080804,0.01147379,0.012159213,0.012252241,0.014347255,0.013132423,0.017169625,0.017113268,-0.001265779,3.54e-05,0.000644311,1.5e-05,0.00363493,0.003024817,0.011493057,0.011499435,,,,,,,,,4,316.1654959,287.6254676,0.93579718,89.75196194,77.70418788,5.366123236,261.108168,241.4502379,0.006229051,1.264925264
294.0,0.365898677,0.242722713,0.6634,0.251383794,0.241425291,0.241602993,1.0007,30.2618722,24.94941897,0.052541523,Nova_Formation,100C14h on 042123,25,S20A300A0016,EP1,0,4.626,5.616,0.99,24,0.4,3.65,0.27,4.4,1,0.048,0.048,1,Nova_Regular,0.24,4.4,0.18,3,,0.9048623419,0.9006870076,0.8707483641,0.2392422067,0.238771641,0.2335069367,469.25,457.7900085449219,948.77,1.001371841655663,0.986112840569882,0.9993784179296736,5,436,990.3871225059482,983.2680494280144,885.0,506.0,195.035873413086,766.8187255859375,0.02910091,0.04390104,0.07250199,0.0669505,0.07698336,0.06798494,0.09073773,0.073189795,0.022873878,0.026095852,0.032103464,0.031046674,0.036668956,0.034277886,0.044470161,0.040578932,0.023507789,0.025711536,0.029182121,0.030101284,0.030152589,0.028763086,0.031760544,0.028283328,0.022232547,0.02101247,0.022830158,0.023380756,0.026717067,0.026242167,0.032394201,0.03173992,0.010792062,0.012114927,0.013657644,0.012560174,0.019352019,0.01822868,0.028580546,0.029940605,,,,,,,,,5,316.0259116,285.5965344,0.930429329,89.55689747,76.99085108,5.392486404,258.7117933,239.2421282,0.006558431,1.128513006
294.0,0.365898677,0.242722713,0.6634,0.251383794,0.241425291,0.241602993,1.0007,30.2618722,24.94941897,0.052541523,Nova_Formation,100C14h on 042123,25,S20A300A0016,EP1,0,4.626,5.616,0.99,24,0.4,3.65,0.27,4.4,1,0.048,0.048,1,Nova_Regular,0.24,4.4,0.18,3,,0.8961503167,0.8904419398,0.8521363718,0.2369351153,0.2360732008,0.2286797187,492.4700012207031,488.3900146484375,1050.64,1.0030397854475763,0.9848299801219224,0.999099527457367,6,539,990.3871225059482,983.2680494280144,885.0,506.0,195.035873413086,766.8187255859375,0.0374074,0.037517473,0.10433915,0.09383276,0.11148119,0.0964984,0.130183369,0.10488731,0.034311324,0.034972176,0.044207469,0.042622849,0.05019033,0.046575457,0.059718192,0.05515489,0.024775624,0.031793818,0.040664598,0.040357754,0.043255121,0.043513626,0.047008991,0.044519126,0.029222831,0.030524984,0.033355415,0.034631297,0.038640022,0.038735837,0.046373904,0.045094609,0.019686997,0.020357102,0.02636154,0.026567623,0.033203274,0.035826534,0.045723945,0.050239712,,,,,,,,,6,332.1599814,285.4658933,0.935624892,88.68346858,72.59248404,5.305588574,256.2688273,236.9350368,0.007373119,1.080373201
294.0,0.365898677,0.242722713,0.6634,0.251383794,0.241425291,0.241602993,1.0007,30.2618722,24.94941897,0.052541523,Nova_Formation,100C14h on 042123,25,S20A300A0016,EP1,0,4.626,5.616,0.99,24,0.4,3.65,0.27,4.4,1,0.048,0.048,1,Nova_Regular,0.24,4.4,0.18,3,,0.8810315424,0.872337869,0.8192644004,0.2328357585,0.2311469781,0.2198564778,516.1500244140625,510.9400024414063,1180.72,1.0071414110824677,0.9824381088446246,0.999078802413764,7,642,990.3871225059482,983.2680494280144,885.0,506.0,195.035873413086,766.8187255859375,0.038152546,0.005709618,0.12560278,0.11552438,0.13528472,0.12032017,0.159515887,0.1296224,0.041925982,0.041299909,0.055518463,0.051545426,0.05970782,0.05600366,0.073685527,0.066124201,0.032394767,0.038122594,0.052289858,0.052350208,0.055883646,0.055400491,0.062883973,0.061628848,0.037477374,0.038759887,0.044405043,0.045935616,0.050127119,0.050138205,0.061010659,0.060273826,0.025398761,0.020962685,0.041509941,0.042973176,0.051329345,0.056009352,0.06860429,0.078821272,,,,,,,,,7,369.5143869,285.0683897,0.973977442,86.95706083,64.26546201,4.916698027,251.4860798,232.8356807,0.007902513,1.035460469
295.0,0.359410476,0.240691551,0.6697,0.252183613,0.241825288,0.241022846,0.9967,29.935325,24.88899295,0.122968279,Nova_Formation,100C14h on 042123,25,S20A300A0169,EP1,0,4.648,5.676,1.028,24,0.4,3.65,0.27,4.4,1,0.048,0.048,1,Nova_Regular,0.24,4.4,0.18,3,,0.9679405803,0.9533396981,0.9080417076,0.2565978628,0.2533837634,0.2439854746999999,507.0700073242188,493.260009765625,1010.35,0.9970687907346404,0.9834397356137808,0.96144988772631,0,0,957.666658887224,918.6939219829268,760.0,357.0,164.75682067871094,652.418701171875,0.32489517,0.31625155,0.436271,0.4431097,0.49444973,0.493327,0.60139215,0.57948536,0.258064121,0.258042037,0.304150254,0.305486739,0.351952553,0.354782492,0.429680467,0.442994475,0.254886031,0.254228681,0.295321137,0.295649439,0.34130004,0.343628377,0.417605758,0.426467896,0.261877805,0.258677602,0.292607874,0.292485505,0.327763408,0.329487115,0.384553701,0.391512007,0.275225759,0.279651135,0.32531628,0.328561604,0.361590087,0.36830008,0.418876976,0.432187945,0.331159979,0.317151278,0.490179211,0.5655725,0.551543951,0.668179989,0.660415053,0.85611558,0,306.4478093,293.6515771,1.082604873,93.7836925,85.61588276,5.566772063,278.714911,256.5976473,0.005078867,2.452730869
295.0,0.359410476,0.240691551,0.6697,0.252183613,0.241825288,0.241022846,0.9967,29.935325,24.88899295,0.122968279,Nova_Formation,100C14h on 042123,25,S20A300A0169,EP1,0,4.648,5.676,1.028,24,0.4,3.65,0.27,4.4,1,0.048,0.048,1,Nova_Regular,0.24,4.4,0.18,3,,0.95698249,0.9442312137,0.9032016993,0.2535026134,0.2508127939,0.2426866643,450.5199890136719,476.6099853515625,961.06,1.0041356960064938,0.9879920735312164,0.999617527459919,1,24,957.666658887224,918.6939219829268,760.0,357.0,164.75682067871094,652.418701171875,-0.03426051,0.000942975,-0.006464303,-0.011152089,-0.008612692,-0.0136756,-0.010124385,-0.014382422,0.008247703,0.007028997,1.43e-05,0.00192669,9.1e-05,0.000976264,-0.001931429,-0.00184375,0.003163248,0.004485816,0.000781476,0.000506967,-0.003187597,-0.00405094,-0.007648975,-0.010745257,-0.00446409,0.000672549,-0.003490657,-0.002868354,-0.004765838,-0.003548384,-0.006377876,-0.006300688,-0.002558142,-0.005680978,-0.013864398,-0.013603777,-0.012956798,-0.015509009,-0.012735665,-0.015193999,-0.034338355,-0.008220226,-0.042242587,-0.076628655,-0.031951666,-0.072597504,-0.009571612,-0.058995545,1,325.3036217,293.3780835,1.0874992,92.45007943,79.56249971,5.435393235,274.7659455,253.502433,0.005651256,1.779585748
295.0,0.359410476,0.240691551,0.6697,0.252183613,0.241825288,0.241022846,0.9967,29.935325,24.88899295,0.122968279,Nova_Formation,100C14h on 042123,25,S20A300A0169,EP1,0,4.648,5.676,1.028,24,0.4,3.65,0.27,4.4,1,0.048,0.048,1,Nova_Regular,0.24,4.4,0.18,3,,0.9379232931,0.9259729991,0.8877290701,0.2482529831,0.2458197757,0.2386924419,472.30999755859375,490.0299987792969,973.43,1.0026044717985527,0.9892127868887456,1.0000037005916975,2,127,957.666658887224,918.6939219829268,760.0,357.0,164.75682067871094,652.418701171875,0.006934881,0.016206264,0.015633643,0.007939756,0.014329851,0.007519037,0.017120779,0.009150267,0.020990938,0.024198085,0.021164358,0.020260811,0.021349788,0.022152156,0.021640182,0.021686047,0.02289775,0.020385414,0.019910455,0.020201594,0.01716581,0.015996277,0.011492908,0.006429285,0.014634669,0.015934527,0.017282277,0.016935349,0.016757816,0.01579529,0.017184138,0.01363036,0.015906692,0.010217011,0.001752347,-0.000144243,0.00390169,-0.000155509,0.010193884,0.004521251,0.001927465,0.007044852,-0.026858628,-0.066371262,0.006419182,-0.036255479,0.076317191,0.05417347,2,302.3537709,288.8739823,1.005699074,92.00347899,83.59366582,5.561692235,268.8148827,248.2528025,0.004925636,1.455029264
295.0,0.359410476,0.240691551,0.6697,0.252183613,0.241825288,0.241022846,0.9967,29.935325,24.88899295,0.122968279,Nova_Formation,100C14h on 042123,25,S20A300A0169,EP1,0,4.648,5.676,1.028,24,0.4,3.65,0.27,4.4,1,0.048,0.048,1,Nova_Regular,0.24,4.4,0.18,3,,0.9279369743,0.9156970907,0.8768096572999999,0.2455422208,0.2430627335,0.2358991271,506.5899963378906,508.8200073242188,1002.64,1.000534330783285,0.9886951920369588,1.0000287135207686,3,230,957.666658887224,918.6939219829268,760.0,357.0,164.75682067871094,652.418701171875,0.01952818,0.014917374,0.037091076,0.026742488,0.03916669,0.027415544,0.043690979,0.030170381,0.038146228,0.040073931,0.0369201,0.034886926,0.036413103,0.037117213,0.040062487,0.040094763,0.036239237,0.03499043,0.033878714,0.034661353,0.031546175,0.031331688,0.02798301,0.022908956,0.031154364,0.03498894,0.029933691,0.031472951,0.031098813,0.032597423,0.034336388,0.032461345,0.023527145,0.021009356,0.01456821,0.012590736,0.017382056,0.014865607,0.025438547,0.020390898,0.00191924,0.016562164,-0.006150335,-0.04699707,0.043308079,0.004905999,0.149397135,0.165998578,3,304.7132442,287.6127444,0.984400488,91.37350972,81.99600717,5.545221589,265.8014576,245.5421118,0.005352059,1.310983131
295.0,0.359410476,0.240691551,0.6697,0.252183613,0.241825288,0.241022846,0.9967,29.935325,24.88899295,0.122968279,Nova_Formation,100C14h on 042123,25,S20A300A0169,EP1,0,4.648,5.676,1.028,24,0.4,3.65,0.27,4.4,1,0.048,0.048,1,Nova_Regular,0.24,4.4,0.18,3,,0.9141306315,0.9023884288,0.8598033648,0.2418151157,0.2395054668,0.2315039637,518.4500122070312,531.7100219726562,1077.93,1.0148675615526146,0.9897434176982056,1.000017408644302,4,333,957.666658887224,918.6939219829268,760.0,357.0,164.75682067871094,652.418701171875,0.017732888,0.028234333,0.060927242,0.06495744,0.06471008,0.066201895,0.073693335,0.07071632,0.050873637,0.052122772,0.05686447,0.053625315,0.057047009,0.056776464,0.064875811,0.061024845,0.052146703,0.049580365,0.053615928,0.053051114,0.052141607,0.050976604,0.050548524,0.045770645,0.043881625,0.0464046,0.046007544,0.04742226,0.049007893,0.048010945,0.052895904,0.051492035,0.037527978,0.036869437,0.026991785,0.032282412,0.031152308,0.035248637,0.040081978,0.045770764,,,,,,,,,4,316.8465974,287.0622846,0.948005249,90.12826966,77.62944377,5.490704286,261.7279923,241.8150065,0.006304308,1.147522277
295.0,0.359410476,0.240691551,0.6697,0.252183613,0.241825288,0.241022846,0.9967,29.935325,24.88899295,0.122968279,Nova_Formation,100C14h on 042123,25,S20A300A0169,EP1,0,4.648,5.676,1.028,24,0.4,3.65,0.27,4.4,1,0.048,0.048,1,Nova_Regular,0.24,4.4,0.18,3,,0.8964209324,0.8821408808,0.8231027441,0.2370661287,0.2340799364,0.2218191706,576.6300048828125,564.6500244140625,1207.31,1.0190117925798456,0.9867962898140736,0.999967422722929,5,436,957.666658887224,918.6939219829268,760.0,357.0,164.75682067871094,652.418701171875,0.033611238,0.05971235,0.1056183,0.10898721,0.113582194,0.1152896,0.132151365,0.12377167,0.069069356,0.067364335,0.077557117,0.076280445,0.081595451,0.08087483,0.091963649,0.086457193,0.071204603,0.065453827,0.075647861,0.073937148,0.076271474,0.073677629,0.080745995,0.074982107,0.059127688,0.062276006,0.069458127,0.068874776,0.071604908,0.072579741,0.080744654,0.078796357,0.054041088,0.05274424,0.059050858,0.060192585,0.066312611,0.070050359,0.080110431,0.087694854,,,,,,,,,5,344.388951,286.4593,0.963208751,88.43844738,70.07307112,5.352741985,256.6573418,237.0659127,0.007537425,0.940817374
295.0,0.359410476,0.240691551,0.6697,0.252183613,0.241825288,0.241022846,0.9967,29.935325,24.88899295,0.122968279,Nova_Formation,100C14h on 042123,25,S20A300A0169,EP1,0,4.648,5.676,1.028,24,0.4,3.65,0.27,4.4,1,0.048,0.048,1,Nova_Regular,0.24,4.4,0.18,3,,0.87944952,0.8627730561,0.7916520271999999,0.232531093,0.2289625675,0.2135332848,621.4099731445312,633.4500122070312,1355.39,1.0222728798875516,0.9850325432779892,0.9998950990239844,6,539,957.666658887224,918.6939219829268,760.0,357.0,164.75682067871094,652.418701171875,0.045894146,0.07396689,0.17538083,0.16131938,0.1870414,0.16837451,0.216198623,0.18188184,0.088955551,0.087054342,0.104132712,0.101533294,0.109315634,0.107230037,0.123484671,0.118183315,0.084503025,0.0819664,0.098723471,0.098771363,0.102845967,0.10149318,0.111181974,0.107378483,0.080053478,0.076883942,0.093035519,0.092364758,0.098537475,0.097422779,0.109302461,0.108016193,0.07369858,0.071160942,0.09207496,0.093871832,0.10234344,0.108619422,0.12198624,0.137883216,,,,,,,,,6,370.905706,285.0395515,0.984976959,87.05790822,64.00772979,5.049995591,251.8028069,232.5308771,0.007804838,1.224109238
295.0,0.359410476,0.240691551,0.6697,0.252183613,0.241825288,0.241022846,0.9967,29.935325,24.88899295,0.122968279,Nova_Formation,100C14h on 042123,25,S20A300A0169,EP1,0,4.648,5.676,1.028,24,0.4,3.65,0.27,4.4,1,0.048,0.048,1,Nova_Regular,0.24,4.4,0.18,3,,0.8642396859,0.8451413914,0.7581918454,0.2285742596,0.2244488179,0.205061193,700.02001953125,717.4600219726562,1572.93,1.0236887475958716,0.9817267261249022,1.0000607748213173,7,642,957.666658887224,918.6939219829268,760.0,357.0,164.75682067871094,652.418701171875,0.064225554,0.089812964,0.24014187,0.2241115,0.25810218,0.23259446,0.294297397,0.25106794,0.116303116,0.106713831,0.137541264,0.132044762,0.144466758,0.14023,0.161425054,0.153071463,0.102316439,0.102947384,0.13081643,0.126372963,0.136643618,0.134280413,0.148072422,0.143590033,0.103589237,0.100361168,0.123197466,0.1229361,0.131756246,0.132980108,0.146169275,0.14672938,0.102315426,0.094003111,0.13348636,0.140125126,0.150077283,0.164641201,0.176673681,0.210363597,,,,,,,,,7,384.2953227,282.6586376,0.969406976,86.36273569,60.91988242,4.855630505,247.8371178,228.5740437,0.00784901,1.812829375
296.0,0.374717783,0.236048279,0.6299,0.246573918,0.236586091,0.236222906,0.9985,29.6366416,24.95146437,0.135162306,Nova_Formation,100C14h on 042123,25,S20A300A0014,EP1,0,4.64272,5.602,0.95928,24,0.4,3.65,0.27,4.4,1,0.048,0.048,1,Nova_Regular,0.24,4.4,0.18,3,,0.9499065049,0.9429472861,0.9095959946,0.2515692451,0.2501957337,0.2433677765,404.7000122070313,402.2900085449219,842.92,0.989799868692347,0.9847041532515836,0.9697222660011996,0,0,976.3636953429776,971.1692648071102,906.0,564.0,199.52626037597656,783.2845458984375,0.2255627,0.22629066,0.31732765,0.3207701,0.37411165,0.37106487,0.478045464,0.46084458,0.167177647,0.171625897,0.212925062,0.215131253,0.25901413,0.266315907,0.337537557,0.352961153,0.166545972,0.164633885,0.203386232,0.205195457,0.247902051,0.252073675,0.31974116,0.330537081,0.169086605,0.168445721,0.20146139,0.202625111,0.237048224,0.239720464,0.292405963,0.300660163,0.189427614,0.188152447,0.227958336,0.232565582,0.264315903,0.271613538,0.324824423,0.336297542,0.228204653,0.230102494,0.38514626,0.44650501,0.455058515,0.554708302,0.584178209,0.764682949,0,307.1594302,290.990932,1.028506252,92.63172375,83.67888847,5.388990339,272.7090702,251.5691685,0.005259971,2.299274553
296.0,0.374717783,0.236048279,0.6299,0.246573918,0.236586091,0.236222906,0.9985,29.6366416,24.95146437,0.135162306,Nova_Formation,100C14h on 042123,25,S20A300A0014,EP1,0,4.64272,5.602,0.95928,24,0.4,3.65,0.27,4.4,1,0.048,0.048,1,Nova_Regular,0.24,4.4,0.18,3,,0.941669074,0.9356081675,0.9061044061,0.2492697338,0.2481261858,0.2423768349999999,376.2900085449219,368.5499877929688,803.35,0.9956896768748916,0.9881063675402534,0.9995457764339668,1,24,976.3636953429776,971.1692648071102,906.0,564.0,199.52626037597656,783.2845458984375,-0.025303587,-0.013967246,-0.016698629,-0.015930414,-0.018685192,-0.017245501,-0.022249103,-0.022669554,-0.005721286,-0.010157436,-0.012316331,-0.012581527,-0.012459472,-0.01489377,-0.01462087,-0.01477173,-0.012077853,-0.010157987,-0.010792717,-0.013418645,-0.014821291,-0.016468227,-0.017799109,-0.022195131,-0.013984814,-0.012700438,-0.014729798,-0.015097469,-0.016009152,-0.017382994,-0.015892088,-0.019046873,-0.019068122,-0.017784372,-0.021217525,-0.024016559,-0.020925611,-0.02488555,-0.020975411,-0.025371134,-0.010173023,-0.020321831,-0.049305916,-0.075710803,-0.039524913,-0.074619651,-0.020344317,-0.067958117,1,306.3143034,289.3955468,1.002483802,92.15245831,82.99248162,5.369128893,269.7558619,249.2696561,0.005092793,1.87743459
296.0,0.374717783,0.236048279,0.6299,0.246573918,0.236586091,0.236222906,0.9985,29.6366416,24.95146437,0.135162306,Nova_Formation,100C14h on 042123,25,S20A300A0014,EP1,0,4.64272,5.602,0.95928,24,0.4,3.65,0.27,4.4,1,0.048,0.048,1,Nova_Regular,0.24,4.4,0.18,3,,0.92910754,0.9234333614,0.8982037745,0.2458204777,0.2447712371,0.2402540239,361.9200134277344,364.4400024414063,772.07,0.9945852532507992,0.9886996347209356,0.999818297876122,2,127,976.3636953429776,971.1692648071102,906.0,564.0,199.52626037597656,783.2845458984375,-0.02696158,-0.018416613,-0.018408835,-0.021484107,-0.020617843,-0.022660017,-0.020074099,-0.026029825,-0.006980836,-0.00952141,-0.010168031,-0.010578677,-0.010371357,-0.013967514,-0.011418641,-0.012863934,-0.011432797,-0.007614911,-0.00915952,-0.010098755,-0.011528328,-0.014256731,-0.013327003,-0.019043863,-0.010159209,-0.012700111,-0.01284872,-0.013873369,-0.01339449,-0.014585495,-0.012057573,-0.015232146,-0.021600395,-0.021600127,-0.025397971,-0.027262107,-0.024036586,-0.027558893,-0.021590769,-0.025442004,-0.019054845,-0.026678264,-0.061651617,-0.09655264,-0.036145061,-0.076678663,0.018476844,-0.01964438,2,305.8866582,287.1637788,0.979249937,91.48091601,81.80975328,5.380319835,265.6954502,245.8202934,0.005242154,1.429432104
296.0,0.374717783,0.236048279,0.6299,0.246573918,0.236586091,0.236222906,0.9985,29.6366416,24.95146437,0.135162306,Nova_Formation,100C14h on 042123,25,S20A300A0014,EP1,0,4.64272,5.602,0.95928,24,0.4,3.65,0.27,4.4,1,0.048,0.048,1,Nova_Regular,0.24,4.4,0.18,3,,0.9210122825,0.9153110174,0.8893063781,0.2436275031,0.2425963135,0.2379806442,383.05999755859375,404.5899963378906,815.94,0.9928840627437432,0.9887292546441728,0.9998840393107428,3,230,976.3636953429776,971.1692648071102,906.0,564.0,199.52626037597656,783.2845458984375,-0.022259176,-0.010154292,0.002525628,5.14e-05,0.004300535,-0.000834852,0.006217718,-0.000601769,-2.67e-06,-0.002530113,-0.000706583,-0.001549542,0.000329584,-0.003802449,0.002537221,0.001118541,-0.003180891,-0.001894936,-0.000110507,-0.000721902,-0.001954585,-0.004262388,-0.003183335,-0.007603884,-0.005723506,-0.005708754,-0.006506667,-0.006339952,-0.005150542,-0.006160408,-0.00191161,-0.005595744,-0.013351589,-0.014606878,-0.015729934,-0.019033536,-0.013974547,-0.018696934,-0.008904219,-0.012728661,-0.030514672,-0.022231996,-0.044984102,-0.074133515,-0.005946577,-0.035686612,0.078175187,0.079516649,3,307.8733901,286.1423998,0.962448772,90.96835014,80.53471553,5.352993822,263.2621439,243.6274253,0.005597541,1.354409906
296.0,0.374717783,0.236048279,0.6299,0.246573918,0.236586091,0.236222906,0.9985,29.6366416,24.95146437,0.135162306,Nova_Formation,100C14h on 042123,25,S20A300A0014,EP1,0,4.64272,5.602,0.95928,24,0.4,3.65,0.27,4.4,1,0.048,0.048,1,Nova_Regular,0.24,4.4,0.18,3,,0.9116763006,0.9063875902,0.8801172783,0.2410990731,0.2402182112,0.2356743757,412.3500061035156,420.6900024414063,868.5,1.0061718451006303,0.9898388865708234,0.999920684133785,4,333,976.3636953429776,971.1692648071102,906.0,564.0,199.52626037597656,783.2845458984375,-0.009170741,-0.028611809,0.034201026,0.027234614,0.036117703,0.029202938,0.043474853,0.029854715,0.010811552,0.003806591,0.01074937,0.009704068,0.013531834,0.009852916,0.017173469,0.015065312,0.005090445,0.005076125,0.010290205,0.010248706,0.009405568,0.007759959,0.010816187,0.006976098,0.001276478,0.000628665,0.003780425,0.003719896,0.00573422,0.004737347,0.010815322,0.007692397,-0.009527415,-0.008272678,-0.006324038,-0.009059086,-0.00243935,-0.005115926,0.003825903,0.002486855,,,,,,,,,4,313.0478052,285.3587128,0.942911971,90.24958453,78.33962526,5.342868412,260.486818,241.0989958,0.006086799,1.189716413
296.0,0.374717783,0.236048279,0.6299,0.246573918,0.236586091,0.236222906,0.9985,29.6366416,24.95146437,0.135162306,Nova_Formation,100C14h on 042123,25,S20A300A0014,EP1,0,4.64272,5.602,0.95928,24,0.4,3.65,0.27,4.4,1,0.048,0.048,1,Nova_Regular,0.24,4.4,0.18,3,,0.9033033231,0.8974790186,0.868985567,0.238857585,0.2378846034,0.2328595335,449.3200073242188,433.4100036621094,926.99,1.0066620371123884,0.9892996171099888,0.999856747884597,5,436,976.3636953429776,971.1692648071102,906.0,564.0,199.52626037597656,783.2845458984375,-0.008935317,-0.00573507,0.05796224,0.05686891,0.06397021,0.058327526,0.074814022,0.06352961,0.020979807,0.008887187,0.022724658,0.020642877,0.027441293,0.022689342,0.03396216,0.030310839,0.012716115,0.015241608,0.021427348,0.020935491,0.021132126,0.019629478,0.02543202,0.020315588,0.012716159,0.011431769,0.012865677,0.015251055,0.016253188,0.017018378,0.023524523,0.022863865,0.002545819,0.001892582,0.005726784,0.003182724,0.010776967,0.008513242,0.01907742,0.019006282,,,,,,,,,5,317.989742,284.8071986,0.932189803,89.62226916,76.4245954,5.334334383,258.2149421,238.8575078,0.006422528,1.20059801
296.0,0.374717783,0.236048279,0.6299,0.246573918,0.236586091,0.236222906,0.9985,29.6366416,24.95146437,0.135162306,Nova_Formation,100C14h on 042123,25,S20A300A0014,EP1,0,4.64272,5.602,0.95928,24,0.4,3.65,0.27,4.4,1,0.048,0.048,1,Nova_Regular,0.24,4.4,0.18,3,,0.8950292641,0.8878446583,0.8535965998,0.2366305418,0.2353465607,0.2288673165999999,459.7900085449219,487.8900146484375,1001.25,1.0082890342839512,0.9891299481501684,0.999687002615678,6,539,976.3636953429776,971.1692648071102,906.0,564.0,199.52626037597656,783.2845458984375,0.0122751,0.011421353,0.089386344,0.084064454,0.09504047,0.08694813,0.113861382,0.09275615,0.025428668,0.02477321,0.033510119,0.032460093,0.039315104,0.035669416,0.04831472,0.043014973,0.020343333,0.021593913,0.033067018,0.030599862,0.034624949,0.031853169,0.041322172,0.0349271,0.017167047,0.019690812,0.023947194,0.026170865,0.028089389,0.028843135,0.037509829,0.035569191,0.01144433,0.010153413,0.017320722,0.016898751,0.024420738,0.024776667,0.034329951,0.038066804,,,,,,,,,6,328.8438308,284.7650795,0.931893307,88.78276755,73.25132612,5.269018701,255.8867922,236.6304646,0.007051811,1.187528695
296.0,0.374717783,0.236048279,0.6299,0.246573918,0.236586091,0.236222906,0.9985,29.6366416,24.95146437,0.135162306,Nova_Formation,100C14h on 042123,25,S20A300A0014,EP1,0,4.64272,5.602,0.95928,24,0.4,3.65,0.27,4.4,1,0.048,0.048,1,Nova_Regular,0.24,4.4,0.18,3,,0.8836963472,0.8740836112,0.8238508212,0.2335909475,0.2316397985,0.2209525201,500.9700012207031,503.6600036621094,1132.76,1.0122042219010274,0.9865453647239216,0.9996563723241164,7,642,976.3636953429776,971.1692648071102,906.0,564.0,199.52626037597656,783.2845458984375,-0.009986416,0.003795683,0.11036864,0.1023002,0.11941281,0.10615346,0.143075168,0.11564046,0.03495492,0.021596417,0.042219624,0.041478902,0.049142689,0.043047935,0.059103906,0.052551061,0.029869825,0.027950853,0.041190997,0.039441839,0.044481024,0.042745173,0.053383708,0.048914105,0.023515373,0.023503438,0.033708408,0.033191442,0.039179757,0.038396358,0.050240129,0.047645301,0.01970093,0.016508445,0.031729177,0.030549407,0.040426344,0.042110056,0.055928081,0.064128011,,,,,,,,,7,320.4766448,281.9800362,0.900012246,88.55370889,74.12569464,5.33107611,252.5881094,233.5908703,0.008521712,1.080339753
297.0,0.352770576,0.24059824,0.682,0.251893356,0.240978699,0.240471824,0.9979,29.9101333,24.70384268,0.121746579,Nova_Formation,100C14h on 042123,25,S20A300A0104,EP1,0,4.65473,5.636,0.98127,24,0.22,3.83,0.31,4.4,1,0.048,0.048,1,Nova_Regular,0.24,4.4,0.18,3,,0.9716540932,0.9563721209,0.9163725699,0.2575186153,0.2538983889,0.2452510873,438.3800048828125,421.8999938964844,870.82,0.9984024153397985,0.9829587357963206,0.9644462366264466,0,0,834.4260148590195,816.2426850367302,707.0,364.0,156.25564575195312,613.5408325195312,0.2328078,0.23707366,0.3490826,0.35564822,0.40581578,0.40595403,0.513101161,0.49321458,0.175419196,0.178600699,0.22201094,0.222733483,0.268602699,0.27301544,0.345122159,0.35910815,0.17415002,0.169700667,0.213309497,0.212848291,0.258888304,0.260482699,0.334317356,0.341945618,0.177329898,0.176691994,0.21093601,0.210375518,0.245529264,0.247713596,0.300633788,0.306986958,0.194490463,0.188132346,0.240726694,0.243951783,0.276595086,0.282326639,0.334319353,0.346392661,0.217369244,0.214828506,0.399511635,0.469305009,0.461859733,0.568089366,0.566942453,0.750626624,0,309.2774205,294.8491766,1.07241735,93.61938019,85.14260981,5.43527004,279.3527164,257.5185245,0.005160203,2.491598176
