Repository: cx26/formation-analysis

# ***Data-Driven Analysis of Battery Formation*** 

This repository contains half cell measurement data and code (for plotting, simulation and experiment design) accompanying the paper *Data-Driven Analysis of Battery Formation Reveals the Role of Electrode Utilization in Extending Cycle Life* by Xiao Cui et al (2024).  

- **[data](data)**: 
    - extracted summary information from [aging cycles, diagnostic cycles](data/rpt_summary_041524.csv) and [formation cycles](data/formation_cycle_info_042124.csv); [resistances](data/delta_features_041524.csv); [electrode-specifics](data/electrode_info_04152024.csv) fitted using differential voltage analysis; [formation parameters](data/Formation_2022

File: data/df_all.csv (part 37 of 43)
seq_num,1st_ch_cap,1st_disch_cap,1st_CE,disch_cap_with_cv,last_ch_cap,last_disch_cap,last_CE,formation_time,temperature_exp,cv_hold_cap,formation_file_name,formation_drying_date,formation_temperature,cell_id,electrolyte,ocv_time,cell_mass_before,cell_mass_after,electrolyte_mass,wetting_hold_time,formation_charge_current_1,formation_cutoff_voltage_1,formation_charge_current_2,formation_cutoff_voltage_2,charge_hold_time,formation_discharge_current,formation_verification_current,formation_verification_repeat,regular_project_name,regular_charge_current,regular_charge_cutoff_voltage,regular_discharge_current,regular_discharge_cutoff_voltage,date,rpt_low_energy,rpt_med_energy,regu_energy,rpt_low_cap,rpt_med_cap,regu_cap,rpt_low_cv_t,rpt_med_cv_t,regu_cv_t,rpt_low_ce,rpt_med_ce,regu_ce,diag_pos_x,cycle_index,rpt_low_life,rpt_med_life,regu_life,regu_knee,q_throughput,e_throughput,r_c_0_0s,r_d_0_0s,r_c_0_3s,r_d_0_3s,r_c_0_10s,r_d_0_10s,r_c_0_30s,r_d_0_30s,r_c_1_0s,r_d_1_0s,r_c_1_3s,r_d_1_3s,r_c_1_10s,r_d_1_10s,r_c_1_30s,r_d_1_30s,r_c_2_0s,r_d_2_0s,r_c_2_3s,r_d_2_3s,r_c_2_10s,r_d_2_10s,r_c_2_30s,r_d_2_30s,r_c_3_0s,r_d_3_0s,r_c_3_3s,r_d_3_3s,r_c_3_10s,r_d_3_10s,r_c_3_30s,r_d_3_30s,r_c_4_0s,r_d_4_0s,r_c_4_3s,r_d_4_3s,r_c_4_10s,r_d_4_10s,r_c_4_30s,r_d_4_30s,r_c_5_0s,r_d_5_0s,r_c_5_3s,r_d_5_3s,r_c_5_10s,r_d_5_10s,r_c_5_30s,r_d_5_30s,diag_pos_y,Q_ne,Q_pe,SOC_ne_0,SOC_pe_0,SOC_ne_100,SOC_pe_100,Q_li,Q_full,error,Q_offset
297.0,0.352770576,0.24059824,0.682,0.251893356,0.240978699,0.240471824,0.9979,29.9101333,24.70384268,0.121746579,Nova_Formation,100C14h on 042123,25,S20A300A0104,EP1,0,4.65473,5.636,0.98127,24,0.22,3.83,0.31,4.4,1,0.048,0.048,1,Nova_Regular,0.24,4.4,0.18,3,,0.9614309351,0.9485976988,0.9120565456,0.2546391545,0.2517085644,0.2440381641,388.5400085449219,401.5199890136719,846.98,1.004840967261075,0.9876792702298506,0.9995102559495402,1,24,834.4260148590195,816.2426850367302,707.0,364.0,156.25564575195312,613.5408325195312,-0.010873258,-0.024777442,-0.014051467,-0.020056427,-0.015334785,-0.022385955,-0.017758816,-0.024010569,-0.008886859,-0.010161251,-0.011759892,-0.010937795,-0.012646616,-0.012532383,-0.013324738,-0.013334751,-0.010156184,-0.01206851,-0.011420816,-0.012831166,-0.015465856,-0.016463801,-0.019044071,-0.023513198,-0.016516149,-0.013974994,-0.015949756,-0.015627965,-0.015879899,-0.017151654,-0.017143458,-0.018418074,-0.01778622,-0.010530248,-0.024165124,-0.026376054,-0.02445671,-0.026747674,-0.024132997,-0.028319746,-0.004434675,-0.004439101,-0.054763466,-0.085713089,-0.044911146,-0.082448989,-0.024141192,-0.073061168,1,307.4724505,292.8528752,1.04307095,93.03314819,84.4845085,5.426211561,275.6574052,254.639063,0.004898646,1.920369786
297.0,0.352770576,0.24059824,0.682,0.251893356,0.240978699,0.240471824,0.9979,29.9101333,24.70384268,0.121746579,Nova_Formation,100C14h on 042123,25,S20A300A0104,EP1,0,4.65473,5.636,0.98127,24,0.22,3.83,0.31,4.4,1,0.048,0.048,1,Nova_Regular,0.24,4.4,0.18,3,,0.9445119259,0.9323686135,0.9004123884,0.2499661252,0.2472349425,0.2409564178,395.989990234375,414.5400085449219,831.04,1.0043134595823815,0.989056334245216,0.999863893910749,2,127,834.4260148590195,816.2426850367302,707.0,364.0,156.25564575195312,613.5408325195312,-0.001814991,-0.040657997,-0.007808089,-0.017191648,-0.006907284,-0.017727107,-0.006127954,-0.018310666,-0.003780723,-0.008246139,-0.008174032,-0.008086979,-0.005813062,-0.008634359,-0.005019724,-0.007597178,-0.010135949,-0.005066842,-0.006846681,-0.008409709,-0.009664863,-0.011184067,-0.014555275,-0.019671947,-0.012046412,-0.011424512,-0.012188986,-0.012203917,-0.011034146,-0.012460545,-0.008844405,-0.011411995,-0.016491026,-0.012059048,-0.026403069,-0.02739042,-0.024022311,-0.025573194,-0.019007146,-0.022849709,4.15e-05,-0.01841484,-0.059921712,-0.099036813,-0.033276051,-0.075038046,0.026807487,-0.012007058,2,304.8070637,290.3460546,1.003494602,92.04523724,83.51900356,5.419951321,270.3084372,249.9660338,0.005044649,1.547066111
297.0,0.352770576,0.24059824,0.682,0.251893356,0.240978699,0.240471824,0.9979,29.9101333,24.70384268,0.121746579,Nova_Formation,100C14h on 042123,25,S20A300A0104,EP1,0,4.65473,5.636,0.98127,24,0.22,3.83,0.31,4.4,1,0.048,0.048,1,Nova_Regular,0.24,4.4,0.18,3,,0.9353598651,0.9226396267,0.8906437018000001,0.247480771,0.2446206497,0.2384310746,410.8999938964844,435.8999938964844,860.83,1.002595093124899,0.9884971879665356,0.9997854921945044,3,230,834.4260148590195,816.2426850367302,707.0,364.0,156.25564575195312,613.5408325195312,-0.020615965,-0.001233414,0.009015948,0.000776023,0.011277914,0.000366896,0.015642345,0.001985967,0.00290902,-0.002514124,0.002039507,-0.000361651,0.003267586,0.000115216,0.007374823,0.003231883,-0.001888171,0.000664815,0.000652194,-0.000251979,-0.001013964,-0.003706813,-0.004415303,-0.010130018,-0.004434392,-0.007369414,-0.005523652,-0.005673528,-0.004270896,-0.00574106,2.69e-05,-0.002898812,-0.015874222,-0.007598013,-0.018293142,-0.021663383,-0.015411466,-0.017976284,-0.006961852,-0.01388377,0.003201097,-0.016495213,-0.049529374,-0.089885145,-0.012914628,-0.049466074,0.075697422,0.062416553,3,306.2254335,289.153827,0.983500095,91.49269948,82.26545385,5.411869128,267.5663694,247.4806799,0.005461595,1.425335372
297.0,0.352770576,0.24059824,0.682,0.251893356,0.240978699,0.240471824,0.9979,29.9101333,24.70384268,0.121746579,Nova_Formation,100C14h on 042123,25,S20A300A0104,EP1,0,4.65473,5.636,0.98127,24,0.22,3.83,0.31,4.4,1,0.048,0.048,1,Nova_Regular,0.24,4.4,0.18,3,,0.9248199777,0.9120452616,0.8776835537,0.2446540379,0.2418089881,0.2351253308999999,444.1400146484375,452.2999877929688,932.44,1.0149148752196466,0.9890337389393854,0.9998094724078728,4,333,834.4260148590195,816.2426850367302,707.0,364.0,156.25564575195312,613.5408325195312,-0.014153972,-0.015877783,0.029117316,0.03344375,0.03349006,0.034944057,0.044336796,0.03943363,0.010178939,0.00509426,0.014018878,0.012354434,0.017493337,0.013469398,0.023801804,0.020358324,0.005731598,0.00827381,0.012937889,0.011382625,0.012068272,0.010004669,0.010824859,0.007589638,-0.00189954,0.000644892,0.005687833,0.00559248,0.008367151,0.006887496,0.014632761,0.012094676,-0.007521793,0.000647485,-0.011317149,-0.008542091,-0.007414222,-0.004523814,0.000748426,0.005105048,,,,,,,,,4,315.939361,288.7194303,0.95087462,90.56958125,78.78589473,5.396420262,264.4961662,244.6539469,0.00626466,1.25751825
297.0,0.352770576,0.24059824,0.682,0.251893356,0.240978699,0.240471824,0.9979,29.9101333,24.70384268,0.121746579,Nova_Formation,100C14h on 042123,25,S20A300A0104,EP1,0,4.65473,5.636,0.98127,24,0.22,3.83,0.31,4.4,1,0.048,0.048,1,Nova_Regular,0.24,4.4,0.18,3,,0.910739856,0.8958508306,0.8468910199,0.2409079156,0.2375016634,0.2270639205,490.3999938964844,505.4599914550781,1076.46,1.0184954329499771,0.9864864231553436,0.999525948690116,5,436,834.4260148590195,816.2426850367302,707.0,364.0,156.25564575195312,613.5408325195312,-0.004958108,-0.010170937,0.08449009,0.070907146,0.09393844,0.075244516,0.112636387,0.08255693,0.026065141,0.015887916,0.030678689,0.027943566,0.036440283,0.031391174,0.04704532,0.039629072,0.014626339,0.019065827,0.026833057,0.025806531,0.029027313,0.027327567,0.033699423,0.029134363,0.015260041,0.007627502,0.02039358,0.020251259,0.024824023,0.023935288,0.032494664,0.032413781,-0.003171712,0.010167718,0.012715712,0.01084058,0.020123571,0.020153403,0.03115502,0.034588307,,,,,,,,,5,334.9687652,288.1593084,0.953357098,89.3320089,73.242583,5.299905709,260.6119475,240.9078237,0.007371749,1.238503678
297.0,0.352770576,0.24059824,0.682,0.251893356,0.240978699,0.240471824,0.9979,29.9101333,24.70384268,0.121746579,Nova_Formation,100C14h on 042123,25,S20A300A0104,EP1,0,4.65473,5.636,0.98127,24,0.22,3.83,0.31,4.4,1,0.048,0.048,1,Nova_Regular,0.24,4.4,0.18,3,,0.8872922825,0.8710376605,0.8024847576,0.2346182513,0.2308926545,0.2153902838,578.3599853515625,579.5900268554688,1240.6,1.0223549988015217,0.9847032957137584,0.999477080071822,6,539,834.4260148590195,816.2426850367302,707.0,364.0,156.25564575195312,613.5408325195312,0.018302605,-0.036873266,0.14212298,0.12747261,0.15643084,0.13357535,0.186726868,0.14679036,0.039408028,0.031132862,0.053024769,0.050530657,0.06166023,0.058083236,0.076905429,0.069256574,0.0317792,0.031133279,0.051668316,0.04916276,0.055874616,0.052641988,0.064192086,0.059321105,0.023512751,0.025415033,0.041145653,0.041073561,0.047155499,0.048440069,0.061012477,0.060363561,0.020972326,0.025412485,0.043886289,0.044484004,0.055800974,0.060940713,0.074994802,0.089596629,,,,,,,,,6,375.3633043,286.5849842,0.981946936,87.25047744,63.86893156,4.882357532,253.7326355,234.6181594,0.007909315,1.436504032
297.0,0.352770576,0.24059824,0.682,0.251893356,0.240978699,0.240471824,0.9979,29.9101333,24.70384268,0.121746579,Nova_Formation,100C14h on 042123,25,S20A300A0104,EP1,0,4.65473,5.636,0.98127,24,0.22,3.83,0.31,4.4,1,0.048,0.048,1,Nova_Regular,0.24,4.4,0.18,3,,0.8726128372,0.8508039942,0.7653143737,0.2307991509,0.2257077367,0.2058239677,622.7000122070312,639.280029296875,1412.93,1.0250369914694055,0.979179564811172,0.9995242536919002,7,642,834.4260148590195,816.2426850367302,707.0,364.0,156.25564575195312,613.5408325195312,0.000305444,0.012054354,0.20904982,0.18916368,0.23080885,0.19671008,0.271662056,0.21413168,0.055282995,0.041289404,0.08392635,0.078086182,0.092049956,0.084790558,0.112647772,0.099261045,0.04320401,0.045744762,0.077659041,0.074633405,0.083737075,0.081357837,0.09741959,0.09402743,0.045743927,0.039388955,0.066068679,0.067599177,0.076532692,0.076217175,0.092766643,0.094032466,0.034303144,0.041930065,0.079259828,0.083621308,0.096281648,0.107739985,0.121542007,0.152498901,,,,,,,,,7,387.9365543,284.6327299,0.962785905,86.51503842,61.00065447,4.687190063,249.9851141,230.7990593,0.007703347,2.109779305
299.0,0.382502683,0.240526714,0.6288,0.253333644,0.243602828,0.243667871,1.0003,30.0728222,24.68658581,0.147514656,Nova_Formation,100C14h on 042123,25,S20A300A0084,EP1,0,4.67073,5.687,1.01627,24,0.22,3.83,0.31,4.4,1,0.048,0.048,1,Nova_Regular,0.24,4.4,0.18,3,,0.9732854032,0.9559323408,0.9181405099,0.2578492883,0.2537105942,0.2457947826,429.0299987792969,411.3200073242188,863.3,1.0007087940793262,0.982951234093798,0.9684926826696943,0,0,892.4611512126381,864.6700609180828,755.0,360.0,165.4013671875,650.4454956054688,0.22840253,0.22983693,0.3259051,0.33127552,0.38316962,0.38271987,0.485828608,0.47202542,0.184962541,0.184979543,0.227508694,0.228756309,0.274746448,0.278321505,0.352131993,0.36550951,0.182422087,0.179892316,0.221593544,0.219050646,0.265188456,0.266651273,0.340055376,0.348344833,0.184966519,0.182434946,0.217505783,0.216084927,0.252776176,0.253445536,0.30841592,0.314653158,0.205306038,0.202140242,0.242664024,0.245225728,0.279225498,0.28339681,0.337514937,0.346435905,0.242807031,0.239010215,0.384901643,0.435366005,0.447066307,0.526064038,0.559346855,0.705588877,0,309.7138642,296.6186061,1.04602332,93.18297318,85.06409298,5.455634159,279.6377154,257.8491079,0.005326452,2.366502294
299.0,0.382502683,0.240526714,0.6288,0.253333644,0.243602828,0.243667871,1.0003,30.0728222,24.68658581,0.147514656,Nova_Formation,100C14h on 042123,25,S20A300A0084,EP1,0,4.67073,5.687,1.01627,24,0.22,3.83,0.31,4.4,1,0.048,0.048,1,Nova_Regular,0.24,4.4,0.18,3,,0.9632430222,0.9469425998,0.9128659269,0.2550163801,0.2511838287,0.2443248468,385.1700134277344,392.6099853515625,824.61,1.0075721918792973,0.986840595208653,0.9994118075873596,1,24,892.4611512126381,864.6700609180828,755.0,360.0,165.4013671875,650.4454956054688,0.004267588,-0.009268492,0.000835061,-0.004699498,0.000722975,-0.006771088,-0.000785977,-0.009912699,-0.005698249,-0.006362855,-0.00828737,-0.007798553,-0.008420557,-0.010080636,-0.010763019,-0.010822624,-0.007698998,-0.006998301,-0.010646105,-0.009329677,-0.013525128,-0.011365384,-0.015943378,-0.019716889,-0.008876696,-0.011447832,-0.012436479,-0.010874957,-0.012499645,-0.012725562,-0.012814581,-0.015266299,-0.015868738,-0.015895963,-0.017709583,-0.020414442,-0.018231452,-0.02142486,-0.017759413,-0.019714862,-0.000605553,-0.016536877,-0.039327204,-0.061276436,-0.030115902,-0.053246856,-0.010719419,-0.043249905,1,307.3118155,294.642878,1.017118476,92.60935991,84.60495172,5.427450194,275.9926086,255.0161998,0.00508577,1.859088099
299.0,0.382502683,0.240526714,0.6288,0.253333644,0.243602828,0.243667871,1.0003,30.0728222,24.68658581,0.147514656,Nova_Formation,100C14h on 042123,25,S20A300A0084,EP1,0,4.67073,5.687,1.01627,24,0.22,3.83,0.31,4.4,1,0.048,0.048,1,Nova_Regular,0.24,4.4,0.18,3,,0.9461622979,0.9306568686,0.8982413462,0.2503131396,0.2466993449,0.2403921386999999,392.2000122070313,399.7799987792969,824.34,1.006493971979909,0.9878469108330556,0.9998688502676388,2,127,892.4611512126381,864.6700609180828,755.0,360.0,165.4013671875,650.4454956054688,-0.005629674,0.002801195,0.013486564,0.005364656,0.012018591,0.00303331,0.015374571,-8.32e-05,-0.003155068,-0.003190428,-0.002153412,-0.00262925,-0.002466321,-0.003530383,-0.001870245,-0.003842086,-0.001250297,-0.003823712,-0.005246982,-0.003653511,-0.00591585,-0.00815168,-0.010729223,-0.015277982,-0.006339416,-0.008910775,-0.007168353,-0.006984338,-0.006232992,-0.006895453,-0.005194217,-0.008182704,-0.013963416,-0.015903816,-0.016426742,-0.01985544,-0.015366077,-0.017714798,-0.010679841,-0.013371021,-0.012052462,-0.019719958,-0.038565189,-0.064251781,-0.010833263,-0.035585791,0.048369884,0.035135925,2,307.2466993,292.0690467,0.990514309,91.55286131,82.88494094,5.402711002,270.4408918,250.3130302,0.005272689,1.304892541
299.0,0.382502683,0.240526714,0.6288,0.253333644,0.243602828,0.243667871,1.0003,30.0728222,24.68658581,0.147514656,Nova_Formation,100C14h on 042123,25,S20A300A0084,EP1,0,4.67073,5.687,1.01627,24,0.22,3.83,0.31,4.4,1,0.048,0.048,1,Nova_Regular,0.24,4.4,0.18,3,,0.9376983039,0.9216402008,0.8884222015000001,0.2480154438,0.2442725834,0.2378298046,402.6300048828125,405.9800109863281,845.47,1.0050411931533334,0.9873681627895522,0.9998186990012592,3,230,892.4611512126381,864.6700609180828,755.0,360.0,165.4013671875,650.4454956054688,0.007371113,-0.003549859,0.029372364,0.022573888,0.03013748,0.021832675,0.036640614,0.020593196,0.003202647,0.003805563,0.006365851,0.003767848,0.007646352,0.004985243,0.011480838,0.007130623,0.003200382,0.001265258,0.003194749,0.00515078,0.002184421,0.001573265,5.32e-05,-0.004464835,0.000653967,-8.11e-06,-0.000196651,-0.000488296,0.001293123,0.000137746,0.003706843,0.001257271,-0.008243307,-0.01081264,-0.00961189,-0.012761161,-0.00795114,-0.009489387,-0.001236349,-0.001920283,-0.008872896,-0.015903264,-0.025422722,-0.047170907,0.015601307,-0.000909269,0.103677094,0.127729654,3,321.6153613,292.1385937,0.985402128,90.64855897,78.4397856,5.379032594,267.98863,248.0152632,0.005921212,1.08993203
299.0,0.382502683,0.240526714,0.6288,0.253333644,0.243602828,0.243667871,1.0003,30.0728222,24.68658581,0.147514656,Nova_Formation,100C14h on 042123,25,S20A300A0084,EP1,0,4.67073,5.687,1.01627,24,0.22,3.83,0.31,4.4,1,0.048,0.048,1,Nova_Regular,0.24,4.4,0.18,3,,0.927234965,0.9117104212,0.8762576319000001,0.2451982783,0.2416321242,0.2347235496999999,431.5799865722656,453.8800048828125,907.01,1.018352827455339,0.9883235299069916,0.99984787650259,4,333,892.4611512126381,864.6700609180828,755.0,360.0,165.4013671875,650.4454956054688,-0.030738577,0.002150893,0.060862035,0.055760115,0.06323674,0.055801094,0.074767441,0.058685273,0.010806516,0.010780662,0.018127233,0.015791997,0.022603542,0.019273251,0.027961344,0.023468614,0.013982579,0.011418879,0.016061619,0.015974015,0.016293377,0.014440447,0.0171583,0.010086089,0.009529352,0.005698383,0.010533929,0.010164857,0.013065904,0.012064725,0.018922538,0.0164859,-0.002545372,-0.002566606,0.003800169,-0.000536397,0.006751209,0.003828198,0.014613926,0.01393947,,,,,,,,,4,318.0962589,290.3862193,0.95147532,90.19986228,78.37113801,5.392445706,264.9545773,245.1981691,0.006274804,1.070881617
299.0,0.382502683,0.240526714,0.6288,0.253333644,0.243602828,0.243667871,1.0003,30.0728222,24.68658581,0.147514656,Nova_Formation,100C14h on 042123,25,S20A300A0084,EP1,0,4.67073,5.687,1.01627,24,0.22,3.83,0.31,4.4,1,0.048,0.048,1,Nova_Regular,0.24,4.4,0.18,3,,0.9129124302,0.8953358827,0.8430012779,0.2413913226,0.2372740725,0.2259646655,479.4100036621094,500.8800048828125,1065.71,1.0219570864107814,0.9858624802417626,0.9994985359822804,5,436,892.4611512126381,864.6700609180828,755.0,360.0,165.4013671875,650.4454956054688,0.028146744,0.012314454,0.106865615,0.09751129,0.11394599,0.09929487,0.135594696,0.10633984,0.027984276,0.023487285,0.037065804,0.03404671,0.040319502,0.037204981,0.050246119,0.043396264,0.017179802,0.022854492,0.031191424,0.031780064,0.034989089,0.033721149,0.040076554,0.036173403,0.017813683,0.017769635,0.024892062,0.0268033,0.02923733,0.03062284,0.038661569,0.035544991,0.017815351,0.010775492,0.023704246,0.02122578,0.030073792,0.030078024,0.041981339,0.046980143,,,,,,,,,5,341.2324838,290.0776594,0.948576035,88.83177493,71.96485311,5.291868171,260.9179831,241.3911421,0.007569092,0.939464062
299.0,0.382502683,0.240526714,0.6288,0.253333644,0.243602828,0.243667871,1.0003,30.0728222,24.68658581,0.147514656,Nova_Formation,100C14h on 042123,25,S20A300A0084,EP1,0,4.67073,5.687,1.01627,24,0.22,3.83,0.31,4.4,1,0.048,0.048,1,Nova_Regular,0.24,4.4,0.18,3,,0.8931425165,0.8745739201,0.8073841287000001,0.2360972347,0.2317744732,0.2165998739,544.9299926757812,555.3300170898438,1194.19,1.0250666188330215,0.9845891455062245,0.9994337535431924,6,539,892.4611512126381,864.6700609180828,755.0,360.0,165.4013671875,650.4454956054688,0.03642112,0.051087454,0.16013387,0.1465196,0.17263946,0.15173203,0.203562111,0.16157088,0.041301638,0.035566032,0.060020804,0.055822581,0.06535691,0.060709566,0.080697566,0.072403789,0.033676893,0.034295604,0.053554192,0.05202049,0.058586627,0.055420101,0.068239063,0.061601549,0.032403603,0.033026099,0.045482635,0.046330571,0.053312063,0.052335471,0.065942854,0.062863439,0.022868842,0.024123445,0.052017674,0.050795346,0.062049687,0.066548139,0.07815811,0.09338212,,,,,,,,,6,321.0843633,285.3805621,0.899571212,88.54506723,74.77860262,5.423071857,255.5787931,236.097054,0.009003997,1.116963619
299.0,0.382502683,0.240526714,0.6288,0.253333644,0.243602828,0.243667871,1.0003,30.0728222,24.68658581,0.147514656,Nova_Formation,100C14h on 042123,25,S20A300A0084,EP1,0,4.67073,5.687,1.01627,24,0.22,3.83,0.31,4.4,1,0.048,0.048,1,Nova_Regular,0.24,4.4,0.18,3,,0.8766271618,0.8551972526,0.7720687093,0.2317207025,0.2267779114,0.2076447151,626.2100219726562,623.1699829101562,1386.15,1.0258617792888456,0.982529992262022,0.9993097325145998,7,642,892.4611512126381,864.6700609180828,755.0,360.0,165.4013671875,650.4454956054688,0.035369277,0.033884063,0.20352939,0.20414156,0.22216961,0.21210104,0.263534218,0.22763094,0.062919632,0.050777122,0.086974859,0.081111193,0.095823526,0.090274662,0.113517553,0.10283047,0.052748397,0.040617213,0.080223992,0.076340228,0.086306006,0.083117336,0.101682246,0.094578624,0.038761437,0.048877448,0.071335882,0.071767777,0.079837441,0.079854667,0.095099211,0.095226258,0.037491456,0.039339557,0.083772495,0.087027937,0.098611981,0.109718293,0.122654676,0.152410269,,,,,,,,,7,386.8461428,286.8664626,0.960732962,86.12382538,61.32608395,4.719735902,250.7769297,231.7205931,0.007740092,1.800438786
300.0,0.357151041,0.245297335,0.6868,0.252554955,0.246921457,0.246514724,0.9984,29.8878528,34.26356789,0.128391187,Nova_Formation,100C14h on 042123,35,S20A300A0098,EP1,0,4.62493,5.626,1.00107,24,0.44,4.05,0.53,4.4,1,0.048,0.048,1,Nova_Regular,0.24,4.4,0.18,3,,0.9518022363,0.9423254501,0.9069775682,0.2521182289,0.2502595563,0.2435826618,426.2300109863281,433.0799865722656,918.28,0.9901876758789424,0.9824341911604102,0.9704659087944352,0,0,,1024.345034884541,820.0,362.0,177.58168029785156,705.6115112304688,0.27396944,0.28351206,0.36803386,0.3708266,0.4246743,0.42221895,0.526326776,0.5104433,0.244093865,0.242822468,0.282598406,0.285875887,0.330160975,0.335798293,0.405549169,0.422266603,0.239642322,0.242186815,0.27709803,0.279690206,0.320745409,0.325997353,0.394109428,0.404915333,0.242822558,0.246000722,0.273874104,0.27713567,0.31063658,0.314448357,0.366776437,0.374404103,0.26189208,0.25998503,0.297397166,0.301296353,0.335021704,0.340557724,0.394109428,0.40618664,0.322916538,0.291131914,0.437740892,0.48858881,0.508790731,0.595459521,0.638840914,0.799024642,0,324.519974,292.3425748,1.054652894,92.28434656,79.32798414,5.395670039,273.2089942,252.1180503,0.005595664,1.894543893
300.0,0.357151041,0.245297335,0.6868,0.252554955,0.246921457,0.246514724,0.9984,29.8878528,34.26356789,0.128391187,Nova_Formation,100C14h on 042123,35,S20A300A0098,EP1,0,4.62493,5.626,1.00107,24,0.44,4.05,0.53,4.4,1,0.048,0.048,1,Nova_Regular,0.24,4.4,0.18,3,,0.9429466331,0.9337771251,0.9015356036,0.2496546731,0.2479195469,0.2421517976,425.3500061035156,445.1700134277344,904.62,0.9947854363368058,0.9849625823048,0.9988183025693992,1,24,,1024.345034884541,820.0,362.0,177.58168029785156,705.6115112304688,0.018495202,0.018410057,0.021025121,0.01734081,0.017989486,0.015292227,0.018493235,0.013313174,0.007625878,0.010792732,0.009230584,0.009169638,0.007323265,0.009886056,0.008895904,0.007347018,0.008263543,0.006979078,0.006272882,0.005542994,0.004590064,0.004241496,0.000676304,-0.001928121,0.003812015,0.003800794,0.004230887,0.004351348,0.00311622,0.003286719,0.001802832,0.001887202,0.002540559,0.001257598,0.000684977,0.000427127,0.000420541,0.000490606,0.002539545,-0.001234949,-0.020345122,0.012699038,-0.009617507,-0.024006307,-0.000770628,-0.019741356,0.019698143,-4e-05,1,307.1038122,289.3257969,1.006223734,92.30980566,82.81551012,5.473636914,270.1662323,249.654565,0.005058033,1.584872259
300.0,0.357151041,0.245297335,0.6868,0.252554955,0.246921457,0.246514724,0.9984,29.8878528,34.26356789,0.128391187,Nova_Formation,100C14h on 042123,35,S20A300A0098,EP1,0,4.62493,5.626,1.00107,24,0.44,4.05,0.53,4.4,1,0.048,0.048,1,Nova_Regular,0.24,4.4,0.18,3,,0.9282765963,0.919401579,0.8867514165,0.2456562353,0.2440379425,0.2384590526,453.8800048828125,455.0,939.2,0.993543087530265,0.985632580037964,0.9992935847157088,2,127,,1024.345034884541,820.0,362.0,177.58168029785156,705.6115112304688,0.054330558,0.04767686,0.060998827,0.05553031,0.06026095,0.054296434,0.064613223,0.05467677,0.027973801,0.038784057,0.039400578,0.039969414,0.040354967,0.040503442,0.042172015,0.041781664,0.037510633,0.035607666,0.036877692,0.036026061,0.035440326,0.034168243,0.032428265,0.027363241,0.033694744,0.033063129,0.034013152,0.034152746,0.032635242,0.033742785,0.034968436,0.034338742,0.01780355,0.029249549,0.026038021,0.025931537,0.027721286,0.026741326,0.033061951,0.031161427,0.001277477,0.034973621,0.01762411,0.001585573,0.047740042,0.033450186,0.113160133,0.129071891,2,306.4927477,286.7168952,0.985455876,91.59343756,81.53121334,5.492161592,265.6342112,245.6561275,0.005284052,1.210777679
300.0,0.357151041,0.245297335,0.6868,0.252554955,0.246921457,0.246514724,0.9984,29.8878528,34.26356789,0.128391187,Nova_Formation,100C14h on 042123,35,S20A300A0098,EP1,0,4.62493,5.626,1.00107,24,0.44,4.05,0.53,4.4,1,0.048,0.048,1,Nova_Regular,0.24,4.4,0.18,3,,0.917983665,0.9091917881,0.8763476709,0.2428770989,0.2413385898,0.2359597307,484.7300109863281,489.9599914550781,996.85,1.0061087966571949,0.986332892455539,0.9993672078902892,3,230,,1024.345034884541,820.0,362.0,177.58168029785156,705.6115112304688,0.09162003,0.07056072,0.10200408,0.10007459,0.103571564,0.100147754,0.11071825,0.09992814,0.057240427,0.064210653,0.070836931,0.067851245,0.072121352,0.070697486,0.076332986,0.073819071,0.06423682,0.062303632,0.066571087,0.066686988,0.066132665,0.064505339,0.064265072,0.059130549,0.061690331,0.059125379,0.062549829,0.062127978,0.063104004,0.061908662,0.06563893,0.064850599,0.054065704,0.053406805,0.056514978,0.05628255,0.057987094,0.059013218,0.064251184,0.063582271,,,,,,,,,3,312.1760771,285.4609674,0.963706319,90.89324969,79.05674101,5.491811281,262.4732104,242.8769553,0.00581979,0.910816922
300.0,0.357151041,0.245297335,0.6868,0.252554955,0.246921457,0.246514724,0.9984,29.8878528,34.26356789,0.128391187,Nova_Formation,100C14h on 042123,35,S20A300A0098,EP1,0,4.62493,5.626,1.00107,24,0.44,4.05,0.53,4.4,1,0.048,0.048,1,Nova_Regular,0.24,4.4,0.18,3,,0.9103852811,0.901084424,0.8632965981,0.2408463158,0.2392853377,0.2328899485,561.719970703125,537.8400268554688,1096.31,1.0066134213616116,0.9864327004215104,0.9993899711796278,4,333,,1024.345034884541,820.0,362.0,177.58168029785156,705.6115112304688,0.0959326,0.068000436,0.16254678,0.15922904,0.16801354,0.1606901,0.180457294,0.16270667,0.092784196,0.107418746,0.112557262,0.112312406,0.114071846,0.114619672,0.121499836,0.122484207,0.102958202,0.098519802,0.10658288,0.107761741,0.105924666,0.106517434,0.107395947,0.103602052,0.09341988,0.091744229,0.102805138,0.100626737,0.104219079,0.102177441,0.110573739,0.106997311,0.090242624,0.094070017,0.097482413,0.095467687,0.100481391,0.10053423,0.109302819,0.109324753,,,,,,,,,4,318.7150231,284.7442162,0.952558586,90.32820277,76.75050437,5.487343254,260.2402803,240.8462075,0.006290204,0.733232932
300.0,0.357151041,0.245297335,0.6868,0.252554955,0.246921457,0.246514724,0.9984,29.8878528,34.26356789,0.128391187,Nova_Formation,100C14h on 042123,35,S20A300A0098,EP1,0,4.62493,5.626,1.00107,24,0.44,4.05,0.53,4.4,1,0.048,0.048,1,Nova_Regular,0.24,4.4,0.18,3,,0.8981351325,0.8871123311,0.8333075225,0.2376220424,0.2356584572,0.225205006,579.719970703125,592.52001953125,1269.91,1.0104861497276785,0.9847644006911446,0.9991284160360128,5,436,,1024.345034884541,820.0,362.0,177.58168029785156,705.6115112304688,0.16507304,0.15317297,0.23347184,0.22710556,0.24001375,0.22822806,0.25916779,0.23390603,0.134773821,0.149547309,0.159674108,0.159123957,0.162671745,0.162626177,0.173560858,0.169055045,0.14621979,0.146188438,0.154513001,0.154239774,0.157639533,0.154532164,0.16211623,0.156293392,0.142403871,0.141103253,0.14924863,0.147889525,0.150948614,0.152291983,0.159006208,0.158260912,0.137319267,0.139195889,0.148498714,0.147461653,0.153081179,0.154944837,0.164658904,0.169703126,,,,,,,,,5,348.8744433,284.7250109,0.973944382,89.00348949,69.2513602,5.342959055,256.8130381,237.6219346,0.007349651,0.58051976
300.0,0.357151041,0.245297335,0.6868,0.252554955,0.246921457,0.246514724,0.9984,29.8878528,34.26356789,0.128391187,Nova_Formation,100C14h on 042123,35,S20A300A0098,EP1,0,4.62493,5.626,1.00107,24,0.44,4.05,0.53,4.4,1,0.048,0.048,1,Nova_Regular,0.24,4.4,0.18,3,,0.8769394176,0.8636104287,0.7903400473,0.2319365532,0.2293872804,0.2140278365,646.010009765625,655.8099975585938,1471.11,1.0161483291226558,0.9821433963485616,0.998854644275074,6,539,,1024.345034884541,820.0,362.0,177.58168029785156,705.6115112304688,0.17796767,0.19705826,0.29588196,0.29996634,0.30661437,0.30460384,0.334777474,0.3152969,0.191320837,0.192615688,0.21158427,0.209374309,0.216353953,0.214599758,0.230728686,0.224851787,0.187507182,0.188164026,0.204169422,0.202697724,0.211283088,0.207295418,0.2192837,0.213218749,0.183055699,0.183714464,0.198816329,0.198943287,0.201689363,0.203838706,0.21483323,0.214866847,0.184326321,0.184986115,0.206655651,0.208806574,0.214653462,0.223258823,0.231001198,0.249829113,,,,,,,,,6,376.1863267,282.5698517,0.992060259,87.40646947,62.87403451,5.022759947,250.7163262,231.9363744,0.007576414,0.855151385
300.0,0.357151041,0.245297335,0.6868,0.252554955,0.246921457,0.246514724,0.9984,29.8878528,34.26356789,0.128391187,Nova_Formation,100C14h on 042123,35,S20A300A0098,EP1,0,4.62493,5.626,1.00107,24,0.44,4.05,0.53,4.4,1,0.048,0.048,1,Nova_Regular,0.24,4.4,0.18,3,,0.8611275639,0.8465641769,0.7583946022,0.2277343252,0.224954206,0.2058554268,717.7899780273438,733.6799926757812,1699.56,1.0165426354206972,0.980406599845869,0.9988760332745934,7,642,,1024.345034884541,820.0,362.0,177.58168029785156,705.6115112304688,0.20854121,0.21473604,0.3779085,0.36698508,0.3923374,0.37388495,0.429034293,0.3862778,0.226849943,0.229365736,0.254906386,0.252159148,0.261531651,0.25836423,0.277879834,0.270447671,0.226215154,0.225556791,0.248974949,0.246190667,0.255308926,0.251558483,0.266954482,0.263883889,0.22367245,0.223649397,0.241855502,0.241115093,0.248456776,0.248014092,0.262419075,0.263658255,0.218584836,0.224279851,0.258542269,0.261944592,0.274037033,0.285763592,0.296735525,0.325931251,,,,,,,,,7,385.378837,280.5818261,0.983557361,86.50090885,60.41330843,4.874209545,246.4962515,227.734111,0.007794564,1.295572453
301.0,0.357768289,0.244776301,0.6842,0.25107154,0.246224546,0.245470504,0.9969,29.9261861,34.10383653,0.08321325,Nova_Formation,100C14h on 042123,35,S20A300A0083,EP1,0,4.63776,5.638,1.00024,24,0.44,4.05,0.53,4.4,1,0.048,0.048,1,Nova_Regular,0.24,4.4,0.18,3,,0.9428657867,0.9354508709,0.9036716938,0.2496180168,0.2482600851,0.2424242822,407.7900085449219,416.989990234375,886.65,0.988927050116398,0.9839378990166096,0.9736264014361884,0,0,1112.0717430571417,1099.0939649403065,985.0,497.0,213.09527587890625,842.6090087890625,0.26970398,0.26188257,0.34974706,0.35205033,0.40596834,0.40291247,0.507449508,0.4926194,0.230113491,0.225016177,0.268595517,0.268004477,0.316537142,0.318282604,0.392849654,0.405717164,0.224396408,0.222473666,0.262318254,0.26050207,0.305524111,0.305621713,0.379502505,0.383289456,0.228846118,0.22501418,0.25982523,0.257290155,0.294983894,0.29481405,0.351532906,0.355955482,0.244737938,0.243449375,0.282818705,0.283352882,0.319276512,0.321810335,0.379502505,0.387160808,0.287329972,0.274595141,0.422630906,0.469134927,0.498115063,0.581206024,0.64196378,0.802176058,0,319.7143638,293.0462082,0.998020441,91.35036596,79.59839328,5.59710421,270.8895983,249.6179308,0.00557176,1.678751137
301.0,0.357768289,0.244776301,0.6842,0.25107154,0.246224546,0.245470504,0.9969,29.9261861,34.10383653,0.08321325,Nova_Formation,100C14h on 042123,35,S20A300A0083,EP1,0,4.63776,5.638,1.00024,24,0.44,4.05,0.53,4.4,1,0.048,0.048,1,Nova_Regular,0.24,4.4,0.18,3,,0.935058102,0.9277554732,0.8992052355,0.2474441412,0.2461381331,0.2412593586,394.8699951171875,423.0299987792969,866.83,0.9932936997876564,0.9864080764695436,0.9993917099154448,1,24,1112.0717430571417,1099.0939649403065,985.0,497.0,213.09527587890625,842.6090087890625,-0.000129431,0.003750771,0.016196042,0.01398319,0.013681501,0.012145102,0.01258558,0.008225262,0.00636217,0.008288071,0.008646876,0.007239789,0.006358743,0.004948735,0.00635919,0.003885329,0.009536535,0.008287802,0.007067561,0.00634107,0.003416687,0.003971964,0.000638038,-0.001230448,0.005722508,0.006382987,0.005081058,0.005796432,0.004352242,0.003766209,0.003180563,0.001947105,0.004451245,0.001933098,-0.000826627,-0.001980096,-0.00054431,-0.002494484,0.000638038,-0.002559006,-0.009535342,0.010202438,-0.014131248,-0.029231608,-0.004009634,-0.024972379,0.01724273,-0.00818038,1,306.661186,289.0964298,0.982732077,91.60203887,82.19406789,5.456510978,267.8318819,247.4440554,0.005275236,1.59959018
301.0,0.357768289,0.244776301,0.6842,0.25107154,0.246224546,0.245470504,0.9969,29.9261861,34.10383653,0.08321325,Nova_Formation,100C14h on 042123,35,S20A300A0083,EP1,0,4.63776,5.638,1.00024,24,0.44,4.05,0.53,4.4,1,0.048,0.048,1,Nova_Regular,0.24,4.4,0.18,3,,0.92264016,0.9159047086,0.8885790029,0.244063384,0.2429131666,0.2385395556,428.8699951171875,404.8599853515625,876.07,0.9922133089023876,0.9871037191842024,0.9997397306415932,2,127,1112.0717430571417,1099.0939649403065,985.0,497.0,213.09527587890625,842.6090087890625,0.023365587,0.031160623,0.0364168,0.032714635,0.035048485,0.030921489,0.036725521,0.029265344,0.022899047,0.021623865,0.024843574,0.02344957,0.023903996,0.022355646,0.024173468,0.022725582,0.025437638,0.021623731,0.022969961,0.023363799,0.021078646,0.020171881,0.015958488,0.014641613,0.017809421,0.020990193,0.018466324,0.020262808,0.018402278,0.018943727,0.018450409,0.019089848,0.013995901,0.012725547,0.010862738,0.008838147,0.012380064,0.011333078,0.016544521,0.013946593,0.007003069,0.017812401,-0.004892617,-0.025930971,0.026398957,0.001936495,0.089101076,0.092211425,2,306.1576212,286.7174572,0.963188368,91.02211374,81.08385741,5.469062024,263.9251646,244.0632977,0.005548778,1.232236713
301.0,0.357768289,0.244776301,0.6842,0.25107154,0.246224546,0.245470504,0.9969,29.9261861,34.10383653,0.08321325,Nova_Formation,100C14h on 042123,35,S20A300A0083,EP1,0,4.63776,5.638,1.00024,24,0.44,4.05,0.53,4.4,1,0.048,0.048,1,Nova_Regular,0.24,4.4,0.18,3,,0.9134939579,0.9070631234,0.8799651053,0.241590341,0.2405502483,0.2363762163,439.4400024414063,430.7200012207031,907.31,1.0060699937019166,0.9878783139804296,0.9996992784707004,3,230,1112.0717430571417,1099.0939649403065,985.0,497.0,213.09527587890625,842.6090087890625,0.033759058,0.04313743,0.0646238,0.06354618,0.06495696,0.06149456,0.069989562,0.06044984,0.027037278,0.039421111,0.038669586,0.038990051,0.03976959,0.038607001,0.041850626,0.041793317,0.034959346,0.035605058,0.036170691,0.036121309,0.035157174,0.034562051,0.032415092,0.031164855,0.031780973,0.033702195,0.032489806,0.033179253,0.033329695,0.033180982,0.035593718,0.033708215,0.023517147,0.025439486,0.023558468,0.0226385,0.025794834,0.025437176,0.030635238,0.029244184,,,,,,,,,3,310.7794614,285.6117684,0.944526243,90.39485159,79.01207051,5.448109042,261.1137277,241.5902545,0.006021612,1.027639071
301.0,0.357768289,0.244776301,0.6842,0.25107154,0.246224546,0.245470504,0.9969,29.9261861,34.10383653,0.08321325,Nova_Formation,100C14h on 042123,35,S20A300A0083,EP1,0,4.63776,5.638,1.00024,24,0.44,4.05,0.53,4.4,1,0.048,0.048,1,Nova_Regular,0.24,4.4,0.18,3,,0.9066846404,0.9002292458,0.8712067302000001,0.2397707975,0.2387670432,0.2342114,476.239990234375,471.0199890136719,959.23,1.0061195455787082,0.9878728236604024,0.9996934411286068,4,333,1112.0717430571417,1099.0939649403065,985.0,497.0,213.09527587890625,842.6090087890625,0.05702895,0.067406744,0.094192415,0.09499586,0.09599635,0.09467471,0.10597676,0.096669495,0.048316076,0.047061414,0.056206554,0.055194169,0.057486027,0.055262387,0.063572884,0.05961293,0.048312098,0.048968241,0.051460803,0.051389307,0.051854312,0.05089286,0.050857365,0.048347294,0.045769408,0.04515633,0.048409551,0.048760861,0.048679829,0.048486173,0.052126616,0.050889522,0.039412722,0.040070549,0.039255917,0.038236678,0.04305619,0.04337737,0.050219685,0.048947603,,,,,,,,,4,314.7357956,284.837568,0.937362132,89.9524971,77.41484511,5.447487386,259.1687193,239.7707119,0.006314345,0.931302631
301.0,0.357768289,0.244776301,0.6842,0.25107154,0.246224546,0.245470504,0.9969,29.9261861,34.10383653,0.08321325,Nova_Formation,100C14h on 042123,35,S20A300A0083,EP1,0,4.63776,5.638,1.00024,24,0.44,4.05,0.53,4.4,1,0.048,0.048,1,Nova_Regular,0.24,4.4,0.18,3,,0.9005475915,0.893748075,0.8618663463999999,0.2381448073,0.2370939892,0.2318940389,484.2099914550781,501.9500122070313,1027.05,1.006307139951067,0.9875476773271724,0.999761266479256,5,436,1112.0717430571417,1099.0939649403065,985.0,497.0,213.09527587890625,842.6090087890625,0.05503601,0.066090226,0.1268312,0.12480742,0.13042352,0.12690654,0.144628644,0.12900388,0.064191326,0.064820707,0.072015584,0.070006788,0.073637903,0.072562784,0.081980586,0.077981234,0.061009467,0.052744463,0.066785812,0.066020757,0.068257421,0.066620499,0.068630904,0.066084623,0.055288479,0.054017514,0.060292482,0.061643243,0.064116359,0.062577009,0.068630397,0.067361057,0.047659948,0.050201103,0.053897142,0.054662377,0.059882134,0.059912235,0.066755772,0.070476055,,,,,,,,,5,320.035724,284.3080303,0.932981696,89.5177881,75.62853876,5.435580978,257.4921348,238.1447207,0.00660212,0.907746183
301.0,0.357768289,0.244776301,0.6842,0.25107154,0.246224546,0.245470504,0.9969,29.9261861,34.10383653,0.08321325,Nova_Formation,100C14h on 042123,35,S20A300A0083,EP1,0,4.63776,5.638,1.00024,24,0.44,4.05,0.53,4.4,1,0.048,0.048,1,Nova_Regular,0.24,4.4,0.18,3,,0.893669239,0.8854079829,0.8447320762,0.2363224887,0.2349337267,0.2274253644999999,542.22998046875,515.9400024414062,1111.42,1.0076316428981853,0.9871213725475836,0.99967735033908,6,539,1112.0717430571417,1099.0939649403065,985.0,497.0,213.09527587890625,842.6090087890625,0.06939876,0.076283336,0.16258949,0.15749279,0.17007813,0.16034648,0.188143313,0.16464317,0.067981824,0.074534446,0.086984903,0.084848762,0.089485228,0.088683695,0.099203676,0.095336169,0.070520967,0.069290325,0.082506776,0.081197619,0.085021645,0.0828017,0.089570314,0.086456507,0.060352936,0.069930017,0.075769871,0.075613827,0.078027546,0.077519655,0.087031633,0.084646255,0.064162418,0.058486894,0.071661323,0.072275341,0.077893287,0.079635799,0.089568317,0.093393058,,,,,,,,,6,336.8302366,284.4448633,0.945667217,88.71361016,71.35050579,5.342519661,255.5266002,236.3224023,0.00718804,0.82238207
301.0,0.357768289,0.244776301,0.6842,0.25107154,0.246224546,0.245470504,0.9969,29.9261861,34.10383653,0.08321325,Nova_Formation,100C14h on 042123,35,S20A300A0083,EP1,0,4.63776,5.638,1.00024,24,0.44,4.05,0.53,4.4,1,0.048,0.048,1,Nova_Regular,0.24,4.4,0.18,3,,0.8792185231,0.8695219741,0.8114730587,0.23243997,0.2306259113,0.2185604899,561.0599975585938,560.5999755859375,1271.3,1.0127494757782298,0.9847416997608311,0.9994034028666708,7,642,1112.0717430571417,1099.0939649403065,985.0,497.0,213.09527587890625,842.6090087890625,0.079765946,0.07116589,0.18648714,0.1799747,0.19631585,0.18395528,0.220860481,0.19127774,0.085799083,0.085786939,0.100018799,0.097244114,0.102474779,0.101010233,0.115027457,0.107435137,0.083252966,0.081338063,0.094020456,0.094108492,0.098439246,0.097579002,0.104780763,0.104207188,0.06799753,0.080068707,0.08767423,0.088889003,0.092159092,0.092463374,0.102313578,0.10103327,0.072447881,0.05972676,0.089915305,0.092136502,0.099163353,0.105270356,0.113119453,0.126609176,,,,,,,,,7,377.2285245,283.7368619,0.979444388,87.12721433,62.837528,4.886812241,250.9067674,232.4398842,0.007740372,0.906451909
302.0,0.347436824,0.247170583,0.7114,0.253110292,0.24818288,0.247657281,0.9979,30.0272777,34.10552935,0.091027333,Nova_Formation,100C14h on 042123,35,S20A300A0025,EP1,0,4.66539,5.653,0.98761,24,0.44,4.05,0.53,4.4,1,0.048,0.048,1,Nova_Regular,0.24,4.4,0.18,3,,0.9578619329,0.9475697649,0.913538737,0.2535640897,0.2513811369,0.2444520947,377.739990234375,383.4700012207031,817.83,0.9977866877838408,0.9892563928109996,0.9712022664225268,0,0,1088.899104753492,1083.3991990240072,1001.0,470.0,218.7660980224609,860.8789672851562,0.2261698,0.22536539,0.30170277,0.30353174,0.35719132,0.35233057,0.458835632,0.4408582,0.174817234,0.176081851,0.214278251,0.219088241,0.260918677,0.26671508,0.337560147,0.35343504,0.171640724,0.172901571,0.209097296,0.211406693,0.250852793,0.256705433,0.32423234,0.334363252,0.176728293,0.173537225,0.206103548,0.208176732,0.240774974,0.244915918,0.296877414,0.304485232,0.190711692,0.195149675,0.227280274,0.23263973,0.263582677,0.270131767,0.322408676,0.333171368,0.241567612,0.235198259,0.359404355,0.404196471,0.42772612,0.503391266,0.554337502,0.693515241,0,304.5301027,294.2807546,1.027602112,92.35564659,85.03992951,5.417298471,274.9142515,253.5639059,0.00469918,2.278920984
302.0,0.347436824,0.247170583,0.7114,0.253110292,0.24818288,0.247657281,0.9979,30.0272777,34.10552935,0.091027333,Nova_Formation,100C14h on 042123,35,S20A300A0025,EP1,0,4.66539,5.653,0.98761,24,0.44,4.05,0.53,4.4,1,0.048,0.048,1,Nova_Regular,0.24,4.4,0.18,3,,0.9493579662,0.9394671712,0.9089472633,0.2511885858,0.2491411484,0.2432262046,379.30999755859375,371.2799987792969,800.5,1.0024961684507636,0.9919213569578642,0.9999451121345272,1,24,1088.899104753492,1083.3991990240072,1001.0,470.0,218.7660980224609,860.8789672851562,-0.007506743,-0.008608401,0.006480366,0.00502348,0.00480634,0.004612684,0.003933698,0.001550764,-0.002547115,-5.78e-06,-0.000100732,-0.000670657,-0.00123021,4.29e-05,-0.001915514,-0.001286894,0.001267061,-5.69e-06,-0.001044184,-0.002432317,-0.002425864,-0.004376501,-0.006966889,-0.010181248,-0.005725577,-0.000641346,-0.004119217,-0.003594235,-0.003694981,-0.005097151,-0.005094916,-0.005095154,-0.00576964,-0.006996468,-0.008126542,-0.008608654,-0.008649915,-0.009128332,-0.007149607,-0.00835371,-0.012717724,-0.012084886,-0.021222949,-0.035058856,-0.013143539,-0.029951215,0.003166497,-0.017818749,1,314.8214997,292.6998951,1.044145823,91.73507872,81.27234891,5.443407152,271.7956747,251.1884376,0.004845147,1.38719453
302.0,0.347436824,0.247170583,0.7114,0.253110292,0.24818288,0.247657281,0.9979,30.0272777,34.10552935,0.091027333,Nova_Formation,100C14h on 042123,35,S20A300A0025,EP1,0,4.66539,5.653,0.98761,24,0.44,4.05,0.53,4.4,1,0.048,0.048,1,Nova_Regular,0.24,4.4,0.18,3,,0.9361477852,0.9270473381,0.9006717399,0.2475759966,0.2457360881,0.2411073561,388.0499877929688,356.0400085449219,791.2,1.0017298906314676,0.9925311319954786,1.0003080859054738,2,127,1088.899104753492,1083.3991990240072,1001.0,470.0,218.7660980224609,860.8789672851562,0.010867536,-0.004152283,0.016337603,0.011293978,0.015644431,0.011838138,0.01548934,0.010467231,0.005096391,0.007627398,0.008201018,0.006709546,0.007753819,0.008660078,0.007005781,0.008258581,0.006365731,0.005722418,0.006285712,0.005136311,0.005142987,0.002996773,0.000628173,-0.001907945,4.74e-06,0.005084783,0.001771972,0.002770483,0.002691105,0.00145933,0.003187895,0.003177404,-0.006985709,-0.007628456,-0.00522615,-0.007692143,-0.003756642,-0.005741566,-9.3e-05,-0.001989365,-0.01334101,-0.012078181,-0.024473608,-0.044356197,-0.000470489,-0.023036122,0.051514626,0.034961224,2,321.03651,292.148574,0.998715925,90.50314984,78.51836543,5.318281773,267.6099045,247.5757776,0.005427764,1.29059975
