Repository: cx26/formation-analysis

# ***Data-Driven Analysis of Battery Formation*** 

This repository contains half cell measurement data and code (for plotting, simulation and experiment design) accompanying the paper *Data-Driven Analysis of Battery Formation Reveals the Role of Electrode Utilization in Extending Cycle Life* by Xiao Cui et al (2024).  

- **[data](data)**: 
    - extracted summary information from [aging cycles, diagnostic cycles](data/rpt_summary_041524.csv) and [formation cycles](data/formation_cycle_info_042124.csv); [resistances](data/delta_features_041524.csv); [electrode-specifics](data/electrode_info_04152024.csv) fitted using differential voltage analysis; [formation parameters](data/Formation_2022

File: data/df_all.csv (part 38 of 43)
seq_num,1st_ch_cap,1st_disch_cap,1st_CE,disch_cap_with_cv,last_ch_cap,last_disch_cap,last_CE,formation_time,temperature_exp,cv_hold_cap,formation_file_name,formation_drying_date,formation_temperature,cell_id,electrolyte,ocv_time,cell_mass_before,cell_mass_after,electrolyte_mass,wetting_hold_time,formation_charge_current_1,formation_cutoff_voltage_1,formation_charge_current_2,formation_cutoff_voltage_2,charge_hold_time,formation_discharge_current,formation_verification_current,formation_verification_repeat,regular_project_name,regular_charge_current,regular_charge_cutoff_voltage,regular_discharge_current,regular_discharge_cutoff_voltage,date,rpt_low_energy,rpt_med_energy,regu_energy,rpt_low_cap,rpt_med_cap,regu_cap,rpt_low_cv_t,rpt_med_cv_t,regu_cv_t,rpt_low_ce,rpt_med_ce,regu_ce,diag_pos_x,cycle_index,rpt_low_life,rpt_med_life,regu_life,regu_knee,q_throughput,e_throughput,r_c_0_0s,r_d_0_0s,r_c_0_3s,r_d_0_3s,r_c_0_10s,r_d_0_10s,r_c_0_30s,r_d_0_30s,r_c_1_0s,r_d_1_0s,r_c_1_3s,r_d_1_3s,r_c_1_10s,r_d_1_10s,r_c_1_30s,r_d_1_30s,r_c_2_0s,r_d_2_0s,r_c_2_3s,r_d_2_3s,r_c_2_10s,r_d_2_10s,r_c_2_30s,r_d_2_30s,r_c_3_0s,r_d_3_0s,r_c_3_3s,r_d_3_3s,r_c_3_10s,r_d_3_10s,r_c_3_30s,r_d_3_30s,r_c_4_0s,r_d_4_0s,r_c_4_3s,r_d_4_3s,r_c_4_10s,r_d_4_10s,r_c_4_30s,r_d_4_30s,r_c_5_0s,r_d_5_0s,r_c_5_3s,r_d_5_3s,r_c_5_10s,r_d_5_10s,r_c_5_30s,r_d_5_30s,diag_pos_y,Q_ne,Q_pe,SOC_ne_0,SOC_pe_0,SOC_ne_100,SOC_pe_100,Q_li,Q_full,error,Q_offset
302.0,0.347436824,0.247170583,0.7114,0.253110292,0.24818288,0.247657281,0.9979,30.0272777,34.10552935,0.091027333,Nova_Formation,100C14h on 042123,35,S20A300A0025,EP1,0,4.66539,5.653,0.98761,24,0.44,4.05,0.53,4.4,1,0.048,0.048,1,Nova_Regular,0.24,4.4,0.18,3,,0.9282416928,0.9196741459,0.8927214158000001,0.2454447323,0.2437666765,0.2390875029,395.75,406.9200134277344,828.82,0.9999089417626728,0.9925331980252632,1.000317734421622,3,230,1088.899104753492,1083.3991990240072,1001.0,470.0,218.7660980224609,860.8789672851562,0.000187889,0.012401491,0.036631882,0.03456521,0.03740993,0.03449902,0.04278025,0.03531128,0.016529754,0.018455401,0.018456206,0.016620457,0.018876791,0.018393785,0.020337909,0.01974225,0.014620736,0.014642656,0.015671149,0.014686599,0.016059995,0.012951225,0.012719691,0.009572476,0.006988421,0.014640749,0.011157781,0.012175128,0.013358429,0.012622163,0.014102668,0.014764309,0.006354526,-0.001883879,0.004733071,0.00194253,0.006129146,0.00427103,0.011968821,0.009492904,-0.006357938,-0.005060136,-0.00743413,-0.026334643,0.029073536,0.011726618,0.106155455,0.117052019,3,306.1809359,288.9434003,0.973349806,90.76847873,81.52460989,5.411761204,265.2497404,245.4445485,0.00534841,1.188053508
302.0,0.347436824,0.247170583,0.7114,0.253110292,0.24818288,0.247657281,0.9979,30.0272777,34.10552935,0.091027333,Nova_Formation,100C14h on 042123,35,S20A300A0025,EP1,0,4.66539,5.653,0.98761,24,0.44,4.05,0.53,4.4,1,0.048,0.048,1,Nova_Regular,0.24,4.4,0.18,3,,0.9210096828,0.9128045678,0.8842005905,0.2435265597,0.2419601129,0.236954155,421.0799865722656,423.6900024414063,878.92,0.9981877903499976,0.9922177229600112,1.0004322086900914,4,333,1088.899104753492,1083.3991990240072,1001.0,470.0,218.7660980224609,860.8789672851562,0.007944614,0.021272004,0.066498935,0.059990346,0.06692973,0.06136045,0.075320452,0.06282538,0.021609709,0.024788514,0.029065341,0.028006017,0.031824648,0.031112254,0.036219567,0.034956962,0.020336509,0.020976603,0.026020288,0.026170656,0.026135772,0.024571061,0.026029468,0.022244126,0.017153978,0.020974621,0.021467403,0.021774754,0.023879543,0.02211003,0.027319819,0.026060343,0.013343334,0.010170251,0.014656886,0.013205081,0.017972797,0.016851723,0.02594611,0.025342941,0.003806159,0.002539977,0.016045988,0.001666069,0.066152126,0.059660316,0.175427079,0.226288736,4,308.0759232,287.7561889,0.962896702,90.44497386,80.38993272,5.409244334,263.2274627,243.5264116,0.005660294,1.16916288
302.0,0.347436824,0.247170583,0.7114,0.253110292,0.24818288,0.247657281,0.9979,30.0272777,34.10552935,0.091027333,Nova_Formation,100C14h on 042123,35,S20A300A0025,EP1,0,4.66539,5.653,0.98761,24,0.44,4.05,0.53,4.4,1,0.048,0.048,1,Nova_Regular,0.24,4.4,0.18,3,,0.9119720949,0.9034326204,0.872964713,0.2411004638,0.2394665384,0.2340778662,451.25,438.989990234375,925.29,1.0123208833850923,0.9925439770514912,1.000406535535119,5,436,1088.899104753492,1083.3991990240072,1001.0,470.0,218.7660980224609,860.8789672851562,0.03045991,0.028902546,0.0907965,0.08607215,0.09486759,0.088161856,0.107376307,0.09246838,0.032419801,0.033054218,0.040519893,0.038616225,0.044710368,0.043053895,0.049758285,0.049581259,0.030510843,0.033691868,0.03740716,0.038240775,0.039027184,0.038667828,0.040656388,0.038775057,0.027328342,0.03051357,0.032730967,0.032472178,0.036049619,0.034583732,0.040674895,0.040048391,0.02224651,0.018434033,0.026866302,0.025420308,0.031752259,0.030471802,0.040573001,0.041238248,,,,,,,,,5,315.7900257,287.2408074,0.943367904,89.69238189,77.65183725,5.359763131,260.6121837,241.1003873,0.006228149,1.137307743
302.0,0.347436824,0.247170583,0.7114,0.253110292,0.24818288,0.247657281,0.9979,30.0272777,34.10552935,0.091027333,Nova_Formation,100C14h on 042123,35,S20A300A0025,EP1,0,4.66539,5.653,0.98761,24,0.44,4.05,0.53,4.4,1,0.048,0.048,1,Nova_Regular,0.24,4.4,0.18,3,,0.902580334,0.8928835549,0.8532426041,0.2385898431,0.2366719498,0.2289142484,490.239990234375,469.6099853515625,1025.69,1.013970810873322,0.9916814064386424,1.0003599734521251,6,539,1088.899104753492,1083.3991990240072,1001.0,470.0,218.7660980224609,860.8789672851562,0.039552897,0.024417058,0.11920524,0.11429903,0.1253832,0.117934585,0.145038038,0.124170244,0.040660113,0.042557731,0.053581685,0.050182328,0.05856508,0.056376219,0.06733036,0.063744247,0.03684485,0.038746744,0.048060477,0.046477273,0.052216232,0.048464835,0.056506813,0.051367313,0.035568982,0.037475526,0.04129754,0.043144971,0.0464295,0.04553695,0.05335024,0.053345859,0.033028632,0.026667744,0.038762197,0.039065868,0.045703441,0.048343718,0.057694852,0.061522692,,,,,,,,,6,323.4503717,286.5113232,0.936036317,88.98426748,75.0256177,5.342537822,257.9776152,238.5897672,0.007131211,1.053259199
302.0,0.347436824,0.247170583,0.7114,0.253110292,0.24818288,0.247657281,0.9979,30.0272777,34.10552935,0.091027333,Nova_Formation,100C14h on 042123,35,S20A300A0025,EP1,0,4.66539,5.653,0.98761,24,0.44,4.05,0.53,4.4,1,0.048,0.048,1,Nova_Regular,0.24,4.4,0.18,3,,0.8868230839,0.875913046,0.8243860534,0.2343235276,0.2320489293,0.2211803154,507.9100036621094,510.7999877929688,1143.95,1.016669205647554,0.989663991147514,1.0000148880745512,7,642,1088.899104753492,1083.3991990240072,1001.0,470.0,218.7660980224609,860.8789672851562,0.030905247,0.04160379,0.14301527,0.13590413,0.15259695,0.14027587,0.175793678,0.14965141,0.045511812,0.048935667,0.062881976,0.06054987,0.068698943,0.067547619,0.081078142,0.074988514,0.047647521,0.047028899,0.059412718,0.057878569,0.06439814,0.060838163,0.071756512,0.067997426,0.040017515,0.045757622,0.051424369,0.052869171,0.056055292,0.056961343,0.067331105,0.068000764,0.038110644,0.036857799,0.055391833,0.054594189,0.064310849,0.06699723,0.078665018,0.08889389,,,,,,,,,7,361.5500233,286.1824251,0.970977105,87.1790732,66.00382661,5.019491787,253.0017538,234.3233437,0.007882728,0.802938838
303.0,0.358355427,0.241157523,0.673,0.246824639,0.242344176,0.241573543,0.9968,29.5436305,34.19359117,0.099984568,Nova_Formation,100C14h on 042123,35,S20A300A0057,EP1,0,4.65834,5.679,1.02066,24,0.66,3.92,0.57,4.4,1,0.048,0.048,1,Nova_Regular,0.24,4.4,0.18,3,,0.9239543261,0.9251247344,0.9008644756,0.2444047993,0.2452908413,0.2413733656999999,411.3599853515625,399.8900146484375,852.32,0.9754549572372876,0.9804935888528624,0.9780878505219956,0,0,1315.4282901798476,1300.665212285207,1216.0,623.0,262.5531616210937,1036.1571044921875,0.26158434,0.2504571,0.33000097,0.3317948,0.38321257,0.3835143,0.4829292,0.47103783,0.204693645,0.204053357,0.244639099,0.246952996,0.290146887,0.295986831,0.368071109,0.383951336,0.200247765,0.201510698,0.237686202,0.238623768,0.279955924,0.283031136,0.350909352,0.359793991,0.205969006,0.205322713,0.235719517,0.236871704,0.270633042,0.273851693,0.328660041,0.334365278,0.222497076,0.222485751,0.257066935,0.261064827,0.294608682,0.299643904,0.357266307,0.36614868,0.253646106,0.266984493,0.404824197,0.449693322,0.489353687,0.567462683,0.659225166,0.816209495,0,306.1807903,288.2766506,0.974534612,90.85597586,81.43164497,5.401876181,264.9004019,244.4047121,0.005263285,1.939504271
303.0,0.358355427,0.241157523,0.673,0.246824639,0.242344176,0.241573543,0.9968,29.5436305,34.19359117,0.099984568,Nova_Formation,100C14h on 042123,35,S20A300A0057,EP1,0,4.65834,5.679,1.02066,24,0.66,3.92,0.57,4.4,1,0.048,0.048,1,Nova_Regular,0.24,4.4,0.18,3,,0.9174173004,0.9180980748,0.8965050768,0.2425946567,0.2433285216,0.2401509709,378.8699951171875,370.75,813.62,0.9789415519011146,0.9822095025119252,0.9983361426713366,1,24,1315.4282901798476,1300.665212285207,1216.0,623.0,262.5531616210937,1036.1571044921875,-0.008317143,-0.006354824,-0.000850946,8.59e-05,0.000206441,-0.00375551,-0.000170022,-0.005717486,-0.00190109,-0.001269788,-0.002691343,-0.003442675,-0.000958622,-0.003605187,-0.004458159,-0.004446805,-0.000127137,-0.00254117,-0.003303289,-0.004177749,-0.004689485,-0.005593777,-0.007118344,-0.010803729,-0.006990656,-0.005719498,-0.006324872,-0.006495968,-0.006686062,-0.007657796,-0.008260846,-0.008896887,-0.008897603,-0.011438444,-0.011712223,-0.012518793,-0.011725754,-0.013315082,-0.012710482,-0.013344377,2.5e-06,-0.013982773,-0.025366396,-0.037906528,-0.011580765,-0.027295828,0.010177791,-0.001265168,1,306.8735302,286.7316812,0.958515707,90.51964582,80.49949707,5.391202225,262.4899333,242.5945688,0.005286306,1.495648693
303.0,0.358355427,0.241157523,0.673,0.246824639,0.242344176,0.241573543,0.9968,29.5436305,34.19359117,0.099984568,Nova_Formation,100C14h on 042123,35,S20A300A0057,EP1,0,4.65834,5.679,1.02066,24,0.66,3.92,0.57,4.4,1,0.048,0.048,1,Nova_Regular,0.24,4.4,0.18,3,,0.9052639268,0.9070636076,0.8867514092,0.2393010485,0.2403089923,0.2375736463999999,375.9100036621094,375.9200134277344,812.95,0.992348448909296,0.9837548415670327,0.998475532362354,2,127,1315.4282901798476,1300.665212285207,1216.0,623.0,262.5531616210937,1036.1571044921875,-0.004140109,-0.000626043,0.008012056,0.006127328,0.009300977,0.002251625,0.010531723,0.00192523,0.006367311,0.007250786,0.006193697,0.005452618,0.007359236,0.005450547,0.006348431,0.0072577,0.005727485,0.006364673,0.003881082,0.003972322,0.00245598,0.002740383,0.000646353,-0.001257539,0.00127767,0.00191696,0.000634909,0.000839487,0.001432598,-0.000547677,0.000154972,-0.000118256,-0.003171831,-0.006346375,-0.005413651,-0.008327454,-0.00665018,-0.006822169,-0.005710602,-0.005069464,,,,,,,,,2,310.0765325,284.4200355,0.937247689,89.8867129,78.46436734,5.366153746,258.5620059,239.3009616,0.005655693,1.092442776
303.0,0.358355427,0.241157523,0.673,0.246824639,0.242344176,0.241573543,0.9968,29.5436305,34.19359117,0.099984568,Nova_Formation,100C14h on 042123,35,S20A300A0057,EP1,0,4.65834,5.679,1.02066,24,0.66,3.92,0.57,4.4,1,0.048,0.048,1,Nova_Regular,0.24,4.4,0.18,3,,0.8989897178,0.9007106765,0.8795234160000001,0.2376081273,0.2386288336,0.2357167805999999,416.7699890136719,418.4800109863281,841.57,0.992511352391799,0.9836899411958054,0.9986043068689788,3,230,1315.4282901798476,1300.665212285207,1216.0,623.0,262.5531616210937,1036.1571044921875,0.005039275,0.016520798,0.027433425,0.025068313,0.02971512,0.02379179,0.035438508,0.024778873,0.01208654,0.015250638,0.015158594,0.014395431,0.016768634,0.01581648,0.019078642,0.017423332,0.010811046,0.012072429,0.014649883,0.014123499,0.013045579,0.012298852,0.012721211,0.008890271,0.006994948,0.010167375,0.009441018,0.008648977,0.010782689,0.008491129,0.010811657,0.010130435,0.002547294,0.000630185,0.002257943,7.1e-05,0.003142744,0.002503455,0.005176276,0.006349504,,,,,,,,,3,313.230485,283.5805015,0.927907457,89.46983075,77.09134224,5.343067837,256.6254837,237.60804,0.005975941,0.959056138
303.0,0.358355427,0.241157523,0.673,0.246824639,0.242344176,0.241573543,0.9968,29.5436305,34.19359117,0.099984568,Nova_Formation,100C14h on 042123,35,S20A300A0057,EP1,0,4.65834,5.679,1.02066,24,0.66,3.92,0.57,4.4,1,0.048,0.048,1,Nova_Regular,0.24,4.4,0.18,3,,0.893316112,0.8949268507,0.8723719746,0.2360937587,0.2371398849,0.2339653979,413.5199890136719,451.6199951171875,898.42,0.9927132751176498,0.9834820383103215,0.9988001176509532,4,333,1315.4282901798476,1300.665212285207,1216.0,623.0,262.5531616210937,1036.1571044921875,0.004080832,0.015882075,0.05547732,0.05171758,0.05901575,0.05028552,0.068222314,0.053492337,0.024789602,0.026689708,0.029174656,0.027383402,0.031835258,0.030206263,0.035587519,0.033182681,0.024150059,0.020333335,0.026010349,0.025772721,0.025800556,0.026517987,0.026688546,0.024141461,0.017791152,0.017792612,0.021729514,0.02075319,0.02363956,0.02184236,0.025415808,0.024867445,0.013342932,0.010164246,0.014158398,0.012173086,0.017707199,0.016070962,0.020967245,0.022877902,,,,,,,,,4,316.7985518,282.92603,0.9254751,89.09849539,75.71492493,5.355089386,255.0147275,236.0936713,0.006243876,0.838222657
303.0,0.358355427,0.241157523,0.673,0.246824639,0.242344176,0.241573543,0.9968,29.5436305,34.19359117,0.099984568,Nova_Formation,100C14h on 042123,35,S20A300A0057,EP1,0,4.65834,5.679,1.02066,24,0.66,3.92,0.57,4.4,1,0.048,0.048,1,Nova_Regular,0.24,4.4,0.18,3,,0.888146176,0.8897139225,0.8649193077,0.2347339106,0.2357921637,0.232162042,443.2000122070313,456.2799987792969,944.34,0.9928537865003514,0.983818491041874,0.9985868309797252,5,436,1315.4282901798476,1300.665212285207,1216.0,623.0,262.5531616210937,1036.1571044921875,0.013243765,0.028597146,0.080191165,0.08024931,0.0860444,0.07895666,0.09892717,0.08452806,0.038768545,0.03749755,0.042536706,0.041302279,0.047142863,0.044761211,0.052740544,0.050205439,0.034950823,0.03368172,0.039231613,0.037651479,0.040274262,0.03859973,0.043206513,0.039400041,0.029863268,0.029236034,0.032062665,0.031567171,0.036818385,0.034853637,0.039495021,0.038767129,0.022236437,0.022879049,0.026914686,0.026362121,0.031338483,0.031140298,0.038120866,0.040673167,,,,,,,,,5,321.65603,282.3576276,0.924298576,88.76527853,74.17348952,5.321299472,253.6085967,234.7338233,0.006471617,0.876616319
303.0,0.358355427,0.241157523,0.673,0.246824639,0.242344176,0.241573543,0.9968,29.5436305,34.19359117,0.099984568,Nova_Formation,100C14h on 042123,35,S20A300A0057,EP1,0,4.65834,5.679,1.02066,24,0.66,3.92,0.57,4.4,1,0.048,0.048,1,Nova_Regular,0.24,4.4,0.18,3,,0.8827646864,0.8838798589,0.8560351757,0.2333158084,0.2342856039,0.2299030626,470.4700012207031,486.7099914550781,1002.95,0.9932983478503664,0.9837329051182768,0.9985889812924666,6,539,1315.4282901798476,1300.665212285207,1216.0,623.0,262.5531616210937,1036.1571044921875,0.032060653,0.04512337,0.1004805,0.1018922,0.108436495,0.10210517,0.125377685,0.10817692,0.04385832,0.043217838,0.051238686,0.048575833,0.055996716,0.052904665,0.063554585,0.059103549,0.040676132,0.038766384,0.046453491,0.046720773,0.048710644,0.048058242,0.053384393,0.04889217,0.035590559,0.034956351,0.039254591,0.039234087,0.04350841,0.043241501,0.049571127,0.048362583,0.027324244,0.029870629,0.035374254,0.034509689,0.041393965,0.042166084,0.04893446,0.053387195,,,,,,,,,6,330.4116,282.077469,0.928863089,88.29576628,71.80278046,5.277563814,252.1315342,233.315721,0.006721553,0.85992335
303.0,0.358355427,0.241157523,0.673,0.246824639,0.242344176,0.241573543,0.9968,29.5436305,34.19359117,0.099984568,Nova_Formation,100C14h on 042123,35,S20A300A0057,EP1,0,4.65834,5.679,1.02066,24,0.66,3.92,0.57,4.4,1,0.048,0.048,1,Nova_Regular,0.24,4.4,0.18,3,,0.8761706922,0.8767994255,0.8415678994000001,0.2315432767,0.2323897569,0.2260919684,502.2000122070313,496.5,1078.94,0.9940660237202384,0.9830245854502964,0.9983433001685612,7,642,1315.4282901798476,1300.665212285207,1216.0,623.0,262.5531616210937,1036.1571044921875,0.041206628,0.052101642,0.11872068,0.11553419,0.1292671,0.11677763,0.147873074,0.12518099,0.051486582,0.047655836,0.058294892,0.057155058,0.064697742,0.060917377,0.07181865,0.067346305,0.044490352,0.046607256,0.055027351,0.054547668,0.058677077,0.05760318,0.064826816,0.059943169,0.040676132,0.041935176,0.047125205,0.049059644,0.051804185,0.051925033,0.059106499,0.059089005,0.036225855,0.03049469,0.044013679,0.043464333,0.05137825,0.053190351,0.06037885,0.066713989,,,,,,,,,7,320.059339,280.1940272,0.899484979,88.28478134,73.50589589,5.348110226,250.2475699,231.5431897,0.007697548,0.840409112
304.0,0.353317093,0.245149393,0.6939,0.250294502,0.244786884,0.24419152,0.9976,29.7516417,34.18590295,0.080435048,Nova_Formation,100C14h on 042123,35,S20A300A0008,EP1,0,4.63093,5.634,1.00307,24,0.66,3.92,0.57,4.4,1,0.048,0.048,1,Nova_Regular,0.24,4.4,0.18,3,,0.9405938167,0.9392288572,0.906813164,0.249087516,0.2493249729,0.2431927031,409.9500122070313,368.489990234375,880.49,0.9817399502528028,0.9826028565953536,0.9705753104837862,0,0,1191.3211947409764,1177.7929002909054,1060.0,409.0,228.5375061035156,903.8458251953124,0.2673585,0.2688974,0.3395044,0.34166312,0.39499846,0.3930302,0.497666687,0.4824905,0.216779321,0.214864448,0.258025408,0.259834975,0.304222137,0.307733595,0.381433874,0.397309124,0.214874163,0.214228764,0.251255035,0.252711356,0.295034051,0.298694998,0.368103683,0.376313746,0.218690455,0.218676552,0.249349862,0.24981305,0.284634113,0.285840333,0.339627564,0.347086281,0.237761945,0.235206276,0.272068769,0.273210108,0.307933122,0.312078089,0.367450088,0.378872365,0.28861928,0.27716127,0.409578234,0.455630958,0.480573863,0.561136246,0.616652966,0.769187033,0,304.4324323,288.8863658,1.024316395,92.43421697,83.60247707,5.412213551,270.1482014,249.087434,0.004979622,2.307269099
304.0,0.353317093,0.245149393,0.6939,0.250294502,0.244786884,0.24419152,0.9976,29.7516417,34.18590295,0.080435048,Nova_Formation,100C14h on 042123,35,S20A300A0008,EP1,0,4.63093,5.634,1.00307,24,0.66,3.92,0.57,4.4,1,0.048,0.048,1,Nova_Regular,0.24,4.4,0.18,3,,0.9332440926,0.9318194539,0.9021604537,0.2470344148,0.2472759725,0.2419912813,394.9100036621094,409.6400146484375,862.95,0.9867500754558928,0.9850342544688266,0.9989619631041636,1,24,1191.3211947409764,1177.7929002909054,1060.0,409.0,228.5375061035156,903.8458251953124,0.001537591,-0.025447085,0.019406468,0.015346497,0.016742855,0.012791842,0.015341252,0.009495169,0.007625893,0.010788232,0.008288175,0.008313566,0.008255005,0.008575827,0.0063456,0.005052716,0.010166749,0.004431978,0.006752759,0.005745798,0.004327863,0.003006846,0.001242548,-0.001286,0.005079061,0.003795996,0.002920747,0.004278123,0.003322989,0.003633589,0.002935946,0.000607401,-0.001278475,0.001885757,-0.000872254,0.000704765,0.000890732,-0.00050211,0.001260459,-0.003411591,-0.015265346,-0.001929432,-0.014077008,-0.02639389,-0.00244388,-0.01935488,0.015240312,-0.001333892,1,303.5824386,287.1465774,1.00537111,92.06610321,82.94281602,5.438675635,267.4167944,247.0343332,0.004929006,1.713360154
304.0,0.353317093,0.245149393,0.6939,0.250294502,0.244786884,0.24419152,0.9976,29.7516417,34.18590295,0.080435048,Nova_Formation,100C14h on 042123,35,S20A300A0008,EP1,0,4.63093,5.634,1.00307,24,0.66,3.92,0.57,4.4,1,0.048,0.048,1,Nova_Regular,0.24,4.4,0.18,3,,0.9216335299,0.9201223939,0.8931749212,0.2438666479,0.2440940831,0.2397414663,415.1300048828125,426.25,877.54,0.9865786359311636,0.985747198959403,0.9992527919752098,2,127,1191.3211947409764,1177.7929002909054,1060.0,409.0,228.5375061035156,903.8458251953124,7.5e-05,0.013348877,0.037876844,0.032101363,0.03548327,0.030861706,0.037399024,0.028779715,0.024789318,0.025426909,0.024108618,0.022999316,0.024794489,0.025212228,0.025054306,0.022883892,0.024151698,0.024791226,0.022203714,0.022385508,0.019981384,0.019512951,0.017259508,0.015271664,0.017792612,0.017800719,0.017533392,0.018573403,0.018084556,0.018573344,0.02018261,0.01780051,0.00825657,0.013348937,0.009499073,0.012484759,0.011959285,0.013348818,0.01715225,0.013348728,0.001897991,0.005720705,-0.005273283,-0.02432543,0.021491259,0.001852572,0.073723376,0.070559382,2,320.2093208,286.7301144,1.002725373,90.85200977,77.54719952,5.370043116,263.7108917,243.866566,0.005769953,1.23597479
304.0,0.353317093,0.245149393,0.6939,0.250294502,0.244786884,0.24419152,0.9976,29.7516417,34.18590295,0.080435048,Nova_Formation,100C14h on 042123,35,S20A300A0008,EP1,0,4.63093,5.634,1.00307,24,0.66,3.92,0.57,4.4,1,0.048,0.048,1,Nova_Regular,0.24,4.4,0.18,3,,0.9148568785,0.9129781137,0.8856423276,0.2420413176,0.2421983667,0.2378560947,436.5,429.1600036621094,905.62,0.9850840363172784,0.985586106813044,0.9994702153615926,3,230,1191.3211947409764,1177.7929002909054,1060.0,409.0,228.5375061035156,903.8458251953124,0.023813933,-0.005113274,0.06308997,0.058353156,0.06440732,0.057731986,0.068194956,0.056518883,0.035578609,0.034936175,0.0361664,0.036246359,0.038946688,0.037985295,0.040643215,0.038730651,0.034941167,0.032393783,0.034639508,0.03435418,0.033304185,0.03231734,0.03299889,0.029216498,0.024132699,0.029852837,0.030126601,0.030244827,0.031495631,0.032370329,0.034777611,0.033122659,0.015865296,0.020950496,0.023275167,0.023570389,0.025041401,0.025931984,0.031745523,0.028562754,0.0044204,0.017134398,0.01170826,-0.000836581,0.051675707,0.041418731,0.130250394,0.160733461,3,305.5071608,283.8957276,0.969326825,91.11346377,80.57278458,5.450228989,261.6285938,242.0412359,0.005752125,1.153027789
304.0,0.353317093,0.245149393,0.6939,0.250294502,0.244786884,0.24419152,0.9976,29.7516417,34.18590295,0.080435048,Nova_Formation,100C14h on 042123,35,S20A300A0008,EP1,0,4.63093,5.634,1.00307,24,0.66,3.92,0.57,4.4,1,0.048,0.048,1,Nova_Regular,0.24,4.4,0.18,3,,0.9064228046,0.9053936473,0.8767097540000001,0.2397566382,0.2401374222,0.2356182754,438.75,509.1900024414063,951.48,0.999060283871534,0.9861209015263662,0.9993311680572584,4,333,1191.3211947409764,1177.7929002909054,1060.0,409.0,228.5375061035156,903.8458251953124,0.03375137,0.020299464,0.09299818,0.089238256,0.09510413,0.08888513,0.102229089,0.08954731,0.04256174,0.041917399,0.050878882,0.050912321,0.054241449,0.053848892,0.058426112,0.054602444,0.044466898,0.043188676,0.048522025,0.047262698,0.048023462,0.046125829,0.0488756,0.044453979,0.034862399,0.039376453,0.04218784,0.042857707,0.044076025,0.044447333,0.049316466,0.046984732,0.032384813,0.028567046,0.035379529,0.036142856,0.039708853,0.039964616,0.046986699,0.045071304,,,,,,,,,4,311.9754634,283.1607265,0.950144878,90.42806235,78.1059077,5.420846978,259.0209772,239.7565563,0.006275251,0.95049231
304.0,0.353317093,0.245149393,0.6939,0.250294502,0.244786884,0.24419152,0.9976,29.7516417,34.18590295,0.080435048,Nova_Formation,100C14h on 042123,35,S20A300A0008,EP1,0,4.63093,5.634,1.00307,24,0.66,3.92,0.57,4.4,1,0.048,0.048,1,Nova_Regular,0.24,4.4,0.18,3,,0.8985696335,0.8966715808,0.8637001357,0.2376737158,0.2378952403,0.2322959914,503.80999755859375,486.4700012207031,1035.29,0.99997421699754,0.9860692188531556,0.9993552146115554,5,436,1191.3211947409764,1177.7929002909054,1060.0,409.0,228.5375061035156,903.8458251953124,0.044123948,0.01204598,0.11007744,0.12164855,0.11511907,0.12210354,0.1278449,0.12579575,0.059741259,0.062265292,0.065495044,0.065859288,0.071033955,0.07157433,0.076888442,0.072906852,0.057832405,0.053366825,0.06515187,0.06303364,0.065398991,0.062790036,0.067338467,0.062898397,0.052109092,0.051461473,0.056995571,0.059015721,0.058341831,0.061393142,0.066571772,0.065491825,0.033673286,0.045737118,0.051991999,0.051941901,0.057706475,0.058271706,0.065433502,0.066695869,,,,,,,,,5,317.8887699,282.634707,0.943053113,89.85290423,76.00802381,5.424804615,256.9533525,237.6736337,0.006700201,0.94947825
304.0,0.353317093,0.245149393,0.6939,0.250294502,0.244786884,0.24419152,0.9976,29.7516417,34.18590295,0.080435048,Nova_Formation,100C14h on 042123,35,S20A300A0008,EP1,0,4.63093,5.634,1.00307,24,0.66,3.92,0.57,4.4,1,0.048,0.048,1,Nova_Regular,0.24,4.4,0.18,3,,0.8868177292,0.8840958806,0.8368593978,0.2345242205,0.2345444982,0.2251985373,533.6400146484375,542.260009765625,1175.14,1.00197949894896,0.9852848691181318,0.9991458529686882,6,539,1191.3211947409764,1177.7929002909054,1060.0,409.0,228.5375061035156,903.8458251953124,0.041561574,0.020613313,0.14214414,0.15179127,0.15070567,0.15424225,0.170388252,0.16038254,0.056545496,0.073673114,0.080721617,0.080760986,0.08572489,0.085313976,0.094660848,0.089519829,0.067349479,0.069224522,0.077397406,0.076417148,0.08108604,0.079294324,0.087015271,0.083820671,0.062897563,0.0628701,0.069567502,0.070441753,0.073873073,0.075192094,0.083074242,0.081315011,0.053996146,0.052695751,0.068374604,0.070287466,0.076559395,0.078488916,0.089573771,0.093974769,,,,,,,,,6,340.3798765,282.1167336,0.959868506,88.67471266,70.08677124,5.27162517,253.4334021,234.5241387,0.007883691,0.769927453
304.0,0.353317093,0.245149393,0.6939,0.250294502,0.244786884,0.24419152,0.9976,29.7516417,34.18590295,0.080435048,Nova_Formation,100C14h on 042123,35,S20A300A0008,EP1,0,4.63093,5.634,1.00307,24,0.66,3.92,0.57,4.4,1,0.048,0.048,1,Nova_Regular,0.24,4.4,0.18,3,,0.868673292,0.8660502124,0.8068633625,0.2295896501,0.2296469659,0.2171986144,550.5,568.510009765625,1303.62,1.0044827812974009,0.98480516382954,0.9992472110230892,7,642,1191.3211947409764,1177.7929002909054,1060.0,409.0,228.5375061035156,903.8458251953124,0.059942275,0.04252866,0.183925,0.176664,0.19380847,0.18008575,0.218002111,0.1886678,0.064168841,0.081943855,0.093758672,0.092612207,0.100584596,0.099522293,0.111175865,0.106277049,0.075608298,0.075767174,0.091687948,0.089709938,0.096335262,0.093529999,0.105073959,0.100539416,0.07242763,0.074318394,0.083172917,0.083559543,0.091422707,0.090992302,0.103405774,0.099715054,0.06606856,0.068648726,0.089799821,0.091564864,0.100079507,0.104619771,0.116264939,0.128181607,,,,,,,,,7,371.13309,280.9431328,0.981743031,86.91502353,63.07963222,4.882117899,247.8253632,229.5895682,0.008063228,0.876246759
305.0,0.357437313,0.241172129,0.6747,0.246049731,0.239909791,0.239244678,0.9972,29.434425,33.92007084,0.107075728,Nova_Formation,100C14h on 042123,35,S20A300A0114,EP1,0,4.66075,5.583,0.92225,24,0.66,3.92,0.57,4.4,1,0.048,0.048,1,Nova_Regular,0.24,4.4,0.18,3,,0.9516223922,0.9366999573,0.9061527979,0.2517339909,0.2484378446,0.2431142066,422.3800048828125,425.0799865722656,909.67,0.9980636270838568,0.985587613484422,0.9776852615288985,0,0,976.5719000540258,973.2825403233928,909.0,737.0,202.0340576171875,796.7418212890625,0.2712349,0.2708075,0.3499003,0.3519572,0.4062902,0.40323347,0.507699847,0.49330267,0.225658953,0.231621265,0.269518644,0.273886651,0.317494184,0.324165672,0.394935936,0.4134323,0.22629261,0.227826998,0.264524847,0.26711455,0.308350772,0.31327951,0.380772918,0.390545517,0.229472846,0.23266618,0.261092335,0.264311582,0.296728343,0.301493436,0.354697466,0.364255786,0.247270986,0.247922719,0.282680541,0.285972685,0.318888634,0.326056838,0.380123377,0.392861813,0.288588077,0.288606822,0.41192165,0.449338824,0.488570839,0.555536628,0.636293411,0.766017258,0,312.8945662,296.9508549,0.971535432,90.91914311,82.11326599,5.420798319,273.0250543,251.7339006,0.005366212,2.154165214
305.0,0.357437313,0.241172129,0.6747,0.246049731,0.239909791,0.239244678,0.9972,29.434425,33.92007084,0.107075728,Nova_Formation,100C14h on 042123,35,S20A300A0114,EP1,0,4.66075,5.583,0.92225,24,0.66,3.92,0.57,4.4,1,0.048,0.048,1,Nova_Regular,0.24,4.4,0.18,3,,0.9455243373,0.9303041775,0.9029567922,0.2500056673,0.2466372215,0.2422107926,407.260009765625,405.5799865722656,875.94,1.0026078345480414,0.9877828076886136,0.9992929632446138,1,24,976.5719000540258,973.2825403233928,909.0,737.0,202.0340576171875,796.7418212890625,0.007115722,-0.000746191,0.001507461,-0.000899345,-0.003017753,-0.004098922,-0.004762471,-0.007108867,1.65e-05,0.0010387,-0.000286281,-0.00184679,-0.00204286,-0.002197742,-0.003344357,-0.005322874,0.001923576,0.00165461,-0.002473831,-0.002766341,-0.004655838,-0.0064843,-0.008252174,-0.009771973,-0.001890361,-0.001915216,-0.004402995,-0.004347503,-0.004815608,-0.006323069,-0.005059719,-0.008911103,-0.005067542,-0.007000998,-0.010071039,-0.010178387,-0.008594394,-0.011482567,-0.008236319,-0.012725919,-0.010150045,-0.007635772,-0.024269402,-0.037423313,-0.018290251,-0.034964859,-3.71e-05,-0.022562981,1,310.7132915,295.2598718,0.956265257,90.63679395,81.93554468,5.419191227,270.5853248,250.0055768,0.005270107,1.607807717
305.0,0.357437313,0.241172129,0.6747,0.246049731,0.239909791,0.239244678,0.9972,29.434425,33.92007084,0.107075728,Nova_Formation,100C14h on 042123,35,S20A300A0114,EP1,0,4.66075,5.583,0.92225,24,0.66,3.92,0.57,4.4,1,0.048,0.048,1,Nova_Regular,0.24,4.4,0.18,3,,0.9363729631,0.9213971914,0.8955140644,0.2475188771,0.2442288863,0.2402659349,406.6600036621094,404.8399963378906,868.85,1.002492571462729,0.9884908881653596,0.9995395762507842,2,127,976.5719000540258,973.2825403233928,909.0,737.0,202.0340576171875,796.7418212890625,0.006479323,0.015263468,0.014015049,0.011359811,0.011075765,0.008738756,0.01031357,0.005733252,0.014004543,0.009950384,0.010742366,0.010694385,0.009260446,0.007687926,0.008102894,0.005504876,0.012733206,0.009930432,0.00863418,0.008254737,0.005070001,0.004944205,0.003832549,0.001054376,0.006376445,0.005726948,0.005810976,0.005787313,0.005450457,0.004471093,0.004619002,0.003823042,-0.001250476,-0.002536833,-0.002969831,-0.002702802,-0.001105338,-0.003456712,0.00257498,-0.00316903,-0.005696863,-0.0076195,-0.024223089,-0.042301267,-0.001665086,-0.025549829,0.045023799,0.030534267,2,312.0723291,293.0520727,0.949746018,90.29025313,80.62180584,5.447156682,267.5613528,247.5187861,0.005599541,1.115666607
305.0,0.357437313,0.241172129,0.6747,0.246049731,0.239909791,0.239244678,0.9972,29.434425,33.92007084,0.107075728,Nova_Formation,100C14h on 042123,35,S20A300A0114,EP1,0,4.66075,5.583,0.92225,24,0.66,3.92,0.57,4.4,1,0.048,0.048,1,Nova_Regular,0.24,4.4,0.18,3,,0.9303999852,0.915183916,0.8873545555000001,0.2459146885,0.2426035094,0.2382255853,439.3200073242188,449.8999938964844,909.42,1.0014809083493963,0.988594221671063,0.9995406106276832,3,230,976.5719000540258,973.2825403233928,909.0,737.0,202.0340576171875,796.7418212890625,0.021166056,0.008881241,0.04355529,0.043399483,0.041616112,0.04104024,0.04544872,0.040648907,0.025442094,0.022641599,0.024439752,0.023365825,0.024085253,0.023366481,0.025894016,0.022629619,0.022899389,0.022621974,0.022107244,0.02203542,0.020852596,0.018031746,0.019081295,0.016910315,0.018449754,0.017147139,0.017758518,0.018515676,0.019135475,0.018340409,0.019729197,0.018409789,0.008279875,0.012696624,0.010370016,0.010683864,0.012513816,0.01103285,0.016619921,0.013958365,0.001289994,0.002523571,-0.001574606,-0.016310126,0.033186644,0.018186629,0.105567336,0.125174046,3,312.6135182,292.2607866,0.940811441,89.93833123,79.95788765,5.418589535,265.795578,245.9145981,0.005910786,1.103463793
305.0,0.357437313,0.241172129,0.6747,0.246049731,0.239909791,0.239244678,0.9972,29.434425,33.92007084,0.107075728,Nova_Formation,100C14h on 042123,35,S20A300A0114,EP1,0,4.66075,5.583,0.92225,24,0.66,3.92,0.57,4.4,1,0.048,0.048,1,Nova_Regular,0.24,4.4,0.18,3,,0.9236346688,0.9082668374,0.8800102945,0.244105853,0.2407883225,0.2364307023,475.1499938964844,460.4299926757813,963.88,1.01390728531065,0.9888164223138168,0.9997265612422288,4,333,976.5719000540258,973.2825403233928,909.0,737.0,202.0340576171875,796.7418212890625,0.028558731,0.04195088,0.07416338,0.07156041,0.07495043,0.07136497,0.083226621,0.07182452,0.035598218,0.032189786,0.038653672,0.036841512,0.039722711,0.038016796,0.043672293,0.039179593,0.033693254,0.03344132,0.034160346,0.034120142,0.034029573,0.032432914,0.034949809,0.031551749,0.031784326,0.029452369,0.031196624,0.02818054,0.032281458,0.030512124,0.035599172,0.031993151,0.017164454,0.019066721,0.02165401,0.0228405,0.025047094,0.024580091,0.031195492,0.029873133,,,,,,,,,4,315.8432352,291.3404048,0.925287387,89.53592632,78.5141534,5.421543094,263.7767878,244.1057625,0.006399525,0.953422095
305.0,0.357437313,0.241172129,0.6747,0.246049731,0.239909791,0.239244678,0.9972,29.434425,33.92007084,0.107075728,Nova_Formation,100C14h on 042123,35,S20A300A0114,EP1,0,4.66075,5.583,0.92225,24,0.66,3.92,0.57,4.4,1,0.048,0.048,1,Nova_Regular,0.24,4.4,0.18,3,,0.9180606773,0.9025734089,0.8722600809000001,0.2426455257,0.2393574695,0.234564351,483.989990234375,493.3500061035156,1025.51,1.0136101784182223,0.9889967866206016,0.9996790670352445,5,436,976.5719000540258,973.2825403233928,909.0,737.0,202.0340576171875,796.7418212890625,0.023709118,0.03684622,0.0882867,0.100535035,0.09264475,0.10119456,0.106342793,0.10172388,0.046401799,0.044250458,0.053890437,0.050551951,0.055419832,0.052721173,0.061466306,0.056313604,0.040684938,0.04359524,0.04666391,0.04719156,0.048368186,0.046254367,0.049520135,0.04738462,0.031146258,0.038756058,0.042033643,0.04258135,0.044568211,0.044813156,0.050215423,0.047644883,0.033053175,0.031127214,0.035635412,0.034808993,0.040386796,0.039344788,0.047716469,0.046371371,,,,,,,,,5,319.4807768,290.7529723,0.923870217,89.21942096,77.18412786,5.424279795,262.359706,242.6454356,0.006668847,0.991427939
305.0,0.357437313,0.241172129,0.6747,0.246049731,0.239909791,0.239244678,0.9972,29.434425,33.92007084,0.107075728,Nova_Formation,100C14h on 042123,35,S20A300A0114,EP1,0,4.66075,5.583,0.92225,24,0.66,3.92,0.57,4.4,1,0.048,0.048,1,Nova_Regular,0.24,4.4,0.18,3,,0.9131707878,0.8972064348,0.8625686525,0.2413785618,0.2380218081,0.2321535372,541.27001953125,535.1799926757812,1092.84,1.0129881878171447,0.988575053622874,0.9996410897501454,6,539,976.5719000540258,973.2825403233928,909.0,737.0,202.0340576171875,796.7418212890625,0.05787894,0.048918486,0.1286428,0.12674391,0.13506404,0.12805015,0.151346326,0.13152984,0.058502972,0.053780705,0.063914001,0.062619984,0.067450017,0.064633489,0.075490087,0.069654644,0.052149981,0.053761199,0.059497446,0.059515983,0.061251223,0.061166316,0.067403585,0.063938081,0.050874859,0.04447259,0.054040104,0.052087307,0.055930257,0.054749519,0.062327743,0.059079945,0.038529828,0.040021777,0.047984809,0.048716456,0.05442822,0.053358823,0.063333064,0.062891066,,,,,,,,,6,325.6081988,289.8169835,0.926329723,89.00660627,75.33592207,5.407732797,260.9724669,241.3784712,0.007057904,0.905262151
305.0,0.357437313,0.241172129,0.6747,0.246049731,0.239909791,0.239244678,0.9972,29.434425,33.92007084,0.107075728,Nova_Formation,100C14h on 042123,35,S20A300A0114,EP1,0,4.66075,5.583,0.92225,24,0.66,3.92,0.57,4.4,1,0.048,0.048,1,Nova_Regular,0.24,4.4,0.18,3,,0.9072854646,0.8902734354,0.8441130465,0.2398704693,0.2362426205,0.2272658757,568.3800048828125,570.2999877929688,1198.21,1.0121217872375523,0.9862282636599684,0.9979206297329531,7,642,976.5719000540258,973.2825403233928,909.0,737.0,202.0340576171875,796.7418212890625,0.03693819,0.053358823,0.14925033,0.14562804,0.15727964,0.14806104,0.17864269,0.15375873,0.065437108,0.060764432,0.074135274,0.070261747,0.077573538,0.074148804,0.086200207,0.078774065,0.060992002,0.060111389,0.06881094,0.068214715,0.072795957,0.071248144,0.081931621,0.077908814,0.052725196,0.054636613,0.060948163,0.061574876,0.064566672,0.064756393,0.073684186,0.071146697,0.043189511,0.048276663,0.059032887,0.059798509,0.065702081,0.066471577,0.077494591,0.078770578,,,,,,,,,7,362.9417368,290.8442744,0.970381692,87.90152557,67.30427831,5.124102136,259.1784744,239.8703787,0.00777884,0.883017817
306.0,0.360070255,0.24313718,0.6752,0.248636994,0.243719061,0.24315482,0.9977,29.6272195,33.92124542,0.091508317,Nova_Formation,100C14h on 0424,35,S20A300A0407,EP1,0,4.67495,5.667,0.99205,24,0.57,3.78,0.66,4.4,1,0.048,0.048,1,Nova_Regular,0.24,4.4,0.18,3,,0.9446222615,0.9344042856,0.9082906417,0.2498025675,0.2476424482,0.243153714,415.5299987792969,383.3299865722656,846.68,0.9947434659824048,0.9867106938650184,0.9803232384007742,0,0,1109.6017120099991,1100.998190231682,1027.0,473.0,224.0146331787109,883.0679321289062,0.2344533,0.23519132,0.3236546,0.325075,0.37915707,0.37689567,0.481735349,0.46402624,0.190702885,0.190060779,0.231787443,0.232299149,0.278457999,0.282053977,0.354711354,0.36868,0.190704867,0.186880589,0.224246725,0.224309936,0.266692042,0.268715441,0.338819444,0.345159292,0.190706864,0.190696418,0.222166881,0.221985877,0.257623702,0.257671177,0.314802796,0.31973362,0.20723246,0.206587449,0.2434223,0.243232191,0.280422628,0.282717437,0.341997802,0.348337501,0.246646374,0.245997235,0.376232952,0.413482785,0.454270154,0.517072499,0.6039024,0.729092717,0,314.6526428,295.7529673,0.958769315,90.49570085,80.93448004,5.409255336,270.6605135,249.8023831,0.005613932,1.843304286
306.0,0.360070255,0.24313718,0.6752,0.248636994,0.243719061,0.24315482,0.9977,29.6272195,33.92124542,0.091508317,Nova_Formation,100C14h on 0424,35,S20A300A0407,EP1,0,4.67495,5.667,0.99205,24,0.57,3.78,0.66,4.4,1,0.048,0.048,1,Nova_Regular,0.24,4.4,0.18,3,,0.9380393672,0.9276416203,0.9038872974,0.2479731299,0.2457482469,0.2419297806,373.4700012207031,381.6400146484375,816.15,0.998066487027968,0.9883678207624098,0.9997008266634582,1,24,1109.6017120099991,1100.998190231682,1027.0,473.0,224.0146331787109,883.0679321289062,-0.001984537,-0.002531499,0.001227975,0.001533121,0.001372427,-0.00240159,-0.001342565,-0.004248858,-0.003805324,-0.001262307,-0.001829669,-0.00186418,-0.002793938,-0.00362578,-0.002533764,-0.003800452,-0.006987751,-0.001260474,-0.003023759,-0.003815278,-0.006207108,-0.006844521,-0.008891076,-0.012061357,-0.003809303,-0.006349638,-0.005171269,-0.006046206,-0.005476296,-0.005551845,-0.007757366,-0.008250505,-0.006349668,-0.006348878,-0.009735793,-0.009424195,-0.010781735,-0.01066187,-0.010160387,-0.011342108,-0.001900807,-0.01015906,-0.023640156,-0.03744325,-0.015690029,-0.030807465,0.004465222,-0.010771751,1,312.7269534,294.0112941,0.934476438,90.22456894,80.73149494,5.347970719,268.1927825,247.9729453,0.005748161,1.573839544
306.0,0.360070255,0.24313718,0.6752,0.248636994,0.243719061,0.24315482,0.9977,29.6272195,33.92124542,0.091508317,Nova_Formation,100C14h on 0424,35,S20A300A0407,EP1,0,4.67495,5.667,0.99205,24,0.57,3.78,0.66,4.4,1,0.048,0.048,1,Nova_Regular,0.24,4.4,0.18,3,,0.9273844967,0.9177216322,0.894051674,0.2450723707,0.2430469856,0.2392924734,395.2799987792969,400.2699890136719,813.27,0.996872057101034,0.9890796290652508,0.9999767754043912,2,127,1109.6017120099991,1100.998190231682,1027.0,473.0,224.0146331787109,883.0679321289062,0.011348441,0.000652164,0.011080295,0.007750332,0.010231316,0.005354255,0.011989743,0.004482269,0.005093828,0.003827423,0.005078867,0.005260676,0.005111724,0.003118724,0.006364942,0.003835976,0.000640035,0.004464865,0.004337728,0.003259689,0.002975911,0.001065731,7.69e-06,-0.004425645,4.32e-06,1.14e-05,-0.001149133,-0.000502944,-0.002074033,0.000534534,-0.000129938,2.04e-05,-0.003809437,-0.004435331,-0.007205591,-0.007424474,-0.007111371,-0.007316411,-0.004442036,-0.00506109,-0.011438817,-0.010153756,-0.02596736,-0.043112248,0.000824809,-0.014415741,0.055737972,0.066162407,2,320.6190661,292.7073555,0.929930511,89.42051893,77.72372834,5.303890905,264.7219708,245.0721864,0.006198734,1.143371026
306.0,0.360070255,0.24313718,0.6752,0.248636994,0.243719061,0.24315482,0.9977,29.6272195,33.92124542,0.091508317,Nova_Formation,100C14h on 0424,35,S20A300A0407,EP1,0,4.67495,5.667,0.99205,24,0.57,3.78,0.66,4.4,1,0.048,0.048,1,Nova_Regular,0.24,4.4,0.18,3,,0.919288949,0.9105260304,0.8871545204,0.2429058244,0.241137844,0.2375521047,419.80999755859375,397.739990234375,847.01,1.0102754734098596,0.9899845275702616,1.000007659430922,3,230,1109.6017120099991,1100.998190231682,1027.0,473.0,224.0146331787109,883.0679321289062,0.018063739,0.019072056,0.028832287,0.027018666,0.03068301,0.02576384,0.032810628,0.02606669,0.011457771,0.01335071,0.014074489,0.014102057,0.015205562,0.013896018,0.017820328,0.016161472,0.007003814,0.010810077,0.011970252,0.010989264,0.011064798,0.010409743,0.010190874,0.0076316,0.007003799,0.006992251,0.007297635,0.008504242,0.008201599,0.009295225,0.010688126,0.008900642,0.001285315,2.29e-06,-0.000188634,0.00072971,0.001416683,0.001558483,0.004551113,0.005089015,,,,,,,,,3,318.0382329,290.5161026,0.916720703,89.27349958,77.56171025,5.367523902,262.2694139,242.9056398,0.006486199,0.854730563
306.0,0.360070255,0.24313718,0.6752,0.248636994,0.243719061,0.24315482,0.9977,29.6272195,33.92124542,0.091508317,Nova_Formation,100C14h on 0424,35,S20A300A0407,EP1,0,4.67495,5.667,0.99205,24,0.57,3.78,0.66,4.4,1,0.048,0.048,1,Nova_Regular,0.24,4.4,0.18,3,,0.9142922442,0.9053776725,0.8798723344,0.2415964113,0.2398239322,0.2357757278,443.8399963378906,427.5400085449219,895.08,1.0107950020528855,0.9899299616139962,1.000076863691744,4,333,1109.6017120099991,1100.998190231682,1027.0,473.0,224.0146331787109,883.0679321289062,0.02733083,0.026076347,0.058477134,0.054925412,0.059979975,0.053398788,0.067383587,0.055966347,0.022892147,0.024802387,0.026297778,0.025786132,0.027975261,0.027382195,0.033697814,0.030529797,0.014624238,0.017811716,0.02453959,0.022124574,0.024917781,0.021723866,0.024797887,0.020997226,0.017166987,0.016536623,0.018091276,0.018197134,0.02024135,0.020590931,0.022866547,0.022267133,0.010176703,0.007002369,0.010227025,0.010909915,0.011465281,0.013216525,0.017807394,0.019724071,,,,,,,,,4,322.162451,289.9377711,0.914356957,88.97735814,76.17729033,5.349443789,260.9246837,241.5963341,0.006672694,0.872576765
