Repository: cx26/formation-analysis

# ***Data-Driven Analysis of Battery Formation*** 

This repository contains half cell measurement data and code (for plotting, simulation and experiment design) accompanying the paper *Data-Driven Analysis of Battery Formation Reveals the Role of Electrode Utilization in Extending Cycle Life* by Xiao Cui et al (2024).  

- **[data](data)**: 
    - extracted summary information from [aging cycles, diagnostic cycles](data/rpt_summary_041524.csv) and [formation cycles](data/formation_cycle_info_042124.csv); [resistances](data/delta_features_041524.csv); [electrode-specifics](data/electrode_info_04152024.csv) fitted using differential voltage analysis; [formation parameters](data/Formation_2022

File: data/df_all.csv (part 39 of 43)
seq_num,1st_ch_cap,1st_disch_cap,1st_CE,disch_cap_with_cv,last_ch_cap,last_disch_cap,last_CE,formation_time,temperature_exp,cv_hold_cap,formation_file_name,formation_drying_date,formation_temperature,cell_id,electrolyte,ocv_time,cell_mass_before,cell_mass_after,electrolyte_mass,wetting_hold_time,formation_charge_current_1,formation_cutoff_voltage_1,formation_charge_current_2,formation_cutoff_voltage_2,charge_hold_time,formation_discharge_current,formation_verification_current,formation_verification_repeat,regular_project_name,regular_charge_current,regular_charge_cutoff_voltage,regular_discharge_current,regular_discharge_cutoff_voltage,date,rpt_low_energy,rpt_med_energy,regu_energy,rpt_low_cap,rpt_med_cap,regu_cap,rpt_low_cv_t,rpt_med_cv_t,regu_cv_t,rpt_low_ce,rpt_med_ce,regu_ce,diag_pos_x,cycle_index,rpt_low_life,rpt_med_life,regu_life,regu_knee,q_throughput,e_throughput,r_c_0_0s,r_d_0_0s,r_c_0_3s,r_d_0_3s,r_c_0_10s,r_d_0_10s,r_c_0_30s,r_d_0_30s,r_c_1_0s,r_d_1_0s,r_c_1_3s,r_d_1_3s,r_c_1_10s,r_d_1_10s,r_c_1_30s,r_d_1_30s,r_c_2_0s,r_d_2_0s,r_c_2_3s,r_d_2_3s,r_c_2_10s,r_d_2_10s,r_c_2_30s,r_d_2_30s,r_c_3_0s,r_d_3_0s,r_c_3_3s,r_d_3_3s,r_c_3_10s,r_d_3_10s,r_c_3_30s,r_d_3_30s,r_c_4_0s,r_d_4_0s,r_c_4_3s,r_d_4_3s,r_c_4_10s,r_d_4_10s,r_c_4_30s,r_d_4_30s,r_c_5_0s,r_d_5_0s,r_c_5_3s,r_d_5_3s,r_c_5_10s,r_d_5_10s,r_c_5_30s,r_d_5_30s,diag_pos_y,Q_ne,Q_pe,SOC_ne_0,SOC_pe_0,SOC_ne_100,SOC_pe_100,Q_li,Q_full,error,Q_offset
306.0,0.360070255,0.24313718,0.6752,0.248636994,0.243719061,0.24315482,0.9977,29.6272195,33.92124542,0.091508317,Nova_Formation,100C14h on 0424,35,S20A300A0407,EP1,0,4.67495,5.667,0.99205,24,0.57,3.78,0.66,4.4,1,0.048,0.048,1,Nova_Regular,0.24,4.4,0.18,3,,0.9092314154,0.8996541308,0.8701153614,0.2402763213,0.2383769472,0.2333383993,476.5299987792969,467.8200073242188,966.13,1.0113216775016662,0.989624176152543,1.0000527544947253,5,436,1109.6017120099991,1100.998190231682,1027.0,473.0,224.0146331787109,883.0679321289062,0.033410087,0.02350548,0.086942166,0.08401087,0.09043914,0.08349973,0.102681577,0.08837351,0.031140044,0.031135097,0.039949387,0.038398743,0.043172747,0.04048577,0.050196409,0.047016203,0.027957872,0.028594807,0.036968246,0.035383984,0.0377267,0.036211997,0.041933924,0.038754463,0.025413305,0.023507759,0.030379549,0.028902888,0.032717586,0.032768339,0.037984312,0.036910534,0.017788678,0.017148882,0.023916692,0.023516983,0.028018534,0.027688146,0.0349437,0.0349347,,,,,,,,,5,330.3969884,289.6908906,0.91923349,88.562808,73.90457931,5.321880364,259.595507,240.2762442,0.006890216,0.86514039
306.0,0.360070255,0.24313718,0.6752,0.248636994,0.243719061,0.24315482,0.9977,29.6272195,33.92124542,0.091508317,Nova_Formation,100C14h on 0424,35,S20A300A0407,EP1,0,4.67495,5.667,0.99205,24,0.57,3.78,0.66,4.4,1,0.048,0.048,1,Nova_Regular,0.24,4.4,0.18,3,,0.9024596365,0.8913395704,0.850612421,0.2385250359,0.236234392,0.2282432925,485.0499877929688,489.4200134277344,1072.04,1.0131398000288685,0.9880919635876054,0.999785827974262,6,539,1109.6017120099991,1100.998190231682,1027.0,473.0,224.0146331787109,883.0679321289062,0.016109303,0.031759262,0.119200796,0.11323783,0.1270411,0.11576781,0.145114124,0.121993035,0.040028587,0.041932508,0.050949097,0.050398111,0.055520862,0.052936196,0.065432787,0.06098485,0.032399252,0.040663585,0.049132392,0.048255667,0.0527412,0.050965041,0.059717834,0.056537747,0.038115785,0.033034235,0.042037562,0.041637808,0.045553744,0.046141475,0.051949859,0.05145523,0.031511709,0.029219359,0.039191097,0.040561438,0.044806629,0.047672689,0.053109139,0.060986578,,,,,,,,,6,320.7136017,287.2197795,0.899999984,88.77802786,75.58349121,5.385402529,257.8744782,238.5249583,0.007864511,0.995156268
306.0,0.360070255,0.24313718,0.6752,0.248636994,0.243719061,0.24315482,0.9977,29.6272195,33.92124542,0.091508317,Nova_Formation,100C14h on 0424,35,S20A300A0407,EP1,0,4.67495,5.667,0.99205,24,0.57,3.78,0.66,4.4,1,0.048,0.048,1,Nova_Regular,0.24,4.4,0.18,3,,0.8916841098,0.8785268477,0.8234804007,0.235691565,0.2328005971,0.2211047928,530.2000122070312,518.1099853515625,1207.25,1.0176729225772383,0.9847366548381388,0.9998487208768968,7,642,1109.6017120099991,1100.998190231682,1027.0,473.0,224.0146331787109,883.0679321289062,0.04064925,0.039385468,0.14347431,0.13617316,0.15326244,0.1384607,0.176653147,0.14805028,0.051474288,0.050829992,0.06309101,0.062294602,0.068354994,0.06543237,0.07942462,0.07329008,0.044480428,0.045747578,0.060868904,0.058382496,0.065841228,0.062567472,0.075614125,0.071156979,0.046385303,0.043200925,0.053430274,0.053486705,0.058520377,0.059376597,0.067849517,0.066708148,0.039185524,0.040659174,0.056108117,0.058857501,0.064338475,0.068882346,0.075407326,0.088953078,,,,,,,,,7,384.9002701,288.5590319,0.966075632,86.85108769,62.48759348,4.789373391,254.3350856,235.6914159,0.007734311,1.105072448
307.0,0.359403068,0.239785128,0.6672,0.244816964,0.240332226,0.239603621,0.997,29.4105527,34.20932514,0.092983164,Nova_Formation,100C14h on 0424,35,S20A300A0410,EP1,0,4.66003,5.668,1.00797,24,0.57,3.78,0.66,4.4,1,0.048,0.048,1,Nova_Regular,0.24,4.4,0.18,3,,0.916133221,0.9162481696,0.8936989179,0.2422443432,0.2427696394,0.2390064789,381.1400146484375,383.8500061035156,799.69,0.975602390096816,0.9808099174216292,0.9789529181510958,0,0,1109.7287716426815,1096.4543252626638,981.0,413.0,208.0476226806641,819.5361328125,0.18341126,0.18244168,0.30031168,0.30524403,0.3570934,0.35562345,0.461189836,0.4443138,0.165263996,0.165896162,0.205618605,0.207937285,0.253708035,0.259850085,0.33307448,0.348317981,0.160180941,0.158902556,0.197478563,0.199020967,0.241198033,0.243991822,0.312736303,0.320347518,0.163994715,0.162716165,0.195774272,0.19738628,0.231842339,0.235013932,0.289347053,0.296291947,0.177342966,0.180513024,0.221006826,0.223616794,0.258886456,0.264887244,0.32163313,0.333059549,0.226924151,0.228185192,0.38898617,0.453168541,0.489002645,0.598584414,0.689033687,0.91273874,0,305.3299428,286.7949783,0.961499717,90.4505822,80.87821289,5.369017638,262.3434741,242.2441947,0.005243983,1.765459915
307.0,0.359403068,0.239785128,0.6672,0.244816964,0.240332226,0.239603621,0.997,29.4105527,34.20932514,0.092983164,Nova_Formation,100C14h on 0424,35,S20A300A0410,EP1,0,4.66003,5.668,1.00797,24,0.57,3.78,0.66,4.4,1,0.048,0.048,1,Nova_Regular,0.24,4.4,0.18,3,,0.9082813487,0.9082993267,0.8888442212,0.2400892564,0.2405666705,0.2376536175,366.4599914550781,352.0799865722656,785.61,0.9920155339875016,0.9830588260179994,0.9978602666148916,1,24,1109.7287716426815,1096.4543252626638,981.0,413.0,208.0476226806641,819.5361328125,0.03187737,0.02478315,0.005636066,0.002099156,0.004144579,-0.000332654,0.00266245,-0.002535284,-0.005066946,-0.004437894,-0.002869219,-0.001197129,-0.003714025,-0.003779769,-0.006355137,-0.003157794,-0.005703226,-0.000624508,-0.003054887,-0.004058152,-0.006230444,-0.00567393,-0.009502202,-0.010783553,-0.006338492,-0.003802478,-0.005240306,-0.005468622,-0.006424189,-0.006975636,-0.006455421,-0.008224756,-0.004429877,-0.011427,-0.011389866,-0.012742952,-0.011196867,-0.013429344,-0.012042016,-0.013958901,,,,,,,,,1,308.3536492,285.1352252,0.943617834,89.99924816,79.24299721,5.323988039,259.5292389,240.0891788,0.005439311,1.349814831
307.0,0.359403068,0.239785128,0.6672,0.244816964,0.240332226,0.239603621,0.997,29.4105527,34.20932514,0.092983164,Nova_Formation,100C14h on 0424,35,S20A300A0410,EP1,0,4.66003,5.668,1.00797,24,0.57,3.78,0.66,4.4,1,0.048,0.048,1,Nova_Regular,0.24,4.4,0.18,3,,0.8968754962,0.8977426073,0.8779298581999999,0.2370211915,0.2376979973,0.2347528209,380.1600036621094,371.489990234375,790.14,0.993638265709186,0.9834577618066276,0.9981872639616854,2,127,1109.7287716426815,1096.4543252626638,981.0,413.0,208.0476226806641,819.5361328125,0.025562227,0.03814438,0.017963856,0.011914223,0.017476022,0.009822905,0.020496488,0.010203689,0.003192529,0.002563864,0.003501892,0.004265696,0.00420922,0.003140002,0.004478216,0.00512588,0.003192082,0.003834337,0.004021659,0.00350374,0.000201344,0.001117706,-0.001880407,-0.002501935,-0.005707175,-0.000614956,-0.000654742,-0.001204506,0.000109181,-0.001291081,0.001164943,-0.001330942,-0.002527609,-0.006333828,-0.008123875,-0.009667665,-0.00736776,-0.007777214,-0.00505805,-0.00504303,,,,,,,,,2,310.939107,282.622837,0.927602416,89.5176299,77.4781954,5.297355024,255.8815439,237.0211139,0.005861789,1.00461632
307.0,0.359403068,0.239785128,0.6672,0.244816964,0.240332226,0.239603621,0.997,29.4105527,34.20932514,0.092983164,Nova_Formation,100C14h on 0424,35,S20A300A0410,EP1,0,4.66003,5.668,1.00797,24,0.57,3.78,0.66,4.4,1,0.048,0.048,1,Nova_Regular,0.24,4.4,0.18,3,,0.8908064677,0.8919043259,0.8715290304,0.2353849818,0.2361547712,0.2330934332,381.8699951171875,388.9299926757813,814.14,0.9936237338380234,0.9831725460360006,0.998556214537021,3,230,1109.7287716426815,1096.4543252626638,981.0,413.0,208.0476226806641,819.5361328125,0.037887573,0.04004395,0.034002542,0.026821762,0.03456092,0.0252572,0.037913531,0.026223004,0.0089176,0.007007837,0.011532292,0.010901242,0.011954665,0.010616094,0.013329953,0.014013261,0.00828135,0.009549826,0.009328306,0.008763,0.008182809,0.007527679,0.006390691,0.00511533,0.002560481,0.005738214,0.004272342,0.004398629,0.005650923,0.005206674,0.008799881,0.006289065,0.001926214,-0.005068362,-0.004231393,-0.003695652,-0.001968592,-0.002100646,0.003848851,0.002567947,,,,,,,,,3,319.204987,282.2604979,0.926259006,88.93774263,74.91629821,5.263301185,253.9927801,235.3849043,0.006263333,0.794990691
307.0,0.359403068,0.239785128,0.6672,0.244816964,0.240332226,0.239603621,0.997,29.4105527,34.20932514,0.092983164,Nova_Formation,100C14h on 0424,35,S20A300A0410,EP1,0,4.66003,5.668,1.00797,24,0.57,3.78,0.66,4.4,1,0.048,0.048,1,Nova_Regular,0.24,4.4,0.18,3,,0.8859949914,0.8866472169,0.8631724358,0.2341277036,0.2348099891,0.2310260955,416.6099853515625,413.4100036621094,875.14,0.994282286113388,0.9837464075375586,0.9983033240816034,4,333,1109.7287716426815,1096.4543252626638,981.0,413.0,208.0476226806641,819.5361328125,0.049712732,0.03558682,0.060218245,0.05399984,0.06442404,0.054864943,0.073240489,0.057849795,0.01526317,0.018443421,0.022106245,0.022414684,0.023391634,0.022648215,0.028619498,0.027353227,0.0158986,0.019078642,0.019026905,0.020052373,0.01886797,0.019731253,0.019719332,0.019088238,0.004458904,0.013360098,0.011635318,0.014677137,0.013120785,0.014711156,0.018953532,0.01899147,0.00636448,0.005097836,0.003839687,0.005704254,0.008940548,0.009458959,0.015270144,0.016548425,,,,,,,,,4,320.4511811,281.4481016,0.92006358,88.74742623,74.2412148,5.265429475,252.726301,234.1276255,0.006411295,0.830869549
307.0,0.359403068,0.239785128,0.6672,0.244816964,0.240332226,0.239603621,0.997,29.4105527,34.20932514,0.092983164,Nova_Formation,100C14h on 0424,35,S20A300A0410,EP1,0,4.66003,5.668,1.00797,24,0.57,3.78,0.66,4.4,1,0.048,0.048,1,Nova_Regular,0.24,4.4,0.18,3,,0.8791965529,0.878297424,0.8444953709,0.2323561331,0.232646111,0.2261684486,448.6700134277344,453.9500122070313,985.01,0.9961417599182256,0.9820524037908132,0.9979575062454832,5,436,1109.7287716426815,1096.4543252626638,981.0,413.0,208.0476226806641,819.5361328125,0.02425462,0.04574214,0.090048045,0.085748345,0.09709877,0.088608235,0.112598687,0.09215513,0.026694059,0.024151757,0.034932807,0.034603119,0.037645519,0.035989225,0.042213053,0.043218642,0.024787247,0.02542299,0.031375408,0.029488608,0.033869684,0.031810254,0.038133383,0.035537988,0.017161727,0.022244975,0.02436173,0.025202289,0.028417349,0.027827889,0.034252435,0.033639282,0.017161548,0.015253291,0.020311311,0.022250578,0.025644094,0.026143372,0.036228418,0.038769543,,,,,,,,,5,338.8877998,281.1286137,0.934279997,88.06329858,69.7239121,5.140515408,250.7372914,232.3560555,0.007256309,0.763615243
307.0,0.359403068,0.239785128,0.6672,0.244816964,0.240332226,0.239603621,0.997,29.4105527,34.20932514,0.092983164,Nova_Formation,100C14h on 0424,35,S20A300A0410,EP1,0,4.66003,5.668,1.00797,24,0.57,3.78,0.66,4.4,1,0.048,0.048,1,Nova_Regular,0.24,4.4,0.18,3,,0.865521115,0.8626260934,0.8076355532,0.2287351066,0.2284937957,0.2165046629,521.0399780273438,508.3299865722656,1190.88,1.000522443632798,0.9793768877836002,0.9980096884048532,6,539,1109.7287716426815,1096.4543252626638,981.0,413.0,208.0476226806641,819.5361328125,0.021264836,0.06989333,0.12665135,0.13038453,0.13891071,0.13546866,0.163640112,0.1455259,0.03241621,0.036862463,0.05239062,0.052334711,0.058107078,0.054975778,0.068010569,0.065040916,0.033051863,0.035593346,0.049683273,0.048652351,0.054023206,0.053486288,0.063561231,0.061015159,0.034323111,0.033686519,0.041888908,0.042119652,0.046955884,0.046963602,0.057709634,0.057104588,0.031144902,0.030508339,0.046912238,0.049941108,0.055624098,0.062978238,0.069919467,0.083260834,,,,,,,,,6,369.3772301,279.5073861,0.970345838,86.95595923,63.14538938,4.789810843,246.6325653,228.7350295,0.008019454,0.925424153
307.0,0.359403068,0.239785128,0.6672,0.244816964,0.240332226,0.239603621,0.997,29.4105527,34.20932514,0.092983164,Nova_Formation,100C14h on 0424,35,S20A300A0410,EP1,0,4.66003,5.668,1.00797,24,0.57,3.78,0.66,4.4,1,0.048,0.048,1,Nova_Regular,0.24,4.4,0.18,3,,0.850219165,0.8470191296,0.779813001,0.2246497539,0.2243801822,0.2092711796,580.72998046875,557.1400146484375,1324.54,1.0022896326774458,0.9791408558097728,0.998259568794834,7,642,1109.7287716426815,1096.4543252626638,981.0,413.0,208.0476226806641,819.5361328125,0.06128356,0.080046326,0.18971753,0.17777744,0.20498526,0.18499121,0.23860392,0.19633713,0.044488609,0.047070235,0.072528735,0.07112281,0.080197483,0.076310605,0.094057947,0.089003146,0.051478475,0.048292205,0.069208086,0.068333015,0.075929582,0.074639499,0.089607656,0.088320017,0.044486687,0.038758606,0.061344579,0.060589299,0.068984061,0.068091989,0.083121628,0.082504541,0.043850467,0.04249315,0.074244156,0.079459324,0.087379545,0.098361999,0.104861706,0.132096887,,,,,,,,,7,376.3082372,277.6933706,0.959667936,86.03330117,61.03100803,4.629340931,242.5200833,224.6496749,0.007956392,1.403726066
308.0,0.360221594,0.236479697,0.6565,0.242118486,0.235118601,0.235053335,0.9997,29.1535667,34.2729862,0.083724854,Nova_Formation,100C14h on 0424,35,S20A300A0334,EP1,0,4.68519,5.611,0.92581,24,0.57,3.78,0.66,4.4,1,0.048,0.048,1,Nova_Regular,0.24,4.4,0.18,3,,0.9304360631,0.9243305152,0.8995015614999999,0.2459233857,0.2449520131,0.2411248378,432.8800048828125,424.989990234375,907.64,0.9886668562284904,0.9867544298032368,0.9813245076653276,0,0,972.4624429689252,967.0851501933594,893.0,744.0,197.13720703125,777.4447021484375,0.27260402,0.2752532,0.35393032,0.35753,0.4120228,0.40850356,0.514163375,0.4983807,0.223124877,0.223127484,0.263482124,0.264808208,0.311908424,0.315265268,0.390942305,0.40484044,0.217401847,0.215499327,0.256096393,0.254633367,0.29912743,0.300616831,0.371874154,0.378235281,0.221217871,0.218675748,0.252335995,0.252275378,0.28897655,0.290175796,0.346447259,0.352267772,0.237109661,0.239019468,0.275609553,0.275906771,0.313551217,0.316280365,0.376323849,0.383956403,0.279064029,0.279702961,0.418045789,0.45821768,0.506634653,0.576126277,0.684628785,0.829573691,0,309.7141117,294.057405,0.933438389,89.72814234,80.95877545,5.441959585,266.7432373,245.9232047,0.005526329,1.926557078
308.0,0.360221594,0.236479697,0.6565,0.242118486,0.235118601,0.235053335,0.9997,29.1535667,34.2729862,0.083724854,Nova_Formation,100C14h on 0424,35,S20A300A0334,EP1,0,4.68519,5.611,0.92581,24,0.57,3.78,0.66,4.4,1,0.048,0.048,1,Nova_Regular,0.24,4.4,0.18,3,,0.9251179229,0.9183042714,0.8967629286000001,0.2444315932,0.2432638546,0.2403189096,397.3399963378906,389.3399963378906,866.41,0.9917658204655816,0.9881572565797864,0.99937068096793,1,24,972.4624429689252,967.0851501933594,893.0,744.0,197.13720703125,777.4447021484375,-0.003716976,-0.00508526,-0.00789544,-0.008176178,-0.011284739,-0.010349393,-0.012434244,-0.014620304,-0.005706802,-0.005720958,-0.004818141,-0.0057289,-0.005403012,-0.006249309,-0.010193467,-0.008168191,-0.002528623,-0.001271203,-0.005631149,-0.006289095,-0.008691669,-0.008494079,-0.011420488,-0.013349026,-0.005071223,-0.007628009,-0.006346568,-0.008686796,-0.007764608,-0.009322464,-0.008730292,-0.010267973,-0.007613033,-0.013984784,-0.013894141,-0.013323277,-0.014026731,-0.015001833,-0.013961047,-0.016465843,-0.013967425,-0.015256137,-0.031027228,-0.048567623,-0.022079736,-0.040923476,4.48e-05,-0.020341158,1,319.6542954,293.6817798,0.938930124,89.0905886,77.84649833,5.381498645,264.6441567,244.4314118,0.005711912,1.406933458
308.0,0.360221594,0.236479697,0.6565,0.242118486,0.235118601,0.235053335,0.9997,29.1535667,34.2729862,0.083724854,Nova_Formation,100C14h on 0424,35,S20A300A0334,EP1,0,4.68519,5.611,0.92581,24,0.57,3.78,0.66,4.4,1,0.048,0.048,1,Nova_Regular,0.24,4.4,0.18,3,,0.914910974,0.9095114399,0.8881777226,0.2416909686,0.2408898587,0.23807407,418.1400146484375,417.1799926757813,854.43,1.0036993458793948,0.9892831967288452,0.9997366039121154,2,127,972.4624429689252,967.0851501933594,893.0,744.0,197.13720703125,777.4447021484375,0.005981654,-0.005720586,0.007223815,0.002050787,0.00514248,0.000652373,0.005365193,-0.001906037,0.007646486,0.005721569,0.007546365,0.005646169,0.005313277,0.005117863,0.004481256,0.004545927,0.008917466,0.006992921,0.005539298,0.005779237,0.004591137,0.00295651,0.001299113,-0.001906306,0.004467696,0.005085871,0.004470199,0.002563089,0.002716929,0.001746714,0.00447771,0.001287937,-0.002525955,-0.006992012,-0.006512046,-0.007705092,-0.006107718,-0.008112252,-0.005606055,-0.006940097,,,,,,,,,2,311.2577812,289.9924709,0.915027041,89.12474659,78.90186863,5.419086227,261.3031476,241.6907871,0.005890189,1.049325636
308.0,0.360221594,0.236479697,0.6565,0.242118486,0.235118601,0.235053335,0.9997,29.1535667,34.2729862,0.083724854,Nova_Formation,100C14h on 0424,35,S20A300A0334,EP1,0,4.68519,5.611,0.92581,24,0.57,3.78,0.66,4.4,1,0.048,0.048,1,Nova_Regular,0.24,4.4,0.18,3,,0.9099722975,0.9041702095,0.8812690312,0.2403917737,0.2395507648,0.2364171826,452.0499877929688,426.9700012207031,910.05,1.0037104964666757,0.9892146018211871,0.9996960840328172,3,230,972.4624429689252,967.0851501933594,893.0,744.0,197.13720703125,777.4447021484375,0.008971423,0.013985246,0.03585872,0.03283328,0.03515488,0.030977905,0.040135264,0.03114888,0.02289854,0.01907064,0.023051858,0.020985663,0.022228271,0.021510154,0.022868603,0.021708906,0.018448234,0.020977676,0.020955592,0.020860493,0.02037403,0.019245535,0.019104868,0.01462701,0.017717391,0.017801255,0.017737091,0.016994774,0.018154413,0.016726643,0.020388722,0.017801404,0.010820881,0.006357059,0.006514192,0.006450444,0.008091807,0.00816682,0.011464685,0.011444628,,,,,,,,,3,313.9264145,289.1186495,0.907045507,88.89284182,77.76369727,5.441521205,259.8532392,240.3916279,0.006248917,0.881703285
308.0,0.360221594,0.236479697,0.6565,0.242118486,0.235118601,0.235053335,0.9997,29.1535667,34.2729862,0.083724854,Nova_Formation,100C14h on 0424,35,S20A300A0334,EP1,0,4.68519,5.611,0.92581,24,0.57,3.78,0.66,4.4,1,0.048,0.048,1,Nova_Regular,0.24,4.4,0.18,3,,0.9055596001,0.8993061646,0.874275402,0.2392646717,0.2383666019,0.2347982975999999,452.9400024414063,484.7699890136719,973.36,1.0035148463467392,0.9889226620060222,0.99969088890803,4,333,972.4624429689252,967.0851501933594,893.0,744.0,197.13720703125,777.4447021484375,0.03304562,0.032381356,0.06965464,0.06384361,0.07081592,0.06433448,0.081381798,0.06606361,0.031805679,0.031775266,0.03798762,0.03687498,0.038607657,0.037798941,0.042627573,0.0413993,0.034350052,0.031775534,0.034991145,0.03636086,0.036331862,0.034760207,0.036276549,0.034312606,0.027991131,0.031141743,0.031653255,0.031073064,0.032202721,0.030519545,0.036266416,0.033582479,0.025449604,0.018425927,0.022232562,0.021964461,0.024200678,0.024835467,0.029969364,0.029862791,,,,,,,,,4,317.8147486,288.4222868,0.912315199,88.71470775,76.50096042,5.422994948,258.7724611,239.2644904,0.006553069,0.967372386
308.0,0.360221594,0.236479697,0.6565,0.242118486,0.235118601,0.235053335,0.9997,29.1535667,34.2729862,0.083724854,Nova_Formation,100C14h on 0424,35,S20A300A0334,EP1,0,4.68519,5.611,0.92581,24,0.57,3.78,0.66,4.4,1,0.048,0.048,1,Nova_Regular,0.24,4.4,0.18,3,,0.901732634,0.8940974596,0.8663333950000001,0.2383200598,0.2371242353,0.2329639395,515.4400024414062,511.3500061035156,1048.54,1.0038138890782704,0.9882015929866051,0.9996526347366675,5,436,972.4624429689252,967.0851501933594,893.0,744.0,197.13720703125,777.4447021484375,0.043506473,0.045115232,0.09763336,0.09331226,0.099464685,0.09541097,0.113429129,0.09786114,0.045767292,0.041939944,0.054344654,0.050097674,0.056704372,0.053467721,0.062933624,0.059187472,0.041319594,0.044482961,0.047692031,0.050580919,0.051744223,0.051200092,0.054668009,0.052739143,0.040652126,0.042577818,0.045636058,0.044931799,0.047874629,0.046979606,0.054000676,0.051371992,0.034325182,0.027319238,0.036657125,0.037334502,0.040468991,0.041183829,0.048309296,0.04888919,,,,,,,,,5,322.8803309,287.760194,0.916775629,88.60835918,75.05573856,5.420992111,257.9396744,238.3198783,0.00666898,1.060250521
308.0,0.360221594,0.236479697,0.6565,0.242118486,0.235118601,0.235053335,0.9997,29.1535667,34.2729862,0.083724854,Nova_Formation,100C14h on 0424,35,S20A300A0334,EP1,0,4.68519,5.611,0.92581,24,0.57,3.78,0.66,4.4,1,0.048,0.048,1,Nova_Regular,0.24,4.4,0.18,3,,0.897521402,0.8881731398,0.8557361141,0.237252534,0.2356844426,0.2303366209,545.6599731445312,545.6400146484375,1133.5,1.0038732239533974,0.9878596678357068,0.9998210930334324,6,539,972.4624429689252,967.0851501933594,893.0,744.0,197.13720703125,777.4447021484375,0.05091408,0.04127568,0.12439051,0.1221872,0.13012049,0.12415847,0.146797359,0.12895676,0.061646864,0.056537062,0.068319201,0.065413713,0.070279449,0.068719834,0.080076605,0.075039625,0.055292681,0.057175681,0.064241499,0.065673321,0.068158627,0.066616416,0.074354708,0.070500761,0.052747935,0.052726105,0.058274597,0.057708889,0.061119348,0.061060399,0.069268763,0.067229033,0.043848217,0.042081103,0.049823433,0.051961482,0.056356847,0.057330668,0.065453529,0.067486852,,,,,,,,,6,334.989487,287.9090983,0.93006962,88.16743429,72.09690084,5.363033797,256.9577005,237.2523527,0.006850803,1.149050128
308.0,0.360221594,0.236479697,0.6565,0.242118486,0.235118601,0.235053335,0.9997,29.1535667,34.2729862,0.083724854,Nova_Formation,100C14h on 0424,35,S20A300A0334,EP1,0,4.68519,5.611,0.92581,24,0.57,3.78,0.66,4.4,1,0.048,0.048,1,Nova_Regular,0.24,4.4,0.18,3,,0.8902355723,0.8806966083,0.8343849274,0.235410511,0.233798868,0.2247350385,570.8300170898438,586.6900024414062,1288.94,1.0025445100209642,0.985706952322608,0.9995794112505898,7,642,972.4624429689252,967.0851501933594,893.0,744.0,197.13720703125,777.4447021484375,0.049670875,0.006303489,0.1515964,0.14234528,0.16137472,0.14576367,0.184416056,0.15498611,0.066096589,0.061607033,0.077500522,0.074540704,0.080839396,0.078702003,0.089607656,0.083276987,0.065199003,0.062244043,0.076225609,0.074933887,0.081819266,0.080019593,0.093160152,0.088271141,0.060377866,0.061609849,0.068226635,0.068221241,0.072310925,0.072680861,0.080176353,0.079962164,0.05465436,0.050799504,0.06562537,0.065994292,0.072750777,0.074376047,0.083168447,0.090178728,,,,,,,,,7,367.1953034,287.0573602,0.975445131,87.50202449,65.41576098,5.071874238,254.7627903,235.4103294,0.007598015,1.21148392
309.0,0.341397483,0.24719177,0.7241,0.254485278,0.248511702,0.247781657,0.9971,30.0020389,34.10673666,0.113616316,Nova_Formation,100C14h on 0424,35,S20A300A0426,EP1,0,4.64926,5.672,1.02274,24,0.62,3.6,0.44,4.4,1,0.048,0.048,1,Nova_Regular,0.24,4.4,0.18,3,,0.9607084966,0.9503006705,0.9113518275,0.2545426096,0.2523228622,0.2442631012999999,440.6900024414063,432.05999755859375,891.23,0.9940317417605086,0.9836743564706124,0.9651979772270968,0,0,977.186054938186,955.1731850208932,764.0,360.0,165.9705352783203,655.6052856445312,0.25094306,0.2650588,0.34996796,0.35191667,0.40595996,0.40239307,0.509132445,0.49198017,0.211668402,0.211030811,0.250954986,0.254137963,0.297769934,0.302989572,0.375032067,0.390280485,0.205313981,0.205945835,0.243857652,0.245688155,0.287728786,0.291723162,0.361055911,0.3712098,0.210401103,0.211028829,0.241056859,0.243610471,0.276579261,0.281104267,0.331810474,0.339545846,0.226927757,0.230735123,0.264913261,0.271252126,0.301830083,0.30920279,0.360414326,0.373116672,0.268244416,0.270143747,0.409871161,0.466310918,0.474186093,0.568318486,0.592425227,0.759581447,0,306.831326,292.4900084,1.054561991,93.26019428,84.76420443,5.446115686,276.0124767,254.5425024,0.005081049,2.304903491
309.0,0.341397483,0.24719177,0.7241,0.254485278,0.248511702,0.247781657,0.9971,30.0020389,34.10673666,0.113616316,Nova_Formation,100C14h on 0424,35,S20A300A0426,EP1,0,4.64926,5.672,1.02274,24,0.62,3.6,0.44,4.4,1,0.048,0.048,1,Nova_Regular,0.24,4.4,0.18,3,,0.9505745087,0.9409094573,0.9055848499,0.2517045336,0.2497495335,0.2427922341,410.1199951171875,420.9400024414063,876.98,0.998959271067382,0.9871093783808436,0.9993560738706,1,24,977.186054938186,955.1731850208932,764.0,360.0,165.9705352783203,655.6052856445312,0.019415975,-0.017796606,0.018206447,0.015383333,0.017522663,0.013945431,0.016261756,0.010171741,0.009552494,0.012077615,0.008164406,0.009110212,0.007209867,0.008772671,0.005109042,0.006993234,0.010185793,0.010170713,0.008465916,0.008502349,0.00710395,0.004873484,0.003232896,-0.000634342,0.006370038,0.006356984,0.005968705,0.005554616,0.004274458,0.003624052,0.003834963,0.003695756,0.004462048,0.001907676,0.001903832,-0.001846343,0.001465172,-0.001651555,0.001927704,-0.002541214,-0.001890182,-0.002541542,-0.016066879,-0.033730209,-0.004729837,-0.028309166,0.014024198,-0.013347507,1,305.1738407,290.8264262,1.020797626,92.62656203,84.09680675,5.452142868,272.4977274,251.7044262,0.004986397,1.82182158
309.0,0.341397483,0.24719177,0.7241,0.254485278,0.248511702,0.247781657,0.9971,30.0020389,34.10673666,0.113616316,Nova_Formation,100C14h on 0424,35,S20A300A0426,EP1,0,4.64926,5.672,1.02274,24,0.62,3.6,0.44,4.4,1,0.048,0.048,1,Nova_Regular,0.24,4.4,0.18,3,,0.9334806576,0.925225792,0.8936872962,0.2470250069,0.2454935887,0.2398654294,432.8200073242188,427.2799987792969,902.03,0.9968247252419734,0.9882584937003484,0.999821065841553,2,127,977.186054938186,955.1731850208932,764.0,360.0,165.9705352783203,655.6052856445312,-0.000123054,0.013996482,0.046309948,0.043605953,0.04750794,0.043191135,0.051874578,0.041975588,0.027964696,0.031156629,0.031892389,0.032187581,0.031978339,0.032539397,0.031769365,0.0320746,0.026056036,0.033063337,0.03071472,0.031396583,0.027559102,0.028079391,0.025407612,0.022264838,0.024782643,0.025437742,0.026333004,0.026543677,0.025265247,0.025349587,0.027956963,0.027231395,0.020968407,0.018444493,0.019745648,0.016602933,0.022080392,0.019963712,0.025413573,0.021678925,0.022238344,0.01272741,0.001451105,-0.022001982,0.030510873,0.004026651,0.089606047,0.078857601,2,321.1056002,289.828772,1.00212016,91.07422104,78.34081895,5.38952825,267.1771604,247.0248996,0.005763327,1.313993314
309.0,0.341397483,0.24719177,0.7241,0.254485278,0.248511702,0.247781657,0.9971,30.0020389,34.10673666,0.113616316,Nova_Formation,100C14h on 0424,35,S20A300A0426,EP1,0,4.64926,5.672,1.02274,24,0.62,3.6,0.44,4.4,1,0.048,0.048,1,Nova_Regular,0.24,4.4,0.18,3,,0.9188538344,0.9112712384,0.880970085,0.2430427076,0.2417206234,0.2366557062,456.3999938964844,451.260009765625,939.17,1.0083890943076377,0.9890700532546358,0.9997003712758792,3,230,977.186054938186,955.1731850208932,764.0,360.0,165.9705352783203,655.6052856445312,0.055420816,0.031078428,0.07448858,0.07269946,0.07639471,0.07221624,0.083289444,0.072401494,0.045148551,0.052764177,0.051404148,0.052066207,0.053281933,0.053303093,0.056595683,0.055947453,0.050867289,0.051492736,0.050990582,0.05092378,0.04974547,0.048801661,0.047053814,0.043871731,0.045144483,0.044502839,0.045416325,0.045733303,0.046653867,0.045511931,0.050236553,0.048304409,0.036245942,0.033695519,0.038745016,0.036382228,0.04086861,0.039460212,0.047059715,0.046414346,,,,,,,,,3,320.5782811,287.604478,0.959254225,90.26208502,77.08432213,5.409291404,262.6729591,243.0426007,0.006140593,0.997833437
309.0,0.341397483,0.24719177,0.7241,0.254485278,0.248511702,0.247781657,0.9971,30.0020389,34.10673666,0.113616316,Nova_Formation,100C14h on 0424,35,S20A300A0426,EP1,0,4.64926,5.672,1.02274,24,0.62,3.6,0.44,4.4,1,0.048,0.048,1,Nova_Regular,0.24,4.4,0.18,3,,0.9075439049,0.8997129783,0.8654282613,0.2399780652,0.2386484325,0.2327055138,482.4500122070313,493.4599914550781,1016.23,1.0086929076351427,0.9891767588691102,0.9995673462157394,4,333,977.186054938186,955.1731850208932,764.0,360.0,165.9705352783203,655.6052856445312,0.0638707,0.0342997,0.1179381,0.11238077,0.12397522,0.11379489,0.134960473,0.11563483,0.068028748,0.067353815,0.072301209,0.074254274,0.075775415,0.07694757,0.080319583,0.080050915,0.068026513,0.069262907,0.070574701,0.071255848,0.070042104,0.070896626,0.071193218,0.067978561,0.0610324,0.061635628,0.065320402,0.064802945,0.067427486,0.065874487,0.073750615,0.073582083,0.057854742,0.054849327,0.059642076,0.057342708,0.063390017,0.062724143,0.07248041,0.072633982,,,,,,,,,4,319.9877892,286.1026006,0.933915127,89.61938919,76.22797749,5.407709512,259.3918175,239.9779579,0.00653567,0.953847695
309.0,0.341397483,0.24719177,0.7241,0.254485278,0.248511702,0.247781657,0.9971,30.0020389,34.10673666,0.113616316,Nova_Formation,100C14h on 0424,35,S20A300A0426,EP1,0,4.64926,5.672,1.02274,24,0.62,3.6,0.44,4.4,1,0.048,0.048,1,Nova_Regular,0.24,4.4,0.18,3,,0.8912031361,0.8808133706,0.8307091547,0.2356047578,0.2335864122,0.2235622307,537.9500122070312,546.8499755859375,1176.5,1.013710361433798,0.9867283317743204,0.9992107480393086,5,436,977.186054938186,955.1731850208932,764.0,360.0,165.9705352783203,655.6052856445312,0.09361538,0.07819024,0.16312933,0.15620124,0.17311782,0.1598455,0.19330132,0.16465083,0.083913147,0.086452216,0.096428126,0.096480519,0.099889189,0.100359142,0.110609055,0.108068436,0.084546715,0.085180804,0.091748059,0.092183784,0.094309211,0.095371068,0.100434452,0.096626461,0.0807309,0.082004711,0.087348104,0.087382644,0.091063231,0.090202272,0.099168658,0.100322306,0.0750103,0.071835011,0.085805029,0.083231837,0.091774762,0.093540072,0.10423243,0.111883819,,,,,,,,,5,353.8889566,285.9681179,0.958204125,87.86518997,67.76765804,5.18769392,254.6574086,235.6046512,0.007460834,0.826628152
309.0,0.341397483,0.24719177,0.7241,0.254485278,0.248511702,0.247781657,0.9971,30.0020389,34.10673666,0.113616316,Nova_Formation,100C14h on 0424,35,S20A300A0426,EP1,0,4.64926,5.672,1.02274,24,0.62,3.6,0.44,4.4,1,0.048,0.048,1,Nova_Regular,0.24,4.4,0.18,3,,0.8672893015,0.8546928909,0.7883663184999999,0.2291700786,0.2265627543,0.2123409842,590.7899780273438,612.4299926757812,1336.19,1.0187332348493308,0.9840072124141664,0.9992356207632452,6,539,977.186054938186,955.1731850208932,764.0,360.0,165.9705352783203,655.6052856445312,0.10932073,0.07956511,0.21424824,0.20472085,0.22869688,0.21112564,0.259854555,0.22126737,0.10552296,0.101760268,0.123173654,0.120459795,0.12885049,0.12568903,0.142444849,0.136260033,0.102338821,0.103568211,0.118287206,0.115650579,0.122937113,0.11992684,0.132842839,0.127064884,0.09915863,0.098487213,0.110868156,0.111662775,0.117405117,0.116059303,0.130326241,0.13012141,0.099794209,0.074330121,0.119206816,0.119307727,0.13091433,0.138194591,0.148739755,0.169326365,,,,,,,,,6,374.0208277,283.4764562,0.95982278,86.17228512,62.58060326,4.869394484,247.8680772,229.1699719,0.007513654,1.304581277
309.0,0.341397483,0.24719177,0.7241,0.254485278,0.248511702,0.247781657,0.9971,30.0020389,34.10673666,0.113616316,Nova_Formation,100C14h on 0424,35,S20A300A0426,EP1,0,4.64926,5.672,1.02274,24,0.62,3.6,0.44,4.4,1,0.048,0.048,1,Nova_Regular,0.24,4.4,0.18,3,,0.8501199373,0.8372202378,0.7530993814,0.2245966133,0.2220094325,0.2031346223,654.719970703125,642.6099853515625,1522.13,1.019200363052812,0.9828167403046828,1.000076864789912,7,642,977.186054938186,955.1731850208932,764.0,360.0,165.9705352783203,655.6052856445312,0.10784319,0.10929072,0.27274388,0.26188195,0.29215974,0.2710682,0.332068801,0.28387287,0.123291463,0.120768309,0.147817343,0.14541921,0.155455917,0.151848912,0.172212303,0.163966656,0.118836999,0.121370658,0.143082917,0.141281053,0.149524093,0.14790374,0.163943112,0.161392748,0.119472101,0.115014568,0.136467159,0.136252463,0.144978702,0.144435167,0.161387563,0.16318363,0.116292685,0.111834675,0.160122514,0.161387652,0.177301705,0.188003331,0.205450654,0.240203261,,,,,,,,,7,383.9358127,281.643881,0.947987474,85.09291318,59.94275659,4.671479762,243.2986466,224.5965066,0.007775733,1.905539635
310.0,0.348341028,0.245190374,0.7039,0.252278012,0.247026438,0.246379783,0.9974,29.9063806,34.11143914,0.116780597,Nova_Formation,100C14h on 0424,35,S20A300A0399,EP1,0,4.62856,5.639,1.01044,24,0.62,3.6,0.44,4.4,1,0.048,0.048,1,Nova_Regular,0.24,4.4,0.18,3,,0.949107433,0.9399261134,0.9053288815,0.2513561219,0.2495046355,0.242735215,418.5799865722656,430.3500061035156,882.74,0.9914105852945524,0.9840604553072811,0.9695775827249924,0,0,1094.2053424540331,1075.6776548077871,873.0,401.0,187.7935028076172,742.1954956054688,0.2618942,0.26697713,0.34834203,0.35151464,0.40597394,0.40277985,0.509811461,0.49136567,0.2123155,0.21421814,0.254210472,0.257938981,0.301091492,0.307849437,0.378230691,0.396018118,0.209141091,0.211923838,0.246598259,0.249280229,0.289007723,0.296056151,0.363612145,0.374016672,0.212955147,0.218030065,0.24533087,0.249012053,0.279683173,0.285627514,0.336278111,0.345797777,0.232023418,0.235194609,0.26779604,0.275451154,0.304891646,0.314833641,0.364247829,0.380760521,0.284786433,0.275876224,0.418184847,0.480255693,0.490697503,0.592610896,0.626147985,0.809830487,0,308.3473705,291.0677021,1.02467728,92.50890093,83.22538268,5.428228004,272.4230976,251.3560154,0.005126153,2.107698238
310.0,0.348341028,0.245190374,0.7039,0.252278012,0.247026438,0.246379783,0.9974,29.9063806,34.11143914,0.116780597,Nova_Formation,100C14h on 0424,35,S20A300A0399,EP1,0,4.62856,5.639,1.01044,24,0.62,3.6,0.44,4.4,1,0.048,0.048,1,Nova_Regular,0.24,4.4,0.18,3,,0.9399115636,0.9313823203,0.9003894493,0.2487957243,0.2471492028,0.2414953123,405.9100036621094,412.239990234375,872.93,0.9954609143023588,0.9865203850665528,0.9989706778623204,1,24,1094.2053424540331,1075.6776548077871,873.0,401.0,187.7935028076172,742.1954956054688,0.012539685,-0.00254181,0.016973913,0.015828818,0.014270097,0.012682498,0.013300598,0.010807574,0.01016593,0.013349354,0.009512722,0.010707557,0.00881961,0.009670794,0.008884072,0.008264691,0.008890793,0.011194095,0.006299034,0.01067771,0.006372809,0.006881833,0.0006212,0.002295434,0.006348044,0.006359175,0.003345296,0.004887342,0.004625142,0.004591465,0.002684176,0.003946066,0.001899719,0.002541333,0.001069963,-0.001069844,0.000796348,-0.001534522,0.003799409,-0.001840234,-0.024166018,0.002543449,-0.015874088,-0.034059554,-0.00459218,-0.030420125,0.014597058,-0.014617562,1,306.7810543,289.084773,1.00000016,92.06038537,82.63293703,5.430300443,269.2003671,248.7956176,0.005124028,1.638766764
310.0,0.348341028,0.245190374,0.7039,0.252278012,0.247026438,0.246379783,0.9974,29.9063806,34.11143914,0.116780597,Nova_Formation,100C14h on 0424,35,S20A300A0399,EP1,0,4.62856,5.639,1.01044,24,0.62,3.6,0.44,4.4,1,0.048,0.048,1,Nova_Regular,0.24,4.4,0.18,3,,0.9255402934,0.9178309625,0.888685287,0.2448765075,0.2434455293,0.2384865295,433.8399963378906,433.1199951171875,877.35,0.993988835384798,0.986975075409828,0.9990574962458032,2,127,1094.2053424540331,1075.6776548077871,873.0,401.0,187.7935028076172,742.1954956054688,0.015275478,0.009540826,0.038389176,0.033308595,0.037727177,0.032225132,0.040709734,0.031078875,0.023859978,0.026702613,0.02368626,0.025245517,0.023532599,0.024519593,0.024496108,0.026706606,0.025433242,0.022002622,0.020942673,0.02397199,0.022292644,0.020890057,0.0159536,0.015027791,0.01780504,0.019712374,0.016141176,0.018390089,0.016996294,0.018025368,0.019079685,0.018443853,0.010814905,0.010811463,0.00998947,0.00923112,0.01141879,0.009108841,0.015901953,0.01145032,0.003188014,0.006362706,-0.005708128,-0.031027734,0.025675118,-0.001133204,0.08943069,0.089648426,2,305.7885406,286.4306507,0.979166174,91.37808706,81.48145494,5.435198815,264.7290273,244.8764004,0.005367626,1.290373609
310.0,0.348341028,0.245190374,0.7039,0.252278012,0.247026438,0.246379783,0.9974,29.9063806,34.11143914,0.116780597,Nova_Formation,100C14h on 0424,35,S20A300A0399,EP1,0,4.62856,5.639,1.01044,24,0.62,3.6,0.44,4.4,1,0.048,0.048,1,Nova_Regular,0.24,4.4,0.18,3,,0.9152089253,0.9085565138,0.8797604849,0.2420701641,0.2409556369,0.2362327055,459.2000122070313,465.3900146484375,911.22,1.007016822065456,0.9883055532767476,0.9991624012159542,3,230,1094.2053424540331,1075.6776548077871,873.0,401.0,187.7935028076172,742.1954956054688,0.03497556,0.029886335,0.061451048,0.056555927,0.061127096,0.055608243,0.067403913,0.056592762,0.036881059,0.038148195,0.03610763,0.038694054,0.038918138,0.039371282,0.041967928,0.041968822,0.033062831,0.03599079,0.034130797,0.036091462,0.034831405,0.032344669,0.031160653,0.028370589,0.029248774,0.029250875,0.028626025,0.030175716,0.030889779,0.031798005,0.033702552,0.032543153,0.023553938,0.020350084,0.022816092,0.021233529,0.024396569,0.022685111,0.031184494,0.027985454,,,,,,,,,3,310.7642715,285.2650614,0.952726919,90.63197969,79.17357335,5.419145575,261.5021074,242.0700574,0.005936479,1.012386167
310.0,0.348341028,0.245190374,0.7039,0.252278012,0.247026438,0.246379783,0.9974,29.9063806,34.11143914,0.116780597,Nova_Formation,100C14h on 0424,35,S20A300A0399,EP1,0,4.62856,5.639,1.01044,24,0.62,3.6,0.44,4.4,1,0.048,0.048,1,Nova_Regular,0.24,4.4,0.18,3,,0.908089427,0.9009652707,0.8692464988,0.2401677913,0.2389736634,0.2335973901,477.9500122070313,493.0499877929688,945.45,1.0077172317982916,0.9879204081294484,0.9991127993070704,4,333,1094.2053424540331,1075.6776548077871,873.0,401.0,187.7935028076172,742.1954956054688,0.03241968,0.040676177,0.09299767,0.08912629,0.09571275,0.08939552,0.104873955,0.0927946,0.048940599,0.050847352,0.053026944,0.053830087,0.05499959,0.056026161,0.06192112,0.061649978,0.048301116,0.048056543,0.050168827,0.05130358,0.051140487,0.049679875,0.049566269,0.048053652,0.04130879,0.041314662,0.041367114,0.044450611,0.045249164,0.046356857,0.049567342,0.050846994,0.031775266,0.033049062,0.037613899,0.035807431,0.040631771,0.041044801,0.048930585,0.047666192,,,,,,,,,4,320.0136764,285.1211225,0.949901584,89.95057004,76.27746383,5.404571093,259.50789,240.1676853,0.006316455,0.890815956
310.0,0.348341028,0.245190374,0.7039,0.252278012,0.247026438,0.246379783,0.9974,29.9063806,34.11143914,0.116780597,Nova_Formation,100C14h on 0424,35,S20A300A0399,EP1,0,4.62856,5.639,1.01044,24,0.62,3.6,0.44,4.4,1,0.048,0.048,1,Nova_Regular,0.24,4.4,0.18,3,,0.8984063382,0.8897040886,0.8491358881,0.2375940502,0.2360143767,0.2283527604,516.1199951171875,516.0499877929688,1061.02,1.0096808653814724,0.9866799889838372,0.9991274854436902,5,436,1094.2053424540331,1075.6776548077871,873.0,401.0,187.7935028076172,742.1954956054688,0.059106946,0.043194324,0.13323316,0.12734216,0.13969502,0.12914464,0.155082285,0.13406193,0.062926501,0.062267095,0.070465535,0.070307046,0.074893683,0.074159473,0.083893508,0.080681652,0.059744403,0.059476674,0.066675708,0.068198517,0.070325315,0.069234788,0.071149141,0.070266068,0.055930346,0.054369509,0.05806464,0.059530705,0.063424796,0.063394308,0.068728626,0.070304513,0.047032505,0.045739755,0.055759639,0.054318279,0.061282605,0.060676366,0.07118091,0.071786851,,,,,,,,,5,330.312385,284.6112555,0.945682868,89.16014604,73.16646997,5.342587961,256.8835187,237.5939436,0.006853768,0.960260771
310.0,0.348341028,0.245190374,0.7039,0.252278012,0.247026438,0.246379783,0.9974,29.9063806,34.11143914,0.116780597,Nova_Formation,100C14h on 0424,35,S20A300A0399,EP1,0,4.62856,5.639,1.01044,24,0.62,3.6,0.44,4.4,1,0.048,0.048,1,Nova_Regular,0.24,4.4,0.18,3,,0.8782268429,0.8674647918,0.8052710604,0.2321861681,0.2300180337,0.2167011321,559.6900024414062,565.0800170898438,1258.84,1.01530828242565,0.9840897986015246,0.9988527666650956,6,539,1094.2053424540331,1075.6776548077871,873.0,401.0,187.7935028076172,742.1954956054688,0.07212195,0.07879445,0.177596,0.16743869,0.18678644,0.1706247,0.211929739,0.18174899,0.0737122,0.076256037,0.090551406,0.090895414,0.096731782,0.096381664,0.10951525,0.105479985,0.074979797,0.07410115,0.087632403,0.087874964,0.092470467,0.089990765,0.098759115,0.098241746,0.070530117,0.069901705,0.079462975,0.079945862,0.085221529,0.085597962,0.095979244,0.097222924,0.06163159,0.064178005,0.084257483,0.085854948,0.094024062,0.099793524,0.109288305,0.123280019,,,,,,,,,6,370.8023456,283.0045235,0.979101534,87.31827555,63.85987029,4.929710641,250.7452011,232.1860615,0.007712978,0.977304009
