Repository: cx26/formation-analysis

# ***Data-Driven Analysis of Battery Formation*** 

This repository contains half cell measurement data and code (for plotting, simulation and experiment design) accompanying the paper *Data-Driven Analysis of Battery Formation Reveals the Role of Electrode Utilization in Extending Cycle Life* by Xiao Cui et al (2024).  

- **[data](data)**: 
    - extracted summary information from [aging cycles, diagnostic cycles](data/rpt_summary_041524.csv) and [formation cycles](data/formation_cycle_info_042124.csv); [resistances](data/delta_features_041524.csv); [electrode-specifics](data/electrode_info_04152024.csv) fitted using differential voltage analysis; [formation parameters](data/Formation_2022

File: data/df_all.csv (part 40 of 43)
seq_num,1st_ch_cap,1st_disch_cap,1st_CE,disch_cap_with_cv,last_ch_cap,last_disch_cap,last_CE,formation_time,temperature_exp,cv_hold_cap,formation_file_name,formation_drying_date,formation_temperature,cell_id,electrolyte,ocv_time,cell_mass_before,cell_mass_after,electrolyte_mass,wetting_hold_time,formation_charge_current_1,formation_cutoff_voltage_1,formation_charge_current_2,formation_cutoff_voltage_2,charge_hold_time,formation_discharge_current,formation_verification_current,formation_verification_repeat,regular_project_name,regular_charge_current,regular_charge_cutoff_voltage,regular_discharge_current,regular_discharge_cutoff_voltage,date,rpt_low_energy,rpt_med_energy,regu_energy,rpt_low_cap,rpt_med_cap,regu_cap,rpt_low_cv_t,rpt_med_cv_t,regu_cv_t,rpt_low_ce,rpt_med_ce,regu_ce,diag_pos_x,cycle_index,rpt_low_life,rpt_med_life,regu_life,regu_knee,q_throughput,e_throughput,r_c_0_0s,r_d_0_0s,r_c_0_3s,r_d_0_3s,r_c_0_10s,r_d_0_10s,r_c_0_30s,r_d_0_30s,r_c_1_0s,r_d_1_0s,r_c_1_3s,r_d_1_3s,r_c_1_10s,r_d_1_10s,r_c_1_30s,r_d_1_30s,r_c_2_0s,r_d_2_0s,r_c_2_3s,r_d_2_3s,r_c_2_10s,r_d_2_10s,r_c_2_30s,r_d_2_30s,r_c_3_0s,r_d_3_0s,r_c_3_3s,r_d_3_3s,r_c_3_10s,r_d_3_10s,r_c_3_30s,r_d_3_30s,r_c_4_0s,r_d_4_0s,r_c_4_3s,r_d_4_3s,r_c_4_10s,r_d_4_10s,r_c_4_30s,r_d_4_30s,r_c_5_0s,r_d_5_0s,r_c_5_3s,r_d_5_3s,r_c_5_10s,r_d_5_10s,r_c_5_30s,r_d_5_30s,diag_pos_y,Q_ne,Q_pe,SOC_ne_0,SOC_pe_0,SOC_ne_100,SOC_pe_100,Q_li,Q_full,error,Q_offset
310.0,0.348341028,0.245190374,0.7039,0.252278012,0.247026438,0.246379783,0.9974,29.9063806,34.11143914,0.116780597,Nova_Formation,100C14h on 0424,35,S20A300A0399,EP1,0,4.62856,5.639,1.01044,24,0.62,3.6,0.44,4.4,1,0.048,0.048,1,Nova_Regular,0.24,4.4,0.18,3,,0.8577574828,0.8459744965,0.7658163004,0.2266981937,0.2242785443,0.2062398915,606.1099853515625,621.4600219726562,1410.37,1.0165837917817473,0.98173833247688,0.998709992780215,7,642,1094.2053424540331,1075.6776548077871,873.0,401.0,187.7935028076172,742.1954956054688,0.08168855,0.06413987,0.22331205,0.21409446,0.23733398,0.22065881,0.269812524,0.23506123,0.090242147,0.090841979,0.110637635,0.110404402,0.11732325,0.114732802,0.131542087,0.123427361,0.088967249,0.086145431,0.107289448,0.106300846,0.114889145,0.111773759,0.126454502,0.126156241,0.086426407,0.082583308,0.098454505,0.099709243,0.106920928,0.10747388,0.121374071,0.123869538,0.086426646,0.080034062,0.118953049,0.122722596,0.134109139,0.145803154,0.159508497,0.189956635,,,,,,,,,7,383.3600836,280.7540748,0.971329458,85.98155782,60.51513997,4.676521748,245.1204165,226.698087,0.00799558,1.569114755
311.0,0.358182514,0.246406198,0.6879,0.254616966,0.249486976,0.248819107,0.9973,30.1627777,34.20687161,0.070632944,Nova_Formation,100C14h on 0424,35,S20A300A0434,EP1,0,4.68384,5.704,1.02016,24,0.62,3.6,0.44,4.4,1,0.048,0.048,1,Nova_Regular,0.24,4.4,0.18,3,,0.9660405529,0.9508710815,0.9147584099,0.2557853974,0.2523942458,0.2453910943,434.7000122070313,445.6099853515625,919.57,1.0001126524265638,0.9856925222062054,0.9714810266682256,0,0,1152.123864858292,1110.5659193563995,874.0,394.0,189.0308990478516,751.938232421875,0.27123192,0.27394968,0.36553597,0.36650965,0.4218117,0.41793403,0.523719788,0.5072206,0.228841364,0.228821725,0.269908935,0.270489603,0.315616816,0.320420325,0.394112825,0.407347232,0.224391758,0.223736882,0.262467742,0.264159381,0.305537641,0.308852315,0.380130291,0.387724936,0.226934388,0.226914912,0.259309322,0.259714097,0.294896305,0.29697445,0.350254297,0.357327133,0.246004179,0.245347455,0.282218874,0.283978313,0.317907184,0.322893232,0.376951993,0.387089312,0.294316292,0.281576931,0.411837786,0.452528834,0.476990908,0.546018362,0.597555637,0.725872695,0,311.9908314,297.1276751,1.01511908,92.28514899,83.72143552,5.441631572,277.3717961,255.7853109,0.005155981,2.250813373
311.0,0.358182514,0.246406198,0.6879,0.254616966,0.249486976,0.248819107,0.9973,30.1627777,34.20687161,0.070632944,Nova_Formation,100C14h on 0424,35,S20A300A0434,EP1,0,4.68384,5.704,1.02016,24,0.62,3.6,0.44,4.4,1,0.048,0.048,1,Nova_Regular,0.24,4.4,0.18,3,,0.9556797551,0.9408024288,0.907008955,0.252935477,0.2497380397,0.2437891956,438.6700134277344,466.9200134277344,954.06,1.004628432644018,0.988124697058013,0.9994279038361952,1,24,1152.123864858292,1110.5659193563995,874.0,394.0,189.0308990478516,751.938232421875,0.03949797,0.05216062,0.04733628,0.04674509,0.0444659,0.042889804,0.045737147,0.040747643,0.04259932,0.044526726,0.041329503,0.044146597,0.040921986,0.041856468,0.038791388,0.041736305,0.042599142,0.043890417,0.040735275,0.040925652,0.038925171,0.038952708,0.03497678,0.034375757,0.041327879,0.043255121,0.038808227,0.039919943,0.038134158,0.038615495,0.038154095,0.037439108,0.035607442,0.038171962,0.034295738,0.034324974,0.036134571,0.034852326,0.035612375,0.03310433,0.032428831,0.036269456,0.021269053,0.008390367,0.030890137,0.014085531,0.050851166,0.0299685,1,311.2282738,294.7936038,0.992486496,91.84039185,82.7849075,5.488063744,273.8284995,252.9353904,0.005143081,1.62574961
311.0,0.358182514,0.246406198,0.6879,0.254616966,0.249486976,0.248819107,0.9973,30.1627777,34.20687161,0.070632944,Nova_Formation,100C14h on 0424,35,S20A300A0434,EP1,0,4.68384,5.704,1.02016,24,0.62,3.6,0.44,4.4,1,0.048,0.048,1,Nova_Regular,0.24,4.4,0.18,3,,0.940414646,0.9260937653,0.8923591688000001,0.2487774714,0.2457887487,0.2402294335,488.4500122070313,485.5700073242188,985.36,1.0033841359478148,0.9887504279965736,0.999701947210628,2,127,1152.123864858292,1110.5659193563995,874.0,394.0,189.0308990478516,751.938232421875,0.08855176,0.07693839,0.08922434,0.09122884,0.09044474,0.08761796,0.092241764,0.085667014,0.082003891,0.083291113,0.082814872,0.084069401,0.08401528,0.084073722,0.083916903,0.082754254,0.083275169,0.081385672,0.080969363,0.080749512,0.079632998,0.078639805,0.075688809,0.072500557,0.080734536,0.083290935,0.078758389,0.078236312,0.079253465,0.078054786,0.080736041,0.078741312,0.069290742,0.07312198,0.070566505,0.069875509,0.072370648,0.071763963,0.076366156,0.073769867,0.045771658,0.067404151,0.055856377,0.037989825,0.083800703,0.066407859,0.143008649,0.138636291,2,313.5629357,292.7461842,0.9673875,90.90894702,80.70323436,5.503201117,269.1658421,248.7773833,0.005478861,1.244678898
311.0,0.358182514,0.246406198,0.6879,0.254616966,0.249486976,0.248819107,0.9973,30.1627777,34.20687161,0.070632944,Nova_Formation,100C14h on 0424,35,S20A300A0434,EP1,0,4.68384,5.704,1.02016,24,0.62,3.6,0.44,4.4,1,0.048,0.048,1,Nova_Regular,0.24,4.4,0.18,3,,0.9318389514,0.9171076356,0.881536364,0.2464731586,0.2434620823,0.2376656389,498.9100036621094,488.8599853515625,1048.19,1.0013644993830524,0.9882137305215966,0.9998789719101452,3,230,1152.123864858292,1110.5659193563995,874.0,394.0,189.0308990478516,751.938232421875,0.10913488,0.09536049,0.13544053,0.13404801,0.13802755,0.13339135,0.144607782,0.13160437,0.116329402,0.116969794,0.115773618,0.117563963,0.118340611,0.119366288,0.119513452,0.119513959,0.116964996,0.116971523,0.114965051,0.114468843,0.114286155,0.112979501,0.111245692,0.108081341,0.10870336,0.112520218,0.109333396,0.111363947,0.110648841,0.111282498,0.115061343,0.113687247,0.100437894,0.101717338,0.100821704,0.100483894,0.104548663,0.103417844,0.108003765,0.10748741,0.085818082,0.098541081,0.095239133,0.078303099,0.134988815,0.123565614,0.221585751,0.251118183,3,313.5689336,291.0653799,0.952965274,90.57059955,79.90268857,5.516923462,266.6078627,246.4730714,0.005902882,1.088734046
311.0,0.358182514,0.246406198,0.6879,0.254616966,0.249486976,0.248819107,0.9973,30.1627777,34.20687161,0.070632944,Nova_Formation,100C14h on 0424,35,S20A300A0434,EP1,0,4.68384,5.704,1.02016,24,0.62,3.6,0.44,4.4,1,0.048,0.048,1,Nova_Regular,0.24,4.4,0.18,3,,0.9207970198,0.90697432,0.8691240795999999,0.2435237659,0.2408089645,0.2346504061,549.97998046875,555.4400024414062,1123.01,1.0154031414135145,0.9891254238783772,0.9997520056917384,4,333,1152.123864858292,1110.5659193563995,874.0,394.0,189.0308990478516,751.938232421875,0.14764124,0.13349721,0.18343574,0.18138108,0.18585652,0.17826906,0.197106242,0.1805498,0.144303024,0.142393887,0.147184342,0.148176253,0.149295002,0.149871111,0.154481471,0.15329197,0.139219493,0.142395616,0.140469879,0.145025551,0.13984707,0.14470005,0.137977481,0.142403722,0.141126588,0.139217585,0.139007747,0.140494466,0.140142828,0.141398132,0.146073699,0.144833535,0.129049197,0.13031958,0.131511271,0.132717073,0.136549771,0.136383832,0.144308329,0.143676996,,,,,,,,,4,323.7041259,290.0253051,0.939693213,89.76417635,76.43180995,5.505633288,263.380652,243.523679,0.006487731,0.84741759
311.0,0.358182514,0.246406198,0.6879,0.254616966,0.249486976,0.248819107,0.9973,30.1627777,34.20687161,0.070632944,Nova_Formation,100C14h on 0424,35,S20A300A0434,EP1,0,4.68384,5.704,1.02016,24,0.62,3.6,0.44,4.4,1,0.048,0.048,1,Nova_Regular,0.24,4.4,0.18,3,,0.9106723736,0.8955820496,0.8462082483,0.2408617145,0.2378538223,0.2287742817,581.5900268554688,603.2100219726562,1255.02,1.0169284745151368,0.9879379462742476,0.9993875184507984,5,436,1152.123864858292,1110.5659193563995,874.0,394.0,189.0308990478516,751.938232421875,0.16229221,0.17353478,0.21989107,0.22895512,0.22491282,0.22979459,0.241595089,0.23328865,0.167814493,0.170991242,0.17825526,0.177884728,0.182561904,0.180793881,0.188795388,0.186329871,0.169723451,0.17162475,0.174870372,0.173715293,0.177019715,0.175958931,0.179896176,0.176330268,0.167816475,0.162726134,0.168428332,0.17053315,0.17291376,0.172703087,0.179985523,0.179144114,0.15828158,0.159548476,0.162729263,0.16446951,0.170148641,0.171102732,0.179282367,0.183040023,,,,,,,,,5,343.9352539,289.6967775,0.954330204,88.82100987,71.2085367,5.413460226,260.5938813,240.8616275,0.007125139,0.767355998
311.0,0.358182514,0.246406198,0.6879,0.254616966,0.249486976,0.248819107,0.9973,30.1627777,34.20687161,0.070632944,Nova_Formation,100C14h on 0424,35,S20A300A0434,EP1,0,4.68384,5.704,1.02016,24,0.62,3.6,0.44,4.4,1,0.048,0.048,1,Nova_Regular,0.24,4.4,0.18,3,,0.8920628119,0.8746412534,0.8066216016,0.2358843574,0.232228482,0.2183011322,631.1699829101562,632.3499755859375,1458.62,1.022643669896128,0.9846111617105636,0.999661608286865,6,539,1152.123864858292,1110.5659193563995,874.0,394.0,189.0308990478516,751.938232421875,0.20102581,0.18176055,0.28182214,0.275561,0.29130238,0.27854922,0.31573385,0.28788692,0.194492668,0.192567825,0.204541713,0.203886449,0.21149984,0.207347393,0.222456932,0.217428058,0.187502891,0.191930562,0.202803999,0.201515347,0.207259417,0.206458271,0.213463366,0.213792503,0.185595915,0.188116968,0.195788354,0.196651548,0.200957239,0.202280134,0.212318599,0.211541981,0.181145623,0.180560574,0.198681444,0.199391037,0.208714873,0.212821096,0.224362612,0.235211253,,,,,,,,,6,379.5213581,288.0927992,0.986214027,87.23370629,63.38608818,5.030731921,255.0569191,235.8842704,0.00769449,0.936579463
311.0,0.358182514,0.246406198,0.6879,0.254616966,0.249486976,0.248819107,0.9973,30.1627777,34.20687161,0.070632944,Nova_Formation,100C14h on 0424,35,S20A300A0434,EP1,0,4.68384,5.704,1.02016,24,0.62,3.6,0.44,4.4,1,0.048,0.048,1,Nova_Regular,0.24,4.4,0.18,3,,0.8725412787,0.8533952737,0.7634344369,0.2306592532,0.2265749068,0.2069459373,701.8499755859375,687.8900146484375,1663.89,1.0261077927137143,0.9824222527435372,0.9994727828493872,7,642,1152.123864858292,1110.5659193563995,874.0,394.0,189.0308990478516,751.938232421875,0.20101663,0.20209959,0.31811434,0.3244653,0.33035535,0.3324071,0.365484774,0.3430677,0.210360378,0.21481353,0.232601732,0.232527703,0.24020806,0.237732589,0.252931356,0.247511476,0.214172423,0.214285493,0.230922163,0.228925139,0.239227951,0.235727191,0.249750912,0.245983243,0.216714516,0.214178056,0.223017335,0.225570798,0.231022,0.232500404,0.246574163,0.246453673,0.206543013,0.208456919,0.240487695,0.245615691,0.255559295,0.266559452,0.281530857,0.307117105,,,,,,,,,7,393.1103312,286.1747534,0.971960015,85.92702702,60.04919251,4.774269272,249.7223329,230.6591655,0.00797569,1.579538843
312.0,0.315698287,0.255036331,0.8078,0.264163727,0.258922895,0.258204556,0.9972,31.081775,44.33404454,0.034566962,Nova_Formation,100C14h on 0424,45,S20A300A0064,EP1,0,,,,24,0.49,4.01,0.18,4.4,1,0.048,0.048,1,Nova_Regular,0.24,4.4,0.18,3,,0.9730536041,0.96857875,0.9248801454,0.258094417,0.2572036526,0.2473664229,374.9299926757813,372.239990234375,831.73,0.9846566801897646,0.977003683023664,0.9567250728561012,0,0,,910.0472500605932,756.0,369.0,169.14297485351562,664.6644897460938,0.2107366,0.22568022,0.28373936,0.28542086,0.3390705,0.33662713,0.442760229,0.42847496,0.180530354,0.176095024,0.220978841,0.218186811,0.266925871,0.267056853,0.341994554,0.354097158,0.177989662,0.173778653,0.217758775,0.216021433,0.263443589,0.265066296,0.341996551,0.351699352,0.1804052,0.176093027,0.21146366,0.207687706,0.246375859,0.244377971,0.300548881,0.303236574,0.192612052,0.184994921,0.226916403,0.225074306,0.262227893,0.262350619,0.318476766,0.324292392,0.231387943,0.228858754,0.328834206,0.359983414,0.384316295,0.444957674,0.464045256,0.594396651,0,300.2888901,291.7860849,1.157725333,94.87167697,88.04832309,5.449039924,280.2988724,258.0943326,0.004712446,2.828479022
312.0,0.315698287,0.255036331,0.8078,0.264163727,0.258922895,0.258204556,0.9972,31.081775,44.33404454,0.034566962,Nova_Formation,100C14h on 0424,45,S20A300A0064,EP1,0,,,,24,0.49,4.01,0.18,4.4,1,0.048,0.048,1,Nova_Regular,0.24,4.4,0.18,3,,0.9626614149,0.961919085,0.9201996439,0.2550828759,0.2553070292,0.2461545144,363.6000061035156,356.6499938964844,814.95,0.9901545176308708,0.983347931558924,0.9987873945244012,1,24,,910.0472500605932,756.0,369.0,169.14297485351562,664.6644897460938,-0.00032185,-0.005730942,0.011500001,0.011270881,0.009719074,0.007291675,0.003650546,0.001884431,-0.001910433,0.003170729,-0.002391919,0.000387818,-0.003930271,-0.002057731,-0.005091786,-0.005740494,0.00126791,0.001035348,-0.000890106,-0.001944244,-0.002438396,-0.004467249,-0.007634431,-0.012242228,-0.001145646,-0.000643343,-0.002759233,-0.00183861,-0.00428547,-0.003189027,-0.005597562,-0.004462957,-0.001274988,0.002532691,-0.003949389,-0.003001451,-0.004224211,-0.004677713,-0.006213695,-0.005703449,-0.008267984,-0.006368741,-0.011142224,-0.020685196,-0.004925758,-0.019133478,0.011434942,-0.012105763,1,295.8442727,289.9781334,1.105666982,94.13939518,88.02780522,5.458857543,276.2547134,255.0827913,0.004336684,2.071376442
312.0,0.315698287,0.255036331,0.8078,0.264163727,0.258922895,0.258204556,0.9972,31.081775,44.33404454,0.034566962,Nova_Formation,100C14h on 0424,45,S20A300A0064,EP1,0,,,,24,0.49,4.01,0.18,4.4,1,0.048,0.048,1,Nova_Regular,0.24,4.4,0.18,3,,0.9438228983,0.9449203476,0.9120086018,0.249846942,0.2506435761,0.2441001577,385.8800048828125,398.5899963378906,820.03,0.98974455183036,0.985932474496258,0.9989718495058908,2,127,,910.0472500605932,756.0,369.0,169.14297485351562,664.6644897460938,-0.005623579,0.003157571,0.034795225,0.03808102,0.034830153,0.03489411,0.030050099,0.02856496,0.008251339,0.013332501,0.007767156,0.009725317,0.007858515,0.007774144,0.006326556,0.003777474,0.00761196,0.00547649,0.00711593,0.005121022,0.002225697,-0.001079082,-0.004480898,-0.012892216,0.005198419,0.005704716,0.004554138,0.006395072,0.003885716,0.005269393,0.004552364,0.004421741,0.00252381,0.000267118,0.001835555,0.002132654,0.002982557,0.002522528,0.005690962,0.003357112,-0.0235378,-0.007650748,-0.003518403,-0.015475303,0.017982453,-0.00214237,0.074964374,0.042534053,2,293.3782287,287.3703518,1.046948271,92.94965016,86.73184689,5.473389564,270.1812549,249.8468569,0.004740416,1.533980909
312.0,0.315698287,0.255036331,0.8078,0.264163727,0.258922895,0.258204556,0.9972,31.081775,44.33404454,0.034566962,Nova_Formation,100C14h on 0424,45,S20A300A0064,EP1,0,,,,24,0.49,4.01,0.18,4.4,1,0.048,0.048,1,Nova_Regular,0.24,4.4,0.18,3,,0.9329703552,0.9338629566,0.9006777293,0.2468783571,0.2476611048,0.2412323801,408.7799987792969,415.5199890136719,862.72,0.9881277031249116,0.9858495934024076,0.9990311733707958,3,230,,910.0472500605932,756.0,369.0,169.14297485351562,664.6644897460938,0.01684992,0.02541326,0.07740843,0.0730809,0.078469396,0.07190186,0.081032813,0.067355275,0.019060731,0.019695193,0.023507431,0.023713291,0.023806304,0.023853362,0.026037902,0.022858888,0.01397191,0.017561883,0.019322425,0.018040061,0.016176999,0.01302129,0.010780811,0.002374589,0.015372127,0.017152518,0.01776953,0.017782316,0.017810911,0.017994672,0.019813478,0.019687563,0.010157168,0.018421337,0.01582785,0.016513914,0.018520951,0.01914376,0.024768174,0.023422867,0.004431933,0.004435971,0.024177551,0.015220582,0.056588888,0.04635337,0.137266546,0.134090662,3,294.7592738,286.2095702,1.013497311,92.21157618,85.23507205,5.474119455,266.9057331,246.8782722,0.005195186,1.37262987
312.0,0.315698287,0.255036331,0.8078,0.264163727,0.258922895,0.258204556,0.9972,31.081775,44.33404454,0.034566962,Nova_Formation,100C14h on 0424,45,S20A300A0064,EP1,0,,,,24,0.49,4.01,0.18,4.4,1,0.048,0.048,1,Nova_Regular,0.24,4.4,0.18,3,,0.9231349155,0.9237562933,0.8887212090000001,0.2442073782,0.2449596282,0.2381825873,437.3299865722656,434.1900024414063,920.73,0.9864329668549766,0.9855118692912757,0.9989096812507584,4,333,,910.0472500605932,756.0,369.0,169.14297485351562,664.6644897460938,0.004497036,0.02220793,0.11054847,0.1085521,0.11374083,0.107562244,0.120130718,0.10416615,0.027302951,0.031114697,0.037675723,0.036629394,0.040047407,0.038345188,0.044074625,0.038707882,0.026028261,0.027710661,0.031257063,0.030527979,0.028611839,0.02688089,0.024727672,0.016917139,0.022343591,0.024758697,0.028110087,0.02958791,0.030286998,0.030690044,0.034399152,0.034273237,0.01839906,0.0222148,0.027720213,0.028256163,0.031879216,0.032045603,0.040622681,0.040548235,0.015850306,0.01458019,0.053685755,0.048824877,0.097750813,0.099475801,0.207755476,0.242703021,4,297.3037105,285.4003876,0.987758886,91.49664859,83.55951934,5.481030407,264.0684335,244.2072939,0.005686228,1.281613752
312.0,0.315698287,0.255036331,0.8078,0.264163727,0.258922895,0.258204556,0.9972,31.081775,44.33404454,0.034566962,Nova_Formation,100C14h on 0424,45,S20A300A0064,EP1,0,,,,24,0.49,4.01,0.18,4.4,1,0.048,0.048,1,Nova_Regular,0.24,4.4,0.18,3,,0.9053132244,0.905776783,0.8648331524,0.2393672784,0.2400820995,0.2319010498,481.9800109863281,492.75,1018.49,0.9984239791937338,0.9855072961766936,0.9987407525315484,5,436,,910.0472500605932,756.0,369.0,169.14297485351562,664.6644897460938,0.02954498,0.029814854,0.1482161,0.144914,0.1535691,0.14475831,0.166810393,0.14543462,0.040663287,0.029827148,0.052671865,0.051699504,0.055880755,0.05276382,0.062252611,0.057747185,0.038119167,0.037227914,0.045291275,0.044379279,0.044493914,0.042239994,0.044406086,0.03662765,0.033159226,0.033006892,0.041351199,0.042538255,0.044307023,0.045222312,0.050391108,0.051406294,0.03493762,0.033002704,0.04355827,0.046029463,0.049954236,0.051920921,0.060983896,0.064670175,,,,,,,,,5,305.9191576,284.2665428,0.94350957,90.04495216,79.54653182,5.454728807,258.854049,239.367194,0.007148876,1.094509521
312.0,0.315698287,0.255036331,0.8078,0.264163727,0.258922895,0.258204556,0.9972,31.081775,44.33404454,0.034566962,Nova_Formation,100C14h on 0424,45,S20A300A0064,EP1,0,,,,24,0.49,4.01,0.18,4.4,1,0.048,0.048,1,Nova_Regular,0.24,4.4,0.18,3,,0.8842547125,0.8834130865,0.8308301304,0.2336451807,0.234005537,0.2228007207,525.6799926757812,506.6799926757813,1111.54,1.001253444753578,0.9835124185042172,0.9990207856820904,6,539,,910.0472500605932,756.0,369.0,169.14297485351562,664.6644897460938,0.054091156,0.023468077,0.18827012,0.18389362,0.19933659,0.18754125,0.220437407,0.19058037,0.050836399,0.049537092,0.06942834,0.068484083,0.074648082,0.072763771,0.085776329,0.078735501,0.054012716,0.049311176,0.062756687,0.060980812,0.064170718,0.061325878,0.066709936,0.05876711,0.045241058,0.046359241,0.057142019,0.059459209,0.061953574,0.064073175,0.07192573,0.07302618,0.050195724,0.049535215,0.065900147,0.067723885,0.074636549,0.078814626,0.088930696,0.100275815,,,,,,,,,6,335.6701196,284.3873359,0.958254948,87.7637718,70.84380245,5.275956322,252.8056281,233.6450964,0.008122679,0.939804495
312.0,0.315698287,0.255036331,0.8078,0.264163727,0.258922895,0.258204556,0.9972,31.081775,44.33404454,0.034566962,Nova_Formation,100C14h on 0424,45,S20A300A0064,EP1,0,,,,24,0.49,4.01,0.18,4.4,1,0.048,0.048,1,Nova_Regular,0.24,4.4,0.18,3,,0.8736646662,0.8709264595,0.8039734049,0.2308995986,0.2307920205,0.2156977133,568.2100219726562,559.469970703125,1204.25,1.0046323639673769,0.9812914187644532,1.0007257356674422,7,642,,910.0472500605932,756.0,369.0,169.14297485351562,664.6644897460938,0.07635459,0.045686916,0.22544095,0.21825728,0.23766607,0.22184795,0.26571238,0.22801971,0.061618671,0.06349656,0.086994514,0.084217086,0.091340303,0.088463843,0.103764623,0.095852524,0.059078842,0.055644751,0.07950139,0.075388119,0.081354618,0.077130526,0.086380005,0.077278465,0.050307691,0.053330377,0.075005859,0.074920028,0.080199599,0.080779195,0.092869788,0.092057168,0.048905388,0.054596663,0.087722421,0.091410115,0.098943979,0.105981588,0.118162096,0.134554416,,,,,,,,,7,372.4723791,283.5280469,0.994539294,86.74079047,63.30730392,4.880163498,249.6388533,230.899514,0.007984986,1.198322875
313.0,0.310466471,0.24846663,0.8003,0.260128806,0.25433081,0.253744738,0.9977,30.7146611,44.14139783,0.043717428,Nova_Formation,100C14h on 0424,45,S20A300A0415,EP1,0,,,,24,0.49,4.01,0.18,4.4,1,0.048,0.048,1,Nova_Regular,0.24,4.4,0.18,3,,0.9665585496,0.9605461163,0.9179831378,0.2563087995,0.2550453667,0.2454860465,381.7300109863281,380.5199890136719,822.83,0.9872262139863912,0.978584891512586,0.9579412195436666,0,0,874.5442238209109,846.3129059204985,718.0,359.0,158.051513671875,621.5907592773438,0.21860053,0.21739979,0.29160377,0.29211769,0.34693527,0.3438088,0.450625688,0.43416393,0.175446168,0.170996591,0.21588698,0.215810642,0.261870086,0.265360355,0.338182807,0.352799416,0.17290546,0.173537254,0.212712586,0.212946206,0.256693304,0.259550035,0.332455784,0.344533861,0.172269776,0.172265932,0.20553343,0.205626175,0.239776433,0.241570786,0.294321269,0.301306963,0.189434975,0.190064415,0.224166647,0.226694345,0.259911418,0.264953136,0.315936178,0.325462043,0.228846803,0.230111018,0.343087435,0.385835886,0.403438777,0.482845575,0.497741103,0.654740036,0,301.6498201,290.4571283,1.130062029,94.5584928,86.9621285,5.418909411,278.0607128,256.3087224,0.004795093,2.603551651
313.0,0.310466471,0.24846663,0.8003,0.260128806,0.25433081,0.253744738,0.9977,30.7146611,44.14139783,0.043717428,Nova_Formation,100C14h on 0424,45,S20A300A0415,EP1,0,,,,24,0.49,4.01,0.18,4.4,1,0.048,0.048,1,Nova_Regular,0.24,4.4,0.18,3,,0.9570513848,0.9538709359,0.9116288591,0.2535909232,0.2531818962,0.2438431448999999,376.3399963378906,355.2799987792969,817.79,0.9926858309918092,0.9839165796582436,0.9988311327783542,1,24,874.5442238209109,846.3129059204985,718.0,359.0,158.051513671875,621.5907592773438,-0.004406884,0.007571772,0.009010255,0.012041301,0.007752568,0.008289337,0.004482657,0.004400313,-7.21e-06,0.0050942,-0.00176087,0.002208039,-0.002017021,-0.000562668,-0.003192127,-0.004491597,-0.000642762,-0.003805384,-0.002374545,-0.002287656,-0.003329813,-0.005018771,-0.005728543,-0.011425048,-0.001914024,-0.001262665,-0.002261013,-0.001578823,-0.002135307,-0.00195843,-0.003190339,-0.004434615,-0.004459307,-0.003168836,-0.004194558,-0.004919127,-0.005201161,-0.007233471,-0.002557546,-0.005704761,-0.016536266,-0.017152056,-0.012649596,-0.022998512,-0.004193991,-0.019799232,0.018413365,-0.006959498,1,325.3759841,292.045039,1.098869808,92.81937958,79.64212539,5.312023977,274.6498517,253.5908452,0.005712699,1.970045576
313.0,0.310466471,0.24846663,0.8003,0.260128806,0.25433081,0.253744738,0.9977,30.7146611,44.14139783,0.043717428,Nova_Formation,100C14h on 0424,45,S20A300A0415,EP1,0,,,,24,0.49,4.01,0.18,4.4,1,0.048,0.048,1,Nova_Regular,0.24,4.4,0.18,3,,0.9390175357,0.937124864,0.9043415833,0.2485953876,0.2485815009,0.2420212935,402.3399963378906,394.7699890136719,816.14,0.9913765797285204,0.985493237816608,0.999194677009836,2,127,874.5442238209109,846.3129059204985,718.0,359.0,158.051513671875,621.5907592773438,0.004512012,0.003162354,0.039566785,0.036955744,0.04014355,0.03343627,0.040748715,0.028722227,0.010177016,0.00443694,0.009057119,0.008243412,0.007873714,0.008410662,0.008267969,0.005055428,0.00572522,0.00316751,0.004281506,0.004193559,0.002013475,0.001500756,-0.00189507,-0.010194749,0.006358907,0.003165618,0.003433198,0.003421426,0.004583776,0.003935248,0.003730267,0.003156275,-0.00889726,-0.003191814,-0.001115695,-0.001929194,0.000865281,-0.002011389,0.005089283,0.002518922,-0.006989732,-0.017813846,-0.00576663,-0.021313041,0.014567971,-0.00440079,0.071204424,0.046642542,2,296.7377635,286.323964,1.035469938,92.80000002,85.33674687,5.432627643,268.781269,248.5953086,0.004840422,1.558415222
313.0,0.310466471,0.24846663,0.8003,0.260128806,0.25433081,0.253744738,0.9977,30.7146611,44.14139783,0.043717428,Nova_Formation,100C14h on 0424,45,S20A300A0415,EP1,0,,,,24,0.49,4.01,0.18,4.4,1,0.048,0.048,1,Nova_Regular,0.24,4.4,0.18,3,,0.9282463396,0.9264539489,0.8932954457000001,0.2456653067,0.2457025053,0.2392364951999999,431.1099853515625,433.5199890136719,869.37,0.9896769317667704,0.9853252609937388,0.9989948483869504,3,230,874.5442238209109,846.3129059204985,718.0,359.0,158.051513671875,621.5907592773438,0.012915194,0.026705429,0.074587375,0.07271913,0.076374024,0.07004291,0.080905467,0.06687927,0.010158107,0.022254199,0.021802172,0.022410557,0.023236126,0.022217453,0.026665598,0.021795064,0.015876904,0.014628097,0.017285585,0.016313881,0.017039329,0.013393223,0.013326079,0.004448682,0.013968125,0.015261754,0.016293094,0.016613618,0.018151164,0.017236516,0.019677728,0.017913818,0.006972805,0.009541184,0.013329834,0.011499047,0.014677316,0.014499873,0.022853881,0.022261053,-2.05e-05,-0.010797337,0.01945287,0.010808766,0.055900097,0.046205312,0.140428782,0.154492915,3,297.7031823,284.891215,1.009482942,92.16185059,83.99122836,5.448296842,265.5662788,245.6652284,0.005247482,1.374068449
313.0,0.310466471,0.24846663,0.8003,0.260128806,0.25433081,0.253744738,0.9977,30.7146611,44.14139783,0.043717428,Nova_Formation,100C14h on 0424,45,S20A300A0415,EP1,0,,,,24,0.49,4.01,0.18,4.4,1,0.048,0.048,1,Nova_Regular,0.24,4.4,0.18,3,,0.9143734056,0.9129655627,0.8766635150000001,0.2418905711,0.2420628326,0.2348998306,466.2699890136719,465.7000122070313,942.63,1.0008176518995402,0.9864169823449666,0.9987888628192336,4,333,874.5442238209109,846.3129059204985,718.0,359.0,158.051513671875,621.5907592773438,0.018503249,0.007597297,0.09865743,0.10759863,0.10248169,0.10718244,0.114480704,0.10671729,0.026696518,0.027941972,0.036003768,0.035789177,0.039049625,0.037736833,0.043850601,0.039357543,0.025423288,0.023494586,0.031299978,0.029656276,0.031030566,0.028283447,0.029216766,0.02219817,0.026692644,0.024130344,0.02711679,0.027530089,0.029956371,0.030005917,0.03495267,0.033010811,0.019062281,0.008874148,0.026001856,0.026718855,0.0307464,0.030491352,0.040035337,0.041269988,,,,,,,,,4,303.2127637,283.7894603,0.967632378,91.08131089,81.12858692,5.433927978,261.4131454,241.890493,0.006278981,1.167752686
313.0,0.310466471,0.24846663,0.8003,0.260128806,0.25433081,0.253744738,0.9977,30.7146611,44.14139783,0.043717428,Nova_Formation,100C14h on 0424,45,S20A300A0415,EP1,0,,,,24,0.49,4.01,0.18,4.4,1,0.048,0.048,1,Nova_Regular,0.24,4.4,0.18,3,,0.8947642733,0.8902528969,0.8382152613,0.2365957041,0.2359000308,0.2247315839,507.0400085449219,501.3800048828125,1076.49,1.0057780934618,0.9822665006065486,0.9989806122149322,5,436,874.5442238209109,846.3129059204985,718.0,359.0,158.051513671875,621.5907592773438,0.016382009,-0.001304597,0.15635899,0.15055552,0.16532236,0.15306199,0.185399383,0.15755266,0.03365317,0.044463038,0.053820968,0.054617211,0.05788824,0.05722332,0.066037506,0.062465161,0.038740084,0.031963915,0.047970414,0.046482444,0.050574273,0.048229009,0.053970844,0.046553522,0.034291297,0.038107216,0.04526262,0.045055524,0.048809648,0.04824172,0.058420658,0.05588308,0.03047286,0.033657536,0.049926683,0.050025553,0.056400985,0.060045689,0.069854885,0.078670263,,,,,,,,,5,326.778342,283.7612323,0.956104094,89.08151759,73.68740177,5.324435378,255.9031532,236.5956257,0.00780329,1.074502941
313.0,0.310466471,0.24846663,0.8003,0.260128806,0.25433081,0.253744738,0.9977,30.7146611,44.14139783,0.043717428,Nova_Formation,100C14h on 0424,45,S20A300A0415,EP1,0,,,,24,0.49,4.01,0.18,4.4,1,0.048,0.048,1,Nova_Regular,0.24,4.4,0.18,3,,0.875231713,0.8696667466,0.8037640486,0.2313496489,0.2304523636,0.2156062249,568.260009765625,564.9000244140625,1206.48,1.0087746821524166,0.9816412925956564,0.9988255716240758,6,539,874.5442238209109,846.3129059204985,718.0,359.0,158.051513671875,621.5907592773438,0.045489505,0.028566137,0.21902248,0.20934358,0.23412871,0.21434054,0.264092118,0.22174656,0.055907696,0.053995833,0.080244064,0.079049751,0.087411046,0.08442837,0.099955916,0.091465384,0.053999364,0.047004268,0.071886718,0.07078591,0.077248573,0.074492663,0.083852857,0.076848775,0.055906206,0.048913136,0.068304762,0.0682071,0.074549973,0.073989019,0.085759521,0.085119843,0.047003508,0.049539953,0.080062047,0.082017303,0.091542602,0.097411752,0.110543668,0.128330231,,,,,,,,,6,365.6558755,283.3882394,0.986552588,87.04695575,64.6061435,4.958590825,250.2882229,231.3495699,0.007901877,1.279202265
313.0,0.310466471,0.24846663,0.8003,0.260128806,0.25433081,0.253744738,0.9977,30.7146611,44.14139783,0.043717428,Nova_Formation,100C14h on 0424,45,S20A300A0415,EP1,0,,,,24,0.49,4.01,0.18,4.4,1,0.048,0.048,1,Nova_Regular,0.24,4.4,0.18,3,,0.8602129895,0.8535122504,0.756825356,0.2274330304,0.2263922422,0.2035400953,641.5700073242188,638.8900146484375,1440.69,1.0088492662740334,0.9807179449556908,0.9993841785202078,7,642,874.5442238209109,846.3129059204985,718.0,359.0,158.051513671875,621.5907592773438,0.052956328,0.05653365,0.28427693,0.2753763,0.30555266,0.28221294,0.343530744,0.29611468,0.062227651,0.078149721,0.111806661,0.110044673,0.121185869,0.115352333,0.139706731,0.128328919,0.06222643,0.06035544,0.099926114,0.096958339,0.106172234,0.103698462,0.118741572,0.111173779,0.067943975,0.064169034,0.094349995,0.096266255,0.103377283,0.104580954,0.120018214,0.120717615,0.06603229,0.057175189,0.119356439,0.123207241,0.134430259,0.145148575,0.158138514,0.189990878,,,,,,,,,7,376.5996241,280.9427124,0.974336126,86.38722442,61.84725437,4.78796196,246.3679577,227.4329511,0.007544317,1.814230191
314.0,0.312276688,0.25889481,0.8291,0.268108636,0.262472567,0.262045808,0.9984,31.2952416,44.22610952,0.033812018,Nova_Formation,100C14h on 0424,45,S20A300A0338,EP1,0,,,,24,0.49,4.01,0.18,4.4,1,0.048,0.048,1,Nova_Regular,0.24,4.4,0.18,3,,1.0022019263,0.9838914806,0.9310340602,0.2659334543,0.2612794917,0.2490133158,395.9500122070313,385.6799926757813,873.54,0.9992429599501226,0.9776123057556562,0.952360276905384,0,0,774.1095020710678,740.4898023786296,613.0,460.0,139.07884216308594,547.0718383789062,0.21908568,0.2193105,0.29275122,0.29489577,0.34917042,0.34441853,0.451742798,0.43607834,0.181164339,0.185619935,0.222260028,0.226346597,0.267233282,0.275928944,0.342627048,0.36234048,0.179894999,0.182441577,0.21931015,0.224920303,0.265348136,0.275023103,0.344508231,0.36360985,0.179896981,0.185619935,0.210955143,0.217308149,0.24514395,0.253559291,0.299558789,0.312120467,0.193879604,0.198333368,0.228783533,0.234542772,0.262670398,0.270485997,0.321014464,0.331190616,0.218672499,0.235835969,0.324015975,0.360413611,0.372060299,0.435422808,0.438616335,0.561305523,0,305.1639075,298.2637785,1.229849101,95.60000002,89.36321054,5.427733401,288.8932279,265.9333754,0.00453874,3.017834193
314.0,0.312276688,0.25889481,0.8291,0.268108636,0.262472567,0.262045808,0.9984,31.2952416,44.22610952,0.033812018,Nova_Formation,100C14h on 0424,45,S20A300A0338,EP1,0,,,,24,0.49,4.01,0.18,4.4,1,0.048,0.048,1,Nova_Regular,0.24,4.4,0.18,3,,0.9900288572,0.9769000491,0.9249683152,0.2624365932,0.2593491389,0.2475038932,384.3500061035156,390.1199951171875,865.56,1.005300593565882,0.9851081060712183,0.9997078588570296,1,24,774.1095020710678,740.4898023786296,613.0,460.0,139.07884216308594,547.0718383789062,0.019250393,-0.011466101,0.023700595,0.020603001,0.02168274,0.018873215,0.018616349,0.012661547,0.006361932,0.007605717,0.005710661,0.007311016,0.005007774,0.00466755,0.003816426,0.001860946,0.006359935,0.006545439,0.00499551,0.005217686,0.003082871,0.002047807,0.001301557,-0.005595565,0.003813282,0.00188534,0.004367724,0.002402067,0.004187196,0.001353115,0.003659189,-3.61e-05,0.001272708,0.002519459,0.001074299,0.001039505,0.001644671,0.001653075,-0.001269102,-3.83e-05,0.010172233,-0.010830432,-0.00367862,-0.012165695,0.001428872,-0.011230886,0.007631093,-0.003878415,1,302.5459882,296.3732227,1.157315232,94.73248112,88.62605126,5.441974593,284.2631181,262.4365128,0.004134954,2.196638975
314.0,0.312276688,0.25889481,0.8291,0.268108636,0.262472567,0.262045808,0.9984,31.2952416,44.22610952,0.033812018,Nova_Formation,100C14h on 0424,45,S20A300A0338,EP1,0,,,,24,0.49,4.01,0.18,4.4,1,0.048,0.048,1,Nova_Regular,0.24,4.4,0.18,3,,0.9655982951,0.9567470637,0.9157881874,0.2556888204,0.2538801394,0.2453370316999999,414.80999755859375,422.1300048828125,878.84,1.0061153404032466,0.9891336327578052,1.000079748091938,2,127,774.1095020710678,740.4898023786296,613.0,460.0,139.07884216308594,547.0718383789062,0.023945674,0.022246212,0.062336266,0.05729845,0.060854584,0.05645573,0.062177986,0.05084908,0.021617368,0.02224654,0.022920668,0.02325128,0.024287522,0.02061677,0.023501188,0.01836732,0.021613389,0.02097325,0.020743489,0.020400748,0.018266559,0.015152067,0.013378203,0.003174871,0.018435061,0.019066215,0.020987794,0.017492637,0.020656198,0.017631352,0.022094607,0.017793715,0.01710619,0.015889749,0.01702489,0.01692833,0.019259781,0.017412692,0.01964736,0.019702494,0.021613568,-2.22e-06,0.015883058,0.004783958,0.036935717,0.02183494,0.088995159,0.070553541,2,298.3105005,292.589118,1.073402489,93.41506789,87.34219433,5.459348118,276.5243955,255.68874,0.004521998,1.6601247
314.0,0.312276688,0.25889481,0.8291,0.268108636,0.262472567,0.262045808,0.9984,31.2952416,44.22610952,0.033812018,Nova_Formation,100C14h on 0424,45,S20A300A0338,EP1,0,,,,24,0.49,4.01,0.18,4.4,1,0.048,0.048,1,Nova_Regular,0.24,4.4,0.18,3,,0.952475597,0.9434386055,0.9024664855,0.252102229,0.2502871583,0.2419872962,456.0499877929688,438.9299926757813,931.69,1.0046982759139464,0.9889098293771144,0.999995216300688,3,230,774.1095020710678,740.4898023786296,613.0,460.0,139.07884216308594,547.0718383789062,0.05172403,0.049575016,0.10715622,0.10011536,0.10904041,0.10146478,0.115931362,0.096182376,0.038147688,0.030506313,0.041434079,0.042165473,0.043234617,0.041552305,0.047046036,0.043210596,0.036872342,0.033684671,0.037908003,0.035598427,0.035529017,0.031232893,0.032453328,0.020330966,0.034965321,0.032411292,0.036116049,0.034313396,0.037384033,0.034274668,0.039897919,0.036857426,0.029882163,0.029234648,0.032951906,0.03160347,0.035936207,0.034526497,0.040055215,0.040037125,0.034330353,0.020336479,0.042379469,0.033910215,0.074456066,0.066660255,0.153205514,0.154452503,3,323.356406,294.1518525,1.048730676,91.56710521,79.45110107,5.380638935,272.7374741,252.102149,0.005836775,1.416938172
314.0,0.312276688,0.25889481,0.8291,0.268108636,0.262472567,0.262045808,0.9984,31.2952416,44.22610952,0.033812018,Nova_Formation,100C14h on 0424,45,S20A300A0338,EP1,0,,,,24,0.49,4.01,0.18,4.4,1,0.048,0.048,1,Nova_Regular,0.24,4.4,0.18,3,,0.9387657703,0.927764453,0.8789992958,0.2483848903,0.2460703976,0.2358502444,501.2699890136719,504.1700134277344,1027.09,1.0033768261369855,0.987227315990308,0.9998433204535292,4,333,774.1095020710678,740.4898023786296,613.0,460.0,139.07884216308594,547.0718383789062,0.045934036,0.06164895,0.14593717,0.14385879,0.15069011,0.14533469,0.164129883,0.14427426,0.040662646,0.050208658,0.060909927,0.062749103,0.065012634,0.063343078,0.070514351,0.066092789,0.049559146,0.05108875,0.055885062,0.054692358,0.055925786,0.051365167,0.054016441,0.042818129,0.048285961,0.047666073,0.053524315,0.052678451,0.055367827,0.053674191,0.060830116,0.057831377,0.042566091,0.04067345,0.052563056,0.053774282,0.059084207,0.059082478,0.0636006,0.068636596,0.049552992,0.037495732,0.090970635,0.094472438,0.139634252,0.15685609,0.252924085,0.324161112,4,321.9215275,291.9763631,1.016278596,90.88924186,78.54895629,5.404794524,268.6467224,248.3848103,0.006331225,1.209570048
314.0,0.312276688,0.25889481,0.8291,0.268108636,0.262472567,0.262045808,0.9984,31.2952416,44.22610952,0.033812018,Nova_Formation,100C14h on 0424,45,S20A300A0338,EP1,0,,,,24,0.49,4.01,0.18,4.4,1,0.048,0.048,1,Nova_Regular,0.24,4.4,0.18,3,,0.9198959208,0.9076346741,0.8507358712,0.243314329,0.2406746485,0.228425791,537.2899780273438,539.6199951171875,1111.01,1.0175774313068264,0.985865411388447,0.9999438882067682,5,436,774.1095020710678,740.4898023786296,613.0,460.0,139.07884216308594,547.0718383789062,0.06176527,0.06417738,0.19747964,0.19139278,0.20554766,0.19431615,0.226372212,0.19566652,0.066729918,0.069265321,0.084297627,0.083912566,0.089832008,0.086490303,0.099130124,0.092767209,0.066092417,0.064180702,0.07625334,0.074708223,0.076603413,0.072792917,0.078182459,0.067978144,0.064183578,0.056553036,0.073280454,0.071832731,0.078116506,0.075182348,0.085630536,0.083237499,0.057828337,0.061001197,0.076308236,0.077843711,0.083188206,0.087273419,0.092141956,0.102306187,,,,,,,,,5,331.3420497,290.7403726,0.965849476,89.49660379,74.77611014,5.378795041,263.4030248,243.3142497,0.00719165,1.250180883
314.0,0.312276688,0.25889481,0.8291,0.268108636,0.262472567,0.262045808,0.9984,31.2952416,44.22610952,0.033812018,Nova_Formation,100C14h on 0424,45,S20A300A0338,EP1,0,,,,24,0.49,4.01,0.18,4.4,1,0.048,0.048,1,Nova_Regular,0.24,4.4,0.18,3,,0.902094127,0.8886263647,0.8158565253,0.2385856931,0.2357228486,0.2193849463,580.9099731445312,614.1400146484375,1265.52,1.0195882023225815,0.9847036804102672,0.9999258445313604,6,539,774.1095020710678,740.4898023786296,613.0,460.0,139.07884216308594,547.0718383789062,0.077259496,0.07241349,0.2596073,0.2503633,0.2731739,0.2536592,0.304133803,0.2611381,0.091505304,0.085766301,0.113550961,0.111443266,0.121398717,0.116471052,0.135971904,0.127045304,0.085783228,0.081317976,0.10329856,0.099038303,0.105896652,0.098767042,0.109304935,0.099082589,0.081332147,0.078775182,0.098332107,0.096453741,0.105025262,0.101775885,0.11739248,0.114343315,0.076883286,0.069239542,0.106657997,0.108645365,0.1157704,0.122835547,0.127080411,0.144848496,,,,,,,,,6,366.8047198,289.778403,0.986675788,87.87908235,66.38211141,5.100813894,258.2737748,238.5856136,0.007396468,1.287930781
314.0,0.312276688,0.25889481,0.8291,0.268108636,0.262472567,0.262045808,0.9984,31.2952416,44.22610952,0.033812018,Nova_Formation,100C14h on 0424,45,S20A300A0338,EP1,0,,,,24,0.49,4.01,0.18,4.4,1,0.048,0.048,1,Nova_Regular,0.24,4.4,0.18,3,,0.8785581019,0.858735838,0.7042439843,0.2323791205,0.2281726726,0.1900665998,698.2100219726562,719.0900268554688,1589.61,1.0214711135135324,0.978214734793214,0.9985261334054748,7,642,774.1095020710678,740.4898023786296,613.0,460.0,139.07884216308594,547.0718383789062,0.0960608,0.0774806,0.34168026,0.33185256,0.36184338,0.34178257,0.401656479,0.35515407,0.108614907,0.111171171,0.15776816,0.152970567,0.168593317,0.16169703,0.188786447,0.181035787,0.103529528,0.106087789,0.144100443,0.139011353,0.150206894,0.142701209,0.159429073,0.154345632,0.099079221,0.104815975,0.137424529,0.136592224,0.148759365,0.14649561,0.164492697,0.170246005,0.104162753,0.103541896,0.157931015,0.164223239,0.173114508,0.189502269,0.191819429,0.236335307,,,,,,,,,7,385.0365387,286.2348284,0.983222868,86.69343311,61.84244653,4.826998646,251.9325668,232.3790412,0.007268637,1.951207033
315.0,0.327204043,0.245714006,0.751,0.252888393,0.249276809,0.248229188,0.9958,29.9708722,44.25457445,0.082181134,Nova_Formation,100C14h on 0424,45,S20A300A0404,EP1,0,,,,24,0.31,3.69,0.62,4.4,1,0.048,0.048,1,Nova_Regular,0.24,4.4,0.18,3,,0.9472720141,0.9419280568,0.9148937829,0.2506306693,0.2496595288,0.2444131142,345.17999267578125,330.260009765625,744.93,0.9942451784488896,0.9902371240587372,0.9770750660146394,0,0,,,966.0,532.0,210.38458251953125,826.3351440429688,0.18488279,0.19324459,0.25573453,0.25865003,0.30999473,0.30600274,0.408650011,0.39347747,0.142394796,0.146841422,0.183651149,0.186689362,0.228773296,0.234502897,0.303228617,0.319740921,0.141761094,0.142046168,0.178595409,0.17869395,0.221166849,0.223869503,0.291817963,0.299691826,0.144939542,0.143661141,0.175269961,0.175922871,0.209758177,0.212538868,0.266994208,0.271430761,0.158924744,0.158281311,0.193238154,0.194911227,0.228062108,0.231543109,0.286700636,0.293136567,0.198975265,0.200870529,0.309192181,0.33992511,0.381601363,0.439250946,0.518090189,0.631853938,0,302.7692267,291.873368,0.981996286,91.85496495,84.37978651,5.343870676,271.0733624,250.6304877,0.005397946,1.872356811
