Repository: cx26/formation-analysis

# ***Data-Driven Analysis of Battery Formation*** 

This repository contains half cell measurement data and code (for plotting, simulation and experiment design) accompanying the paper *Data-Driven Analysis of Battery Formation Reveals the Role of Electrode Utilization in Extending Cycle Life* by Xiao Cui et al (2024).  

- **[data](data)**: 
    - extracted summary information from [aging cycles, diagnostic cycles](data/rpt_summary_041524.csv) and [formation cycles](data/formation_cycle_info_042124.csv); [resistances](data/delta_features_041524.csv); [electrode-specifics](data/electrode_info_04152024.csv) fitted using differential voltage analysis; [formation parameters](data/Formation_2022

File: data/df_all.csv (part 41 of 43)
seq_num,1st_ch_cap,1st_disch_cap,1st_CE,disch_cap_with_cv,last_ch_cap,last_disch_cap,last_CE,formation_time,temperature_exp,cv_hold_cap,formation_file_name,formation_drying_date,formation_temperature,cell_id,electrolyte,ocv_time,cell_mass_before,cell_mass_after,electrolyte_mass,wetting_hold_time,formation_charge_current_1,formation_cutoff_voltage_1,formation_charge_current_2,formation_cutoff_voltage_2,charge_hold_time,formation_discharge_current,formation_verification_current,formation_verification_repeat,regular_project_name,regular_charge_current,regular_charge_cutoff_voltage,regular_discharge_current,regular_discharge_cutoff_voltage,date,rpt_low_energy,rpt_med_energy,regu_energy,rpt_low_cap,rpt_med_cap,regu_cap,rpt_low_cv_t,rpt_med_cv_t,regu_cv_t,rpt_low_ce,rpt_med_ce,regu_ce,diag_pos_x,cycle_index,rpt_low_life,rpt_med_life,regu_life,regu_knee,q_throughput,e_throughput,r_c_0_0s,r_d_0_0s,r_c_0_3s,r_d_0_3s,r_c_0_10s,r_d_0_10s,r_c_0_30s,r_d_0_30s,r_c_1_0s,r_d_1_0s,r_c_1_3s,r_d_1_3s,r_c_1_10s,r_d_1_10s,r_c_1_30s,r_d_1_30s,r_c_2_0s,r_d_2_0s,r_c_2_3s,r_d_2_3s,r_c_2_10s,r_d_2_10s,r_c_2_30s,r_d_2_30s,r_c_3_0s,r_d_3_0s,r_c_3_3s,r_d_3_3s,r_c_3_10s,r_d_3_10s,r_c_3_30s,r_d_3_30s,r_c_4_0s,r_d_4_0s,r_c_4_3s,r_d_4_3s,r_c_4_10s,r_d_4_10s,r_c_4_30s,r_d_4_30s,r_c_5_0s,r_d_5_0s,r_c_5_3s,r_d_5_3s,r_c_5_10s,r_d_5_10s,r_c_5_30s,r_d_5_30s,diag_pos_y,Q_ne,Q_pe,SOC_ne_0,SOC_pe_0,SOC_ne_100,SOC_pe_100,Q_li,Q_full,error,Q_offset
315.0,0.327204043,0.245714006,0.751,0.252888393,0.249276809,0.248229188,0.9958,29.9708722,44.25457445,0.082181134,Nova_Formation,100C14h on 0424,45,S20A300A0404,EP1,0,,,,24,0.31,3.69,0.62,4.4,1,0.048,0.048,1,Nova_Regular,0.24,4.4,0.18,3,,0.9403537691,0.9347927786,0.9093832249,0.2487340754,0.2476772383,0.2429207212,326.2200012207031,353.1099853515625,738.48,0.9986792756254192,0.991449242968624,0.9996995741323734,1,24,,,966.0,532.0,210.38458251953125,826.3351440429688,0.000905141,-0.001896933,0.007527947,0.003629088,0.006300062,0.003158748,0.007257164,0.00129205,0.001906514,-0.001263678,0.000460148,-7.36e-05,-0.000358477,-0.000241965,0.001270175,-0.000618905,-0.001907617,-0.000284582,-0.001206517,-0.001003772,-0.003286585,-0.004211649,-0.004482746,-0.007268935,-0.001907632,-0.000628158,-0.002539471,-0.001611799,-0.002539605,-0.004679084,-0.004450858,-0.003033102,-0.004448444,-0.002534464,-0.005918607,-0.005359411,-0.003761381,-0.004640326,-0.003177583,-0.00134936,-0.008900419,-0.006982088,-0.011403888,-0.014686555,-0.00164634,-0.008203208,0.016531825,0.017198861,1,306.6224186,290.8968292,0.973392181,91.3912459,82.60303493,5.348786915,268.8388751,248.7339294,0.005456183,1.560855526
315.0,0.327204043,0.245714006,0.751,0.252888393,0.249276809,0.248229188,0.9958,29.9708722,44.25457445,0.082181134,Nova_Formation,100C14h on 0424,45,S20A300A0404,EP1,0,,,,24,0.31,3.69,0.62,4.4,1,0.048,0.048,1,Nova_Regular,0.24,4.4,0.18,3,,0.929163389,0.9232778002,0.9005114899,0.245667924,0.2445318499,0.2405923784,348.0299987792969,355.1400146484375,742.49,0.9977402663238244,0.9916496568892392,1.0003553906287126,2,127,,,966.0,532.0,210.38458251953125,826.3351440429688,0.003794447,-0.005718589,0.02148661,0.019007623,0.021526396,0.018294066,0.023648083,0.017812341,0.004449964,0.00318335,0.004934713,0.004269317,0.005502895,0.005502567,0.00762856,0.006367594,0.004451945,0.005433887,0.004376501,0.004716009,0.00177218,0.002111241,-2.96e-05,-0.00155133,0.000635818,0.001276195,-9.79e-06,0.000607818,0.001271576,-8.22e-05,2.38e-07,0.000644833,-0.003178313,-0.004444435,-0.003573611,-0.005279541,-0.00040704,-0.001855552,0.004450083,0.001891077,-0.002544567,-0.010799825,-0.008800089,-0.017511517,0.014994711,0.008213103,0.064705908,0.078212023,2,306.6365673,288.8848088,0.954284316,90.79966152,81.4531241,5.354227395,265.2326133,245.6677773,0.005787157,1.171101738
315.0,0.327204043,0.245714006,0.751,0.252888393,0.249276809,0.248229188,0.9958,29.9708722,44.25457445,0.082181134,Nova_Formation,100C14h on 0424,45,S20A300A0404,EP1,0,,,,24,0.31,3.69,0.62,4.4,1,0.048,0.048,1,Nova_Regular,0.24,4.4,0.18,3,,0.9220892437,0.915989309,0.8918410383,0.243764684,0.2425962792,0.2383765607,367.0199890136719,384.510009765625,781.17,0.9961403091718348,0.991449362712649,1.0004809685019795,3,230,,,966.0,532.0,210.38458251953125,826.3351440429688,0.010894805,0.001902148,0.05049473,0.04537064,0.05092004,0.04706183,0.057301134,0.045903623,0.015892789,0.01016666,0.015022829,0.015131637,0.017633289,0.01649709,0.01994586,0.019061387,0.010809228,0.011781707,0.012482032,0.013054073,0.012055054,0.011394322,0.012049317,0.0092372,0.006357417,0.007624164,0.007809669,0.009011835,0.009393066,0.010021999,0.01017198,0.012070507,0.001907602,0.001269341,0.003749251,0.004410893,0.006480843,0.007848427,0.0139862,0.013333321,0.004450515,-0.006995082,0.009760886,0.00436759,0.045876443,0.048121274,0.122062743,0.172249854,3,307.1152178,287.6908667,0.942474955,90.45512402,80.65050512,5.365356207,263.1256143,243.7645376,0.006124021,1.03095289
315.0,0.327204043,0.245714006,0.751,0.252888393,0.249276809,0.248229188,0.9958,29.9708722,44.25457445,0.082181134,Nova_Formation,100C14h on 0424,45,S20A300A0404,EP1,0,,,,24,0.31,3.69,0.62,4.4,1,0.048,0.048,1,Nova_Regular,0.24,4.4,0.18,3,,0.9142708327,0.907865029,0.8833316256,0.2416581907,0.2404429082,0.2362371859,384.0799865722656,396.1000061035156,831.97,1.0104767694067005,0.9920302936014832,1.0001096704608907,4,333,,,966.0,532.0,210.38458251953125,826.3351440429688,0.027442366,0.013346627,0.076315284,0.07497248,0.08104733,0.077260315,0.092283338,0.07945636,0.023520857,0.019068003,0.027128473,0.026194826,0.030001074,0.028359517,0.035539687,0.033686161,0.021615759,0.018778041,0.023934126,0.023870811,0.024834096,0.02302213,0.025398374,0.02259025,0.014621168,0.017796725,0.017980456,0.018706158,0.019794226,0.020078376,0.022885382,0.023516238,0.009537652,0.0108044,0.015888676,0.016582474,0.019986957,0.02112104,0.02670157,0.03041482,,,,,,,,,4,312.6749395,287.0087432,0.930906867,89.85597327,78.49937499,5.350826128,260.8052121,241.6580089,0.006481372,0.879151871
315.0,0.327204043,0.245714006,0.751,0.252888393,0.249276809,0.248229188,0.9958,29.9708722,44.25457445,0.082181134,Nova_Formation,100C14h on 0424,45,S20A300A0404,EP1,0,,,,24,0.31,3.69,0.62,4.4,1,0.048,0.048,1,Nova_Regular,0.24,4.4,0.18,3,,0.9076469059,0.9004831965,0.8722360922,0.2398989619,0.2385097865,0.2333959077,417.2000122070313,415.8200073242188,887.29,1.0112016480053243,0.991434411783378,1.0004104943969916,5,436,,,966.0,532.0,210.38458251953125,826.3351440429688,0.0364507,0.029862523,0.10919893,0.10440105,0.114293665,0.10727438,0.131154031,0.11121395,0.028598234,0.029229701,0.038147166,0.037148714,0.043095291,0.040923819,0.051105201,0.04701665,0.025421947,0.028939977,0.033111766,0.035512477,0.036047757,0.034886032,0.038732171,0.037193507,0.022241503,0.026051775,0.028441787,0.028618142,0.031028539,0.031255737,0.036220461,0.035663813,0.017155573,0.018423453,0.024553493,0.027951568,0.031136945,0.034533992,0.041306823,0.046269417,,,,,,,,,5,319.2840325,286.5608823,0.927066844,89.34030943,76.35345855,5.300777206,258.9743553,239.8988868,0.006781919,0.925538209
315.0,0.327204043,0.245714006,0.751,0.252888393,0.249276809,0.248229188,0.9958,29.9708722,44.25457445,0.082181134,Nova_Formation,100C14h on 0424,45,S20A300A0404,EP1,0,,,,24,0.31,3.69,0.62,4.4,1,0.048,0.048,1,Nova_Regular,0.24,4.4,0.18,3,,0.8982703433,0.8908456657,0.8554066949,0.2373785386,0.2359177581,0.2289577626,451.1499938964844,442.0299987792969,953.09,1.012566516241146,0.9907365866188328,1.000003115868249,6,539,,,966.0,532.0,210.38458251953125,826.3351440429688,0.042034775,0.004423142,0.1332182,0.12789863,0.14212418,0.13126877,0.160878509,0.13723543,0.040667951,0.033201039,0.049455896,0.046546727,0.054374069,0.051525638,0.064438283,0.059875995,0.034313649,0.034647599,0.043550923,0.044942975,0.046041995,0.046708584,0.052066296,0.05051586,0.029226303,0.031125903,0.037637815,0.03748925,0.04189153,0.040368259,0.048284501,0.048269331,0.024139985,0.026039362,0.036639079,0.038078576,0.044170246,0.04701145,0.055274725,0.063426852,,,,,,,,,6,337.3092637,286.6039274,0.934294326,88.29254436,71.51692974,5.222584374,256.201361,237.3783573,0.007369158,0.703410489
315.0,0.327204043,0.245714006,0.751,0.252888393,0.249276809,0.248229188,0.9958,29.9708722,44.25457445,0.082181134,Nova_Formation,100C14h on 0424,45,S20A300A0404,EP1,0,,,,24,0.31,3.69,0.62,4.4,1,0.048,0.048,1,Nova_Regular,0.24,4.4,0.18,3,,0.8833676863,0.8820954097,0.8223195689,0.2334043622,0.2332543541,0.2202128686,480.4700012207031,420.8999938964844,1092.73,1.0159384558527946,0.9940167509112916,1.000127228550871,7,642,,,966.0,532.0,210.38458251953125,826.3351440429688,-0.013241664,0.028578833,0.14884242,0.15713829,0.15980572,0.16412419,0.185666531,0.17156628,0.045104295,0.041295946,0.061682671,0.058460057,0.068059236,0.064782545,0.081943005,0.073059052,0.044470787,0.042275712,0.055794358,0.056427121,0.061025262,0.05947268,0.07110998,0.06831634,0.03684321,0.040025145,0.049915656,0.049511477,0.05583708,0.054643542,0.064154208,0.064819962,0.039383352,0.036209941,0.055214033,0.05727531,0.065791085,0.070981845,0.080676436,0.094576746,,,,,,,,,7,373.6146613,285.6162199,0.977285667,86.85654555,63.68931517,4.822921309,251.7276647,233.4042869,0.007787878,0.897049721
316.0,0.324934646,0.247798423,0.7626,0.254596466,0.250147946,0.24910165,0.9958,30.03575,44.15431588,0.085732094,Nova_Formation,100C14h on 0424,45,S20A300A0391,EP1,0,,,,24,0.31,3.69,0.62,4.4,1,0.048,0.048,1,Nova_Regular,0.24,4.4,0.18,3,,0.9634609962,0.9480772299,0.9063535808,0.2552386587,0.2521008759,0.2447156159,519.6799926757812,514.4000244140625,1088.82,0.9990314948576596,0.9849505855739248,0.969584963888159,0,0,1019.0854888307808,1006.10582074054,954.0,494.0,208.0586700439453,830.5413208007812,0.40714145,0.41257313,0.47542942,0.47799793,0.52970064,0.52861106,0.632812023,0.617489,0.364884585,0.369345963,0.404674202,0.409366846,0.450657755,0.459300578,0.526971221,0.546068788,0.359801143,0.368072599,0.400409192,0.40463689,0.444535345,0.450909436,0.518079638,0.529540777,0.366157919,0.369977683,0.396573246,0.400145322,0.43161118,0.435891151,0.487574905,0.4964827,0.380142897,0.380786449,0.413686961,0.417613,0.449022859,0.455836058,0.506637394,0.520005345,0.428454638,0.413842529,0.527489662,0.562990189,0.596639812,0.656741083,0.720287621,0.839127541,0,309.5116569,294.9038209,1.035070076,92.8258322,84.16777672,5.5752103,276.9505885,255.238571,0.004947276,2.066846785
316.0,0.324934646,0.247798423,0.7626,0.254596466,0.250147946,0.24910165,0.9958,30.03575,44.15431588,0.085732094,Nova_Formation,100C14h on 0424,45,S20A300A0391,EP1,0,,,,24,0.31,3.69,0.62,4.4,1,0.048,0.048,1,Nova_Regular,0.24,4.4,0.18,3,,0.9544365039,0.9396737509,0.8988328291000001,0.2527240953,0.2498060582,0.2428127452,518.0499877929688,493.8299865722656,1075.3,1.0033461285391447,0.9875200394305212,0.9991622266970068,1,24,1019.0854888307808,1006.10582074054,954.0,494.0,208.0586700439453,830.5413208007812,0.015189111,0.01651913,0.02173692,0.020368248,0.020528197,0.017153502,0.015837729,0.0137555,0.017820925,0.019066334,0.015947849,0.01639998,0.015775651,0.013753355,0.013396084,0.013343155,0.019727767,0.013980865,0.015037745,0.014719427,0.012765586,0.011608005,0.009573281,0.006350756,0.014642447,0.0152542,0.012816489,0.014896274,0.01160863,0.014178753,0.012106478,0.012710005,0.014007509,0.015887797,0.010733515,0.010746241,0.011470556,0.010064423,0.012125432,0.009529352,0.007653087,0.009530544,0.005147696,-0.00308758,0.011214793,0.003810525,0.028598785,0.02096802,1,308.7004814,293.0433664,1.008692682,92.35428886,83.36740689,5.595202551,273.7519563,252.7240072,0.005032826,1.517739985
316.0,0.324934646,0.247798423,0.7626,0.254596466,0.250147946,0.24910165,0.9958,30.03575,44.15431588,0.085732094,Nova_Formation,100C14h on 0424,45,S20A300A0391,EP1,0,,,,24,0.31,3.69,0.62,4.4,1,0.048,0.048,1,Nova_Regular,0.24,4.4,0.18,3,,0.9399578597,0.9261340202,0.8891289298,0.2487917784,0.2461674486,0.2405250751,530.780029296875,544.8900146484375,1072.56,1.000981482707194,0.9878329112473816,0.9995090952244952,2,127,1019.0854888307808,1006.10582074054,954.0,494.0,208.0586700439453,830.5413208007812,0.04713872,0.04322681,0.061088502,0.06145522,0.059277177,0.059202492,0.057307184,0.055718005,0.048314452,0.048586518,0.046729505,0.049905568,0.046972156,0.047617018,0.046424329,0.046329677,0.049585789,0.048312366,0.047730654,0.047074735,0.043847322,0.042118281,0.040059507,0.036236048,0.047043115,0.045771599,0.045128316,0.045970231,0.045297384,0.045360327,0.044658095,0.044500083,0.043864787,0.04760915,0.041246772,0.041717023,0.041775405,0.041754723,0.047051966,0.04379487,0.021616101,0.043862492,0.031197786,0.02088207,0.053667665,0.042704105,0.098486245,0.099169433,2,307.8641455,290.0262315,0.989044551,91.76894127,82.15876969,5.606913991,269.1989156,248.7916909,0.005533143,1.100789827
316.0,0.324934646,0.247798423,0.7626,0.254596466,0.250147946,0.24910165,0.9958,30.03575,44.15431588,0.085732094,Nova_Formation,100C14h on 0424,45,S20A300A0391,EP1,0,,,,24,0.31,3.69,0.62,4.4,1,0.048,0.048,1,Nova_Regular,0.24,4.4,0.18,3,,0.9319728031,0.9182476028,0.8790979019,0.2466584369,0.2440952866,0.2380616197,559.9400024414062,576.5,1173.42,0.99975618010965,0.9876178490673806,0.9997288651801518,3,230,1019.0854888307808,1006.10582074054,954.0,494.0,208.0586700439453,830.5413208007812,0.0739657,0.06229329,0.10568553,0.103298455,0.10691506,0.103206575,0.109572589,0.10163236,0.069943458,0.068650573,0.072050571,0.072770238,0.073279828,0.072761834,0.073774993,0.072462976,0.068669885,0.067381203,0.068615645,0.068270802,0.067210644,0.065070033,0.064868927,0.061658442,0.064218223,0.065474123,0.064421892,0.065928757,0.065273285,0.06749779,0.068036526,0.0660927,0.06231159,0.06483835,0.062416017,0.063554674,0.065341443,0.064601183,0.071223557,0.068076968,0.045151234,0.062930942,0.064426303,0.058747828,0.096090496,0.098546922,0.168240845,0.207229733,3,309.8620228,288.7638154,0.978682024,91.38188709,80.89654948,5.624909433,266.9103877,246.6583489,0.005900109,0.976771766
316.0,0.324934646,0.247798423,0.7626,0.254596466,0.250147946,0.24910165,0.9958,30.03575,44.15431588,0.085732094,Nova_Formation,100C14h on 0424,45,S20A300A0391,EP1,0,,,,24,0.31,3.69,0.62,4.4,1,0.048,0.048,1,Nova_Regular,0.24,4.4,0.18,3,,0.9260889289,0.9117201808,0.8710669615,0.2450907692,0.2424220867,0.2361408359,595.469970703125,590.02001953125,1226.59,0.99850179693847,0.9873790031251284,0.9994826317988064,4,333,1019.0854888307808,1006.10582074054,954.0,494.0,208.0586700439453,830.5413208007812,0.08226836,0.07812202,0.1413815,0.13964745,0.14432496,0.13896108,0.15091908,0.1382575,0.089630663,0.087662101,0.092176974,0.093921244,0.095696598,0.09474057,0.097904801,0.097171605,0.092171401,0.084486246,0.089018494,0.08740297,0.088181764,0.086391449,0.087092459,0.082551003,0.081362933,0.0828076,0.08421126,0.08549279,0.085297525,0.087104678,0.089625508,0.088510424,0.077548742,0.08154878,0.08150351,0.08382985,0.08593902,0.087139606,0.092811644,0.093605936,0.072464883,0.081301868,0.09730494,0.093842208,0.13927865,0.152576983,0.235145152,0.311971307,4,312.9096177,288.1756561,0.967870963,91.00018604,79.58309296,5.637461811,265.2689445,245.0906812,0.006326362,0.903909379
316.0,0.324934646,0.247798423,0.7626,0.254596466,0.250147946,0.24910165,0.9958,30.03575,44.15431588,0.085732094,Nova_Formation,100C14h on 0424,45,S20A300A0391,EP1,0,,,,24,0.31,3.69,0.62,4.4,1,0.048,0.048,1,Nova_Regular,0.24,4.4,0.18,3,,0.9172616434,0.903093005,0.8606758831,0.242712763,0.2401341119,0.2335179215999999,613.3699951171875,635.4000244140625,1292.89,1.0123761658717658,0.988207947311243,0.9996284856570984,5,436,1019.0854888307808,1006.10582074054,954.0,494.0,208.0586700439453,830.5413208007812,0.09368795,0.091480225,0.1755268,0.17114726,0.1794948,0.17177683,0.19091922,0.17386782,0.099130154,0.101222217,0.107453436,0.107577622,0.11030975,0.107416809,0.117561221,0.112646401,0.100399852,0.097208023,0.100720137,0.102542907,0.102035254,0.100479603,0.101003945,0.10036701,0.092769831,0.092760473,0.098541468,0.097974926,0.100769103,0.10092634,0.106107503,0.104186624,0.091499358,0.093390852,0.096043199,0.096367925,0.101431042,0.102687776,0.11120075,0.111175656,,,,,,,,,5,322.4882638,287.8085657,0.95313692,90.19612397,76.443673,5.609301981,262.6659254,242.7126749,0.006888652,0.73544424
316.0,0.324934646,0.247798423,0.7626,0.254596466,0.250147946,0.24910165,0.9958,30.03575,44.15431588,0.085732094,Nova_Formation,100C14h on 0424,45,S20A300A0391,EP1,0,,,,24,0.31,3.69,0.62,4.4,1,0.048,0.048,1,Nova_Regular,0.24,4.4,0.18,3,,0.9082970664,0.8933011596,0.8420137034999999,0.240320108,0.2375161686,0.2285728058999999,633.9500122070312,642.97998046875,1392.9,1.0140550635432812,0.9869443743676226,0.9995897848808956,6,539,1019.0854888307808,1006.10582074054,954.0,494.0,208.0586700439453,830.5413208007812,0.10128242,0.1080375,0.20184004,0.19932982,0.209925,0.20075715,0.223814905,0.20506245,0.111217022,0.109311342,0.118258148,0.120520413,0.122374862,0.121431231,0.130287528,0.127739012,0.109308451,0.10104987,0.114444584,0.113176852,0.115383238,0.114173293,0.120111942,0.116931856,0.102929831,0.102958709,0.106791317,0.109641284,0.111558318,0.112761855,0.119448513,0.120114058,0.099136919,0.102956116,0.108699113,0.11186704,0.116783351,0.119381428,0.129017591,0.131552517,,,,,,,,,6,347.843667,288.0622836,0.972648452,89.0721223,70.22662558,5.44591113,259.9664856,240.3200198,0.007667989,0.575553819
316.0,0.324934646,0.247798423,0.7626,0.254596466,0.250147946,0.24910165,0.9958,30.03575,44.15431588,0.085732094,Nova_Formation,100C14h on 0424,45,S20A300A0391,EP1,0,,,,24,0.31,3.69,0.62,4.4,1,0.048,0.048,1,Nova_Regular,0.24,4.4,0.18,3,,0.894739148,0.8775319046,0.8111556366,0.2366895251,0.2332549138,0.2202263997,675.9600219726562,666.530029296875,1500.21,1.0183494636478916,0.9844475138601656,0.99942887263176,7,642,1019.0854888307808,1006.10582074054,954.0,494.0,208.0586700439453,830.5413208007812,0.109580815,0.11879799,0.22293049,0.21953544,0.23315668,0.22262275,0.253112793,0.22851306,0.123293579,0.118804246,0.129309624,0.129254103,0.135043174,0.13257587,0.144803107,0.139201462,0.120749354,0.113721609,0.126213163,0.125214785,0.129904896,0.128465533,0.136637747,0.135310769,0.110578746,0.108636528,0.119489551,0.121183306,0.124065816,0.127844036,0.133453637,0.136586756,0.111211449,0.111812979,0.125576645,0.129280716,0.1351327,0.140449882,0.151893795,0.160736203,,,,,,,,,7,382.3889958,287.3940041,1.000943158,87.68866541,63.10898402,5.051480766,255.8394631,236.6894373,0.007845718,0.804876508
317.0,0.324462431,0.243252806,0.7497,0.249432985,0.245667207,0.24471981,0.9961,29.7595084,44.0102858,0.08465137,Nova_Formation,100C14h on 0424,45,S20A300A0425,EP1,0,,,,24,0.31,3.69,0.62,4.4,1,0.048,0.048,1,Nova_Regular,0.24,4.4,0.18,3,,0.9309143508,0.9285477584,0.9000370506,0.246338639,0.2462338547,0.2409094007,392.7999877929688,358.5199890136719,811.33,0.9803543402530206,0.9805493466584267,0.9739031363273648,0,0,995.2095995112436,980.5465090532472,859.0,461.0,184.03746032714844,725.138671875,0.22380446,0.22504075,0.29922578,0.30173364,0.3562626,0.3521325,0.459024221,0.44372454,0.180547059,0.182449043,0.220907912,0.227305427,0.269004792,0.27809763,0.348383516,0.366697907,0.176736668,0.181813344,0.216539264,0.220948458,0.259790689,0.266933203,0.332500219,0.344553798,0.18245624,0.184354156,0.213420212,0.217636868,0.249628961,0.254380167,0.307061136,0.316684455,0.19580853,0.200882271,0.231796756,0.237609684,0.269694149,0.278095633,0.331856549,0.344609439,0.250481248,0.231397733,0.373965651,0.424476832,0.460553944,0.553582907,0.62620306,0.811797142,0,305.10583,287.9027655,0.990031829,91.58556955,82.34695797,5.367320027,266.6980324,246.3385521,0.005293029,1.886172636
317.0,0.324462431,0.243252806,0.7497,0.249432985,0.245667207,0.24471981,0.9961,29.7595084,44.0102858,0.08465137,Nova_Formation,100C14h on 0424,45,S20A300A0425,EP1,0,,,,24,0.31,3.69,0.62,4.4,1,0.048,0.048,1,Nova_Regular,0.24,4.4,0.18,3,,0.923146857,0.9206252485,0.8925724173,0.2441960543,0.2440393119,0.2389290178,363.4200134277344,389.0299987792969,811.9,0.9832829101575288,0.9820478115647076,0.9979463422014968,1,24,995.2095995112436,980.5465090532472,859.0,461.0,184.03746032714844,725.138671875,0.002122775,0.00063026,0.009789765,0.007684469,0.007986218,0.005772233,0.006080359,0.001892358,0.002530888,0.002538323,0.002579883,0.001615494,0.001515925,0.000926942,-0.000686407,-0.000537246,-1.16e-05,0.002538338,0.00081414,0.001013741,-0.00120303,-0.002733916,-0.004479617,-0.00636512,0.00189507,-0.001275823,-0.00017494,-0.000442281,-0.000749439,-0.002020448,-0.00256294,-0.00317812,-0.001921922,-0.000640526,-0.001755431,-0.002141237,-0.001581103,-0.003705591,-0.001295179,-0.00260669,-0.013365909,-0.003819689,-0.008501083,-0.01749748,0.003450096,-0.008694351,0.024114966,0.024771988,1,305.4994507,286.2971614,0.969816529,91.1787161,81.39043717,5.364189289,264.0048601,244.1959684,0.005384215,1.488585897
317.0,0.324462431,0.243252806,0.7497,0.249432985,0.245667207,0.24471981,0.9961,29.7595084,44.0102858,0.08465137,Nova_Formation,100C14h on 0424,45,S20A300A0425,EP1,0,,,,24,0.31,3.69,0.62,4.4,1,0.048,0.048,1,Nova_Regular,0.24,4.4,0.18,3,,0.9094793635,0.9076202928,0.8841767214,0.2404453803,0.2404717613,0.2367011808,380.30999755859375,389.2900085449219,807.42,0.9960723200377752,0.9833263173451088,0.9982447410882188,2,127,995.2095995112436,980.5465090532472,859.0,461.0,184.03746032714844,725.138671875,0.00772211,0.017792672,0.029849231,0.0266622,0.027744979,0.025913835,0.028181612,0.020329207,0.010803148,0.013979793,0.01080142,0.010796145,0.010461628,0.009217441,0.010791957,0.008992463,0.011435032,0.006985351,0.009627536,0.007176936,0.007043153,0.004263431,0.003197998,-1.17e-05,0.003170669,0.006987259,0.005163863,0.005254105,0.004449129,0.004974961,0.005072415,0.003701806,0.001898691,0.001267672,0.002014354,0.001324236,0.001609474,0.001448244,0.004435658,0.004384398,,,,,,,,,2,307.5936246,284.0838064,0.943660759,90.34001372,79.43971589,5.347889652,259.54399,240.4452934,0.005740602,1.003567766
317.0,0.324462431,0.243252806,0.7497,0.249432985,0.245667207,0.24471981,0.9961,29.7595084,44.0102858,0.08465137,Nova_Formation,100C14h on 0424,45,S20A300A0425,EP1,0,,,,24,0.31,3.69,0.62,4.4,1,0.048,0.048,1,Nova_Regular,0.24,4.4,0.18,3,,0.9015664809,0.899775535,0.8748315533,0.2383417321,0.2383936755,0.2343413493,407.5,414.7799987792969,860.21,0.9966408913233676,0.9831736269749668,0.9984954719021552,3,230,995.2095995112436,980.5465090532472,859.0,461.0,184.03746032714844,725.138671875,0.007081091,0.019053802,0.06256431,0.057739794,0.062984705,0.05766076,0.066842467,0.053999335,0.02031678,0.019692436,0.02567777,0.02342771,0.025046736,0.023503602,0.025944442,0.024872005,0.021584645,0.017783538,0.020913169,0.019894332,0.019851863,0.017713994,0.01837486,0.014593869,0.015863076,0.017151669,0.017223015,0.017040089,0.018508643,0.018284976,0.019777119,0.018310398,0.007597834,0.013334617,0.014051989,0.014055073,0.016223282,0.015279859,0.019654185,0.021532387,,,,,,,,,3,309.9069605,282.6416413,0.93763613,89.99620736,78.14099539,5.345345932,257.2725572,238.3416453,0.006028934,0.916938802
317.0,0.324462431,0.243252806,0.7497,0.249432985,0.245667207,0.24471981,0.9961,29.7595084,44.0102858,0.08465137,Nova_Formation,100C14h on 0424,45,S20A300A0425,EP1,0,,,,24,0.31,3.69,0.62,4.4,1,0.048,0.048,1,Nova_Regular,0.24,4.4,0.18,3,,0.8944413691,0.8928536344,0.865416852,0.2364174648,0.2365746423,0.2319525206,441.9400024414063,451.3800048828125,905.63,0.9967828196485682,0.983110157743884,0.9983254431531828,4,333,995.2095995112436,980.5465090532472,859.0,461.0,184.03746032714844,725.138671875,0.02593948,-0.005130798,0.09186864,0.08855975,0.09362289,0.088712245,0.102190524,0.08761689,0.028576642,0.034283072,0.037742689,0.03466709,0.039534211,0.037548482,0.0437994,0.041343659,0.026030809,0.02856113,0.033369541,0.03198114,0.033658236,0.030513853,0.033624172,0.029163212,0.023487359,0.025386736,0.02806659,0.028200224,0.029842228,0.029497564,0.033729732,0.03161189,0.02157627,0.011400878,0.027249113,0.026066959,0.031316698,0.029437065,0.03557086,0.038643062,,,,,,,,,4,319.499342,282.4579432,0.933800847,89.2739293,75.16113152,5.31246221,255.1447921,236.4173775,0.006500581,0.738455553
317.0,0.324462431,0.243252806,0.7497,0.249432985,0.245667207,0.24471981,0.9961,29.7595084,44.0102858,0.08465137,Nova_Formation,100C14h on 0424,45,S20A300A0425,EP1,0,,,,24,0.31,3.69,0.62,4.4,1,0.048,0.048,1,Nova_Regular,0.24,4.4,0.18,3,,0.8860677843,0.8837445773,0.8491889459,0.2341811122,0.2341781479,0.2277313408,475.3599853515625,486.6199951171875,989.32,0.9978232651486868,0.982830425642462,0.9981652167514314,5,436,995.2095995112436,980.5465090532472,859.0,461.0,184.03746032714844,725.138671875,0.04421635,0.03556274,0.1229918,0.120342225,0.1273683,0.121515065,0.142089754,0.12324628,0.041304499,0.039382324,0.052253827,0.049037322,0.055089742,0.051544875,0.060353965,0.056625366,0.040029556,0.038109213,0.044616342,0.043528259,0.047091186,0.043795973,0.050812602,0.044400901,0.033038646,0.03620401,0.039457828,0.039891854,0.042306811,0.042413294,0.047646701,0.046887636,0.029219374,0.028119549,0.040421441,0.040782899,0.045220941,0.046535492,0.052721649,0.059186727,,,,,,,,,5,323.7827758,281.5147084,0.927673415,88.73389905,73.47179655,5.297627856,252.8026239,234.1810255,0.007073846,0.704350089
317.0,0.324462431,0.243252806,0.7497,0.249432985,0.245667207,0.24471981,0.9961,29.7595084,44.0102858,0.08465137,Nova_Formation,100C14h on 0424,45,S20A300A0425,EP1,0,,,,24,0.31,3.69,0.62,4.4,1,0.048,0.048,1,Nova_Regular,0.24,4.4,0.18,3,,0.870613225,0.865482711,0.8113844875,0.2300571076,0.229275711,0.2177350944,513.0800170898438,534.5900268554688,1180.31,1.0020591830284475,0.979803852043726,0.9982010429382988,6,539,995.2095995112436,980.5465090532472,859.0,461.0,184.03746032714844,725.138671875,0.011493057,0.048271313,0.17493251,0.1655477,0.18084642,0.16879743,0.206568271,0.17281559,0.053983793,0.056540594,0.070054933,0.066159114,0.075212121,0.071085215,0.084056556,0.077817023,0.055891395,0.047006696,0.063014835,0.05994311,0.06704101,0.062683076,0.076186866,0.069863468,0.045722723,0.047008276,0.056963593,0.056167766,0.060566276,0.061552852,0.070482284,0.070402026,0.047624484,0.042556569,0.067230061,0.067762434,0.074655831,0.080186218,0.088271052,0.103494644,,,,,,,,,6,366.1888177,280.8755687,0.975474081,87.04957619,64.01117205,4.867392016,248.0730691,230.0570207,0.007799598,0.77265643
317.0,0.324462431,0.243252806,0.7497,0.249432985,0.245667207,0.24471981,0.9961,29.7595084,44.0102858,0.08465137,Nova_Formation,100C14h on 0424,45,S20A300A0425,EP1,0,,,,24,0.31,3.69,0.62,4.4,1,0.048,0.048,1,Nova_Regular,0.24,4.4,0.18,3,,0.8465169833,0.8378604625,0.7604141099,0.2235646001,0.2217978337,0.2041565735,564.9299926757812,574.1900024414062,1348.59,1.0076948789554647,0.9752274116671582,0.9978156092949676,7,642,995.2095995112436,980.5465090532472,859.0,461.0,184.03746032714844,725.138671875,0.0540777,0.053722546,0.22260669,0.21272388,0.23721531,0.2192725,0.271392673,0.22971079,0.066060752,0.067314237,0.088784888,0.085681155,0.094998032,0.090752035,0.1066975,0.099149525,0.059699923,0.05969201,0.083073676,0.08068797,0.089969277,0.086707443,0.100969195,0.099689573,0.059702531,0.049522862,0.078168571,0.077129886,0.0848414,0.086238086,0.098442882,0.100229144,0.063510805,0.060324505,0.104639933,0.109719366,0.121074408,0.135564864,0.145666271,0.182989657,,,,,,,,,7,382.2420194,279.0066815,0.954858021,85.22420912,59.84137799,4.549071939,241.4311063,223.5645134,0.008068697,1.52450967
318.0,0.318308626,0.257741553,0.8097,0.266809597,0.26165592,0.261080863,0.9978,31.3726611,44.01558861,0.04581116,Nova_Formation,100C14h on 0424,45,S20A300A0392,EP1,0,,,,24,0.27,3.87,0.22,4.4,1,0.048,0.048,1,Nova_Regular,0.24,4.4,0.18,3,,0.9990342806,0.9817667875,0.9328751933,0.2649584082,0.26069059,0.2495992682999999,385.2300109863281,388.2300109863281,867.58,1.0005485248716777,0.980093373396019,0.9564059927246328,0,0,793.3728766230694,754.1671026304923,589.0,294.0,133.35064697265625,524.5145874023438,0.22087073,0.22058503,0.29440162,0.2955238,0.35049134,0.34693444,0.456071824,0.43799165,0.179894,0.186258286,0.222952545,0.226838529,0.269324511,0.276242822,0.345171601,0.362345695,0.179897979,0.184456542,0.220324457,0.224264026,0.266666621,0.272957146,0.34390226,0.361102164,0.183076307,0.183987722,0.213413566,0.217676789,0.248806357,0.252671003,0.303219527,0.314304173,0.194516346,0.198971897,0.230799079,0.234184608,0.265796572,0.27181688,0.322923243,0.333102435,0.232022732,0.234568015,0.326999456,0.361215383,0.378846109,0.436265379,0.449425101,0.567600906,0,304.9350876,299.3570653,1.170043091,94.93735395,89.03816268,5.431957724,287.7695486,264.9583248,0.004448461,2.982402626
318.0,0.318308626,0.257741553,0.8097,0.266809597,0.26165592,0.261080863,0.9978,31.3726611,44.01558861,0.04581116,Nova_Formation,100C14h on 0424,45,S20A300A0392,EP1,0,,,,24,0.27,3.87,0.22,4.4,1,0.048,0.048,1,Nova_Regular,0.24,4.4,0.18,3,,0.9886509635,0.975209399,0.9270220367,0.2619686594,0.258857628,0.2481194008999999,379.1300048828125,398.0199890136719,864.96,1.0066716340583208,0.9866652513078176,0.999921199393915,1,24,793.3728766230694,754.1671026304923,589.0,294.0,133.35064697265625,524.5145874023438,0.008026391,0.017159104,0.02255088,0.021404803,0.020761251,0.018793672,0.016935349,0.012912124,0.00891076,0.005082011,0.006786868,0.007623956,0.004889578,0.004822135,0.004463464,0.002532214,0.006999701,0.004341081,0.00511013,0.004368186,0.003993541,0.002261639,0.00192064,-0.003850311,0.003183693,0.00544557,0.003586158,0.002874479,0.003049225,0.004772902,0.003824115,0.000357866,0.0057289,0.003174782,0.001733407,0.001815408,0.00122425,0.000396401,-0.000622958,-0.001843482,0.00382331,-0.000637904,-0.004820347,-0.01423949,-0.004077345,-0.013924986,0.00510326,-0.009475708,1,304.6477196,297.8212954,1.109343179,94.12437393,87.80406196,5.442507393,283.7020185,261.9685757,0.004298043,2.144908039
318.0,0.318308626,0.257741553,0.8097,0.266809597,0.26165592,0.261080863,0.9978,31.3726611,44.01558861,0.04581116,Nova_Formation,100C14h on 0424,45,S20A300A0392,EP1,0,,,,24,0.27,3.87,0.22,4.4,1,0.048,0.048,1,Nova_Regular,0.24,4.4,0.18,3,,0.9684912795,0.9578002538,0.9207647495,0.256362506,0.254113316,0.2466687146,402.7799987792969,407.1900024414063,872.79,1.0074139388519243,0.989763014070523,1.0002055770332785,2,127,793.3728766230694,754.1671026304923,589.0,294.0,133.35064697265625,524.5145874023438,0.02883099,0.02986081,0.056352824,0.05449891,0.056286067,0.050773114,0.054896921,0.045737743,0.020348102,0.017150238,0.019033641,0.021056801,0.017989397,0.018244863,0.017803699,0.015863627,0.019708455,0.01895,0.018455535,0.017020658,0.014733493,0.013591021,0.01145488,0.002487451,0.017678306,0.017513886,0.017756194,0.014750659,0.016914397,0.016514271,0.018222272,0.013185114,0.012082517,0.012064308,0.013245121,0.013003573,0.0138475,0.012891889,0.015262663,0.014598191,0.00381726,-0.003827006,0.006565869,-0.007068992,0.021763235,0.008531123,0.069362521,0.042497575,2,301.3848587,294.9607112,1.038519551,92.89850306,86.62529608,5.447674625,277.144026,256.3624219,0.004859897,1.583163578
318.0,0.318308626,0.257741553,0.8097,0.266809597,0.26165592,0.261080863,0.9978,31.3726611,44.01558861,0.04581116,Nova_Formation,100C14h on 0424,45,S20A300A0392,EP1,0,,,,24,0.27,3.87,0.22,4.4,1,0.048,0.048,1,Nova_Regular,0.24,4.4,0.18,3,,0.9560319738,0.9460873481,0.9084189407,0.252969679,0.2509475168,0.2435524506,458.4100036621094,444.6900024414063,931.36,1.005410398548995,0.9897823412740304,0.9999935734995176,3,230,793.3728766230694,754.1671026304923,589.0,294.0,133.35064697265625,524.5145874023438,0.027129754,0.04003595,0.09504837,0.094487995,0.09603426,0.0920662,0.101506144,0.088335544,0.031789601,0.031774074,0.036200047,0.036054909,0.036955416,0.035850048,0.039415479,0.03621161,0.03051427,0.027852967,0.032642245,0.031267792,0.029506058,0.027459592,0.028608978,0.017116308,0.025428921,0.026414841,0.028722823,0.027668715,0.027980238,0.0300349,0.032422602,0.029684484,0.026700377,0.022238716,0.024716258,0.026180133,0.026719004,0.027413964,0.033058465,0.031767368,0.012080267,0.013339952,0.027305663,0.016915679,0.053325176,0.043631464,0.123963296,0.109786808,3,300.335934,291.732209,1.060273776,92.48102013,85.57911657,5.469559595,272.9813061,252.969595,0.005603591,0.87086093
318.0,0.318308626,0.257741553,0.8097,0.266809597,0.26165592,0.261080863,0.9978,31.3726611,44.01558861,0.04581116,Nova_Formation,100C14h on 0424,45,S20A300A0392,EP1,0,,,,24,0.27,3.87,0.22,4.4,1,0.048,0.048,1,Nova_Regular,0.24,4.4,0.18,3,,0.940626565,0.9281773264,0.8798552983000001,0.2488312385,0.2461042852,0.2360727615,481.3599853515625,478.1900024414063,1043.85,1.004476711992241,0.9866507922971196,0.999788609459582,4,333,793.3728766230694,754.1671026304923,589.0,294.0,133.35064697265625,524.5145874023438,0.056874603,0.069914654,0.14043388,0.13822144,0.14543453,0.13760382,0.156667501,0.13728681,0.053395256,0.0483035,0.056560725,0.056950986,0.059940666,0.057151854,0.064193994,0.059361756,0.045763418,0.042475358,0.051425874,0.051359266,0.050828993,0.05029282,0.05338788,0.043182284,0.043220744,0.04294616,0.048388779,0.046530485,0.049826205,0.050492197,0.055295676,0.052476466,0.042586833,0.038768172,0.047436923,0.049096391,0.051528215,0.053502977,0.059746861,0.063554138,0.043855369,0.032412335,0.084241331,0.083850503,0.12837851,0.145695418,0.235000193,0.303900123,4,321.9675861,293.7983578,0.990738977,90.55959696,78.68006856,5.421456304,269.2524671,248.8311547,0.006913512,1.303304445
318.0,0.318308626,0.257741553,0.8097,0.266809597,0.26165592,0.261080863,0.9978,31.3726611,44.01558861,0.04581116,Nova_Formation,100C14h on 0424,45,S20A300A0392,EP1,0,,,,24,0.27,3.87,0.22,4.4,1,0.048,0.048,1,Nova_Regular,0.24,4.4,0.18,3,,0.9129599469,0.8996052983,0.8385613293999999,0.2412872565,0.2383908696,0.2250200797,554.4500122070312,545.2999877929688,1148.82,1.018708752734931,0.986007612422516,1.00009747191311,5,436,793.3728766230694,754.1671026304923,589.0,294.0,133.35064697265625,524.5145874023438,0.05273187,0.072432026,0.19393188,0.19070873,0.20397556,0.1925537,0.224949449,0.19571272,0.067124963,0.062902167,0.082529008,0.082616836,0.085657746,0.085300237,0.0963386,0.091482967,0.06035988,0.060890287,0.075162411,0.073490292,0.076263219,0.074566871,0.081314951,0.072007835,0.059723914,0.058816701,0.072368592,0.070253462,0.075309962,0.07547307,0.08449772,0.081682622,0.060358152,0.052095354,0.075540513,0.078254119,0.085080177,0.086369395,0.096573621,0.103564948,,,,,,,,,5,320.016941,290.8528899,0.928247201,88.82519422,76.72526044,5.427954041,261.3211926,241.2871728,0.007949245,1.276110357
318.0,0.318308626,0.257741553,0.8097,0.266809597,0.26165592,0.261080863,0.9978,31.3726611,44.01558861,0.04581116,Nova_Formation,100C14h on 0424,45,S20A300A0392,EP1,0,,,,24,0.27,3.87,0.22,4.4,1,0.048,0.048,1,Nova_Regular,0.24,4.4,0.18,3,,0.8929049372,0.877884294,0.7818274003,0.2359363233,0.2327092995,0.2102070469,626.2000122070312,617.1400146484375,1363.86,1.0217527716913597,0.984523803595286,0.9993712259276348,6,539,793.3728766230694,754.1671026304923,589.0,294.0,133.35064697265625,524.5145874023438,0.069927484,0.055644974,0.2731324,0.26694527,0.29012358,0.27153766,0.320960552,0.28182212,0.092142403,0.083831251,0.116726518,0.113679796,0.123958588,0.119547725,0.139151812,0.12972638,0.087053701,0.078060672,0.106064796,0.102555394,0.110166639,0.1063959,0.118177474,0.111132532,0.076248303,0.079111353,0.100462526,0.098468304,0.105818987,0.106659979,0.120089233,0.118474185,0.078155652,0.067304671,0.112183064,0.115294203,0.123041391,0.129039735,0.140427679,0.160049975,,,,,,,,,6,375.8321554,291.3907589,0.985035526,86.42223357,64.14636884,4.95753604,255.5284825,235.9362393,0.0076389,1.444361051
318.0,0.318308626,0.257741553,0.8097,0.266809597,0.26165592,0.261080863,0.9978,31.3726611,44.01558861,0.04581116,Nova_Formation,100C14h on 0424,45,S20A300A0392,EP1,0,,,,24,0.27,3.87,0.22,4.4,1,0.048,0.048,1,Nova_Regular,0.24,4.4,0.18,3,,0.8762756939,0.8566999231,0.6852044782,0.2315868875,0.2274552303,0.18489854,711.2000122070312,725.0599975585938,1531.18,1.0243273722449684,0.9817610400839004,0.9991751676312772,7,642,793.3728766230694,754.1671026304923,589.0,294.0,133.35064697265625,524.5145874023438,0.08342275,0.10288869,0.34498683,0.33469805,0.36622858,0.34425575,0.407462627,0.3608444,0.094007075,0.100991905,0.156686455,0.152682364,0.167612046,0.162856251,0.188129395,0.188005686,0.101630971,0.098982647,0.140319288,0.136398405,0.147757649,0.144556761,0.159415454,0.15874517,0.097815171,0.096907482,0.13313219,0.131044179,0.142485976,0.144091815,0.160695672,0.167645514,0.104170904,0.095904291,0.152789921,0.159353033,0.166427433,0.184404969,0.188655853,0.23377195,,,,,,,,,7,385.4439945,289.1620147,0.960718502,85.61694435,61.58700155,4.803989942,251.274713,231.5868034,0.007047138,2.093563713
319.0,0.308124989,0.252193196,0.8185,0.260903627,0.254938395,0.254234788,0.9972,30.9449889,44.21280401,0.043867217,Nova_Formation,100C14h on 0424,45,S20A300A0559,EP1,0,,,,24,0.27,3.87,0.22,4.4,1,0.048,0.048,1,Nova_Regular,0.24,4.4,0.18,3,,0.9740420361,0.9638304073,0.9183675185,0.2583440113,0.2558734345,0.2454237093,384.9700012207031,361.6499938964844,805.83,0.990685608400522,0.9775223709698468,0.9558099619014035,0,0,763.1864393540449,758.6084137513707,712.0,368.0,158.2378692626953,621.6082763671875,0.21662174,0.20920987,0.28329048,0.28436157,0.33861998,0.33649024,0.442933887,0.42597622,0.168459743,0.17099835,0.209068865,0.211430728,0.254223228,0.259951979,0.330566466,0.346446365,0.16655463,0.166058019,0.205061987,0.206695005,0.249715731,0.255389065,0.328023702,0.340868384,0.16655463,0.168094143,0.198001772,0.198769048,0.232305586,0.234259114,0.285431981,0.294593841,0.181177661,0.184345365,0.215910554,0.220433354,0.251656592,0.257878095,0.307683378,0.319744378,0.237119004,0.22248736,0.332948357,0.378031045,0.392181426,0.473877698,0.476935744,0.641193151,0,301.6297605,291.4752483,1.158780347,94.9504224,87.66451537,5.43097165,280.2522058,258.3437865,0.004748351,2.583254855
319.0,0.308124989,0.252193196,0.8185,0.260903627,0.254938395,0.254234788,0.9972,30.9449889,44.21280401,0.043867217,Nova_Formation,100C14h on 0424,45,S20A300A0559,EP1,0,,,,24,0.27,3.87,0.22,4.4,1,0.048,0.048,1,Nova_Regular,0.24,4.4,0.18,3,,0.9631438646,0.9567906237,0.9126486649,0.2552444931,0.2539306946,0.243962261,360.9500122070313,359.32000732421875,803.0,0.9964345786575132,0.9836651325181652,0.9991761722187222,1,24,763.1864393540449,758.6084137513707,712.0,368.0,158.2378692626953,621.6082763671875,0.003865212,-0.003889859,0.008049965,0.007975429,0.005635113,0.002869219,0.001325846,-0.001355767,-0.002540275,-0.003181875,-0.003338248,-0.002340481,-0.002626359,-0.004772902,-0.005716324,-0.007003486,-0.001904577,-0.000150502,-0.002490044,-0.004656538,-0.004907027,-0.006667823,-0.009530634,-0.015409857,-0.003811702,-0.004093572,-0.00350529,-0.002395853,-0.00463514,-0.003755301,-0.004445612,-0.005367577,-0.004449189,-0.00699608,-0.003795058,-0.006434679,-0.006412834,-0.007764369,-0.005718678,-0.009440243,-0.020340994,-0.011446461,-0.01349774,-0.02510038,-0.005771011,-0.020442277,0.018285811,-0.00870806,1,298.3785533,289.6609857,1.114414723,94.25118694,87.35361012,5.416557387,276.3340917,255.244411,0.004374979,2.074852619
319.0,0.308124989,0.252193196,0.8185,0.260903627,0.254938395,0.254234788,0.9972,30.9449889,44.21280401,0.043867217,Nova_Formation,100C14h on 0424,45,S20A300A0559,EP1,0,,,,24,0.27,3.87,0.22,4.4,1,0.048,0.048,1,Nova_Regular,0.24,4.4,0.18,3,,0.9440802785,0.9400667474,0.9037323309,0.2499609478,0.2493507136,0.2417148147999999,381.2099914550781,380.510009765625,805.37,0.9954426961522927,0.98650116263745,0.9996637369559068,2,127,763.1864393540449,758.6084137513707,712.0,368.0,158.2378692626953,621.6082763671875,-0.003548056,0.002452314,0.03237307,0.030754149,0.03386268,0.02603802,0.032142609,0.024679422,0.001258671,0.001891613,0.004370317,0.005209088,0.004589409,0.004322857,0.004424781,0.002507657,0.003803402,0.00301829,0.003174797,0.002823994,0.000610992,-0.001923591,-0.007650405,-0.012887508,0.000623167,0.002251402,0.001536548,0.003194138,0.001537949,0.003588244,0.003156871,0.000968903,-1.36e-05,-0.003192469,-0.002364099,-0.0026256,-0.000767708,-0.002583236,0.003790826,-2.65e-05,-0.025443748,-0.011460781,-0.007034957,-0.023140043,0.015136808,-0.005055517,0.076087236,0.051631987,2,295.4246667,286.7459096,1.058612211,93.14450141,86.20401456,5.422057012,270.2154494,249.9608653,0.004618038,1.579655851
