Repository: cx26/formation-analysis

# ***Data-Driven Analysis of Battery Formation*** 

This repository contains half cell measurement data and code (for plotting, simulation and experiment design) accompanying the paper *Data-Driven Analysis of Battery Formation Reveals the Role of Electrode Utilization in Extending Cycle Life* by Xiao Cui et al (2024).  

- **[data](data)**: 
    - extracted summary information from [aging cycles, diagnostic cycles](data/rpt_summary_041524.csv) and [formation cycles](data/formation_cycle_info_042124.csv); [resistances](data/delta_features_041524.csv); [electrode-specifics](data/electrode_info_04152024.csv) fitted using differential voltage analysis; [formation parameters](data/Formation_2022

File: data/df_all.csv (part 42 of 43)
seq_num,1st_ch_cap,1st_disch_cap,1st_CE,disch_cap_with_cv,last_ch_cap,last_disch_cap,last_CE,formation_time,temperature_exp,cv_hold_cap,formation_file_name,formation_drying_date,formation_temperature,cell_id,electrolyte,ocv_time,cell_mass_before,cell_mass_after,electrolyte_mass,wetting_hold_time,formation_charge_current_1,formation_cutoff_voltage_1,formation_charge_current_2,formation_cutoff_voltage_2,charge_hold_time,formation_discharge_current,formation_verification_current,formation_verification_repeat,regular_project_name,regular_charge_current,regular_charge_cutoff_voltage,regular_discharge_current,regular_discharge_cutoff_voltage,date,rpt_low_energy,rpt_med_energy,regu_energy,rpt_low_cap,rpt_med_cap,regu_cap,rpt_low_cv_t,rpt_med_cv_t,regu_cv_t,rpt_low_ce,rpt_med_ce,regu_ce,diag_pos_x,cycle_index,rpt_low_life,rpt_med_life,regu_life,regu_knee,q_throughput,e_throughput,r_c_0_0s,r_d_0_0s,r_c_0_3s,r_d_0_3s,r_c_0_10s,r_d_0_10s,r_c_0_30s,r_d_0_30s,r_c_1_0s,r_d_1_0s,r_c_1_3s,r_d_1_3s,r_c_1_10s,r_d_1_10s,r_c_1_30s,r_d_1_30s,r_c_2_0s,r_d_2_0s,r_c_2_3s,r_d_2_3s,r_c_2_10s,r_d_2_10s,r_c_2_30s,r_d_2_30s,r_c_3_0s,r_d_3_0s,r_c_3_3s,r_d_3_3s,r_c_3_10s,r_d_3_10s,r_c_3_30s,r_d_3_30s,r_c_4_0s,r_d_4_0s,r_c_4_3s,r_d_4_3s,r_c_4_10s,r_d_4_10s,r_c_4_30s,r_d_4_30s,r_c_5_0s,r_d_5_0s,r_c_5_3s,r_d_5_3s,r_c_5_10s,r_d_5_10s,r_c_5_30s,r_d_5_30s,diag_pos_y,Q_ne,Q_pe,SOC_ne_0,SOC_pe_0,SOC_ne_100,SOC_pe_100,Q_li,Q_full,error,Q_offset
319.0,0.308124989,0.252193196,0.8185,0.260903627,0.254938395,0.254234788,0.9972,30.9449889,44.21280401,0.043867217,Nova_Formation,100C14h on 0424,45,S20A300A0559,EP1,0,,,,24,0.27,3.87,0.22,4.4,1,0.048,0.048,1,Nova_Regular,0.24,4.4,0.18,3,,0.9333866869,0.9292797852,0.8927732675,0.2470565223,0.2464730891,0.2389945637,426.0199890136719,425.2799987792969,872.74,0.993724743435894,0.986293464593285,0.9996372062571456,3,230,763.1864393540449,758.6084137513707,712.0,368.0,158.2378692626953,621.6082763671875,0.017156348,0.03547056,0.07503232,0.0721747,0.0787552,0.068983704,0.082029909,0.067885906,0.014612928,0.013981938,0.018372536,0.01961486,0.020336121,0.021179438,0.023100168,0.020967603,0.014611065,0.017015293,0.016215533,0.016986877,0.015120074,0.012125373,0.009515166,0.003028244,0.013337776,0.011798888,0.014175951,0.015304476,0.015939608,0.016114429,0.020322144,0.017517924,0.007613912,0.005718186,0.012259856,0.011418715,0.015606612,0.014258772,0.023498923,0.02033633,-0.007643506,-3.29e-06,0.022661,0.014072239,0.055872053,0.05299291,0.142691016,0.161018431,3,296.5083911,285.5005501,1.024690892,92.47538007,84.83517738,5.433472441,267.0560133,247.0564403,0.005136306,1.448684788
319.0,0.308124989,0.252193196,0.8185,0.260903627,0.254938395,0.254234788,0.9972,30.9449889,44.21280401,0.043867217,Nova_Formation,100C14h on 0424,45,S20A300A0559,EP1,0,,,,24,0.27,3.87,0.22,4.4,1,0.048,0.048,1,Nova_Regular,0.24,4.4,0.18,3,,0.9241817734,0.9196274511,0.8814706801000001,0.2445664698,0.2439161568,0.236158379,465.5400085449219,449.3599853515625,931.39,0.9923008639403896,0.9861342476534216,0.9995154813753774,4,333,763.1864393540449,758.6084137513707,712.0,368.0,158.2378692626953,621.6082763671875,0.026801303,0.046946093,0.115561485,0.11008388,0.119502574,0.10793823,0.127806395,0.10731095,0.027325138,0.02604562,0.033106714,0.033121333,0.036822081,0.035878152,0.041222602,0.038742989,0.022873729,0.022722974,0.029392406,0.029027984,0.028449699,0.025222093,0.02540493,0.018894464,0.022236094,0.021322474,0.027003244,0.027024478,0.028649539,0.029855922,0.034305096,0.033388376,0.020326108,0.015876666,0.025557861,0.024647057,0.030068487,0.028900504,0.039386749,0.038111627,0.003797188,0.008244082,0.052272826,0.051246017,0.100365669,0.109515637,0.214030206,0.282366276,4,298.4251826,284.6731327,0.999999997,91.84858821,83.4175627,5.44958046,264.4525052,244.5663873,0.005624477,1.388374693
319.0,0.308124989,0.252193196,0.8185,0.260903627,0.254938395,0.254234788,0.9972,30.9449889,44.21280401,0.043867217,Nova_Formation,100C14h on 0424,45,S20A300A0559,EP1,0,,,,24,0.27,3.87,0.22,4.4,1,0.048,0.048,1,Nova_Regular,0.24,4.4,0.18,3,,0.9063565569,0.9012311639,0.8549667271,0.2397505152,0.2389549015,0.2291788581,480.9100036621094,488.489990234375,1042.24,1.005957191841527,0.985877763798652,0.999427613118581,5,436,763.1864393540449,758.6084137513707,712.0,368.0,158.2378692626953,621.6082763671875,0.02031459,0.040572166,0.15105045,0.14576277,0.15793648,0.14590555,0.177286953,0.1492045,0.040660158,0.03429395,0.048843026,0.049100339,0.053950548,0.052238822,0.061251283,0.057146996,0.034941763,0.033514172,0.0435559,0.042979777,0.045328453,0.041865885,0.046364069,0.038571417,0.031126037,0.030842483,0.038632646,0.041948199,0.043842733,0.045589253,0.052087694,0.051160902,0.032395571,0.026029497,0.043850601,0.042131543,0.049612731,0.050922364,0.060995728,0.065415531,,,,,,,,,5,310.1095116,283.8907953,0.954991774,90.32118608,78.68351202,5.414053309,259.3750538,239.7504328,0.007189057,1.2931017
319.0,0.308124989,0.252193196,0.8185,0.260903627,0.254938395,0.254234788,0.9972,30.9449889,44.21280401,0.043867217,Nova_Formation,100C14h on 0424,45,S20A300A0559,EP1,0,,,,24,0.27,3.87,0.22,4.4,1,0.048,0.048,1,Nova_Regular,0.24,4.4,0.18,3,,0.8940544811,0.8862783774,0.827142154,0.2364906904,0.2349859588,0.2218239182,530.02001953125,533.3699951171875,1136.2,1.0094505669400633,0.9828634359108436,0.999558471702543,6,539,763.1864393540449,758.6084137513707,712.0,368.0,158.2378692626953,621.6082763671875,0.04343514,0.051358625,0.20174542,0.19188365,0.2132347,0.19330975,0.239173681,0.20065767,0.050190955,0.045719057,0.068375975,0.065991074,0.076021165,0.072275758,0.087269306,0.080212176,0.047650754,0.044937685,0.062516972,0.05932112,0.065389171,0.05991587,0.067873508,0.060788274,0.045743912,0.041791379,0.056851029,0.057485834,0.062441826,0.063354447,0.074330658,0.071634382,0.036839411,0.038091749,0.065592289,0.06594336,0.073717415,0.077533215,0.088309169,0.098435879,,,,,,,,,6,354.6851682,284.8097306,0.990643646,88.53829562,67.94551608,5.156663464,255.6793473,236.4905007,0.007888909,0.988501212
319.0,0.308124989,0.252193196,0.8185,0.260903627,0.254938395,0.254234788,0.9972,30.9449889,44.21280401,0.043867217,Nova_Formation,100C14h on 0424,45,S20A300A0559,EP1,0,,,,24,0.27,3.87,0.22,4.4,1,0.048,0.048,1,Nova_Regular,0.24,4.4,0.18,3,,0.8817634601,0.86642485,0.7692545127,0.2333684996,0.2299908813,0.2068468982,606.75,614.5700073242188,1365.92,1.0123315625961324,0.9755792052183788,0.9986529989535784,7,642,763.1864393540449,758.6084137513707,712.0,368.0,158.2378692626953,621.6082763671875,0.057408884,0.060892776,0.25498733,0.24518278,0.27215752,0.24978277,0.307123035,0.2604041,0.066059902,0.057155594,0.09642911,0.091413438,0.104727954,0.098218709,0.122584254,0.11177206,0.05716078,0.058920279,0.085886016,0.082419798,0.090645805,0.086202353,0.097796619,0.091930985,0.055889681,0.055615082,0.079413116,0.079474285,0.086834729,0.088163242,0.102255732,0.101345003,0.061604053,0.05334346,0.094731361,0.097728968,0.105733544,0.113779664,0.123223305,0.146102339,,,,,,,,,7,378.4201012,282.4729221,0.997919179,88.01807674,63.08039493,4.848133999,252.4035601,233.3684166,0.007263432,1.564150995
320.0,0.303055263,0.252621285,0.8336,0.262592249,0.257510126,0.256784053,0.9972,31.0639611,44.24180777,0.036686292,Nova_Formation,100C14h on 0424,45,S20A300A0335,EP1,0,,,,24,0.27,3.87,0.22,4.4,1,0.048,0.048,1,Nova_Regular,0.24,4.4,0.18,3,,0.9836168996,0.9611723517,0.9101650568,0.2610195453,0.2552602398,0.243442083,397.0299987792969,382.3599853515625,845.31,1.0001094535915394,0.9740369994837728,0.952199510143542,0,0,704.0215271116087,672.4429419664641,544.0,374.0,119.87317657470705,471.2145080566406,0.23167776,0.22693506,0.2974389,0.29905877,0.3536728,0.34928793,0.457527101,0.4407278,0.179261908,0.185617074,0.220346749,0.226279527,0.266362071,0.276929826,0.343271464,0.363606215,0.177356854,0.181801111,0.217102781,0.223740861,0.262480438,0.271721363,0.341974288,0.359154582,0.18117094,0.181165457,0.210316896,0.215375945,0.245859385,0.251676172,0.299409509,0.311478019,0.1951579,0.199599639,0.230062723,0.236918911,0.265223801,0.274790406,0.322295994,0.33754012,0.23266305,0.240281954,0.356602877,0.414896131,0.416956782,0.519476295,0.501559913,0.706229627,0,303.9641982,292.3216967,1.228255955,95.61901446,87.96781002,5.424823274,283.2485838,261.0193585,0.004483311,2.637831526
320.0,0.303055263,0.252621285,0.8336,0.262592249,0.257510126,0.256784053,0.9972,31.0639611,44.24180777,0.036686292,Nova_Formation,100C14h on 0424,45,S20A300A0335,EP1,0,,,,24,0.27,3.87,0.22,4.4,1,0.048,0.048,1,Nova_Regular,0.24,4.4,0.18,3,,0.9723679089,0.9552618269,0.904322848,0.2578186682,0.2536690246,0.2419808203,383.5299987792969,369.7699890136719,847.46,1.005867584587365,0.9819596696746972,0.9989585560032432,1,24,704.0215271116087,672.4429419664641,544.0,374.0,119.87317657470705,471.2145080566406,-0.000527278,0.008254528,0.016758561,0.01822728,0.016534299,0.016215146,0.014559746,0.011217892,0.006364107,0.003171027,0.003179237,0.0035429,0.002390385,0.001232773,0.001284897,-0.001285285,0.005013153,0.001524478,0.003191039,0.000321105,-0.000222117,-0.002284855,-0.004490137,-0.010561436,-0.000628576,0.002535567,0.001029372,0.001785398,-0.000864431,-3.95e-05,-0.000623941,-0.001283288,0.000641391,-0.001912624,-0.000209481,-0.001163214,-0.000309408,-0.001788378,-0.000625014,-0.003189206,0.006366208,-0.006999284,-0.007101923,-0.02035439,0.000795126,-0.016179085,0.026085615,-0.005110323,1,300.9344275,290.4571743,1.164422331,94.89595147,87.50657059,5.439304329,279.1362469,257.8184822,0.004170961,2.014767327
320.0,0.303055263,0.252621285,0.8336,0.262592249,0.257510126,0.256784053,0.9972,31.0639611,44.24180777,0.036686292,Nova_Formation,100C14h on 0424,45,S20A300A0335,EP1,0,,,,24,0.27,3.87,0.22,4.4,1,0.048,0.048,1,Nova_Regular,0.24,4.4,0.18,3,,0.9509090547,0.9365702312,0.8958621713,0.2518798697,0.2485686089,0.2399574738,418.489990234375,424.6499938964844,856.85,1.00437309327193,0.9848213181559294,0.9995801098658162,2,127,704.0215271116087,672.4429419664641,544.0,374.0,119.87317657470705,471.2145080566406,0.011277288,0.005712315,0.056907803,0.052687258,0.058860898,0.05173987,0.061964214,0.04808554,0.01590392,0.012070224,0.016716093,0.015028402,0.016916633,0.014128685,0.016482711,0.013970524,0.013994738,0.010801092,0.012774602,0.010114223,0.010507762,0.006608486,0.001948804,-0.005734056,0.007635832,0.013341665,0.012102857,0.011391774,0.011408985,0.010937542,0.012726277,0.010794252,0.004457876,0.00762023,0.008629128,0.008993417,0.010340989,0.009814382,0.014634341,0.01270023,0.017809227,-0.002549484,0.007090688,-0.008348227,0.031828076,0.012322068,0.099828243,0.074981034,2,299.0920717,287.5091263,1.085439375,93.58761204,85.81140196,5.448275376,272.3193888,251.8796833,0.004485837,1.528953438
320.0,0.303055263,0.252621285,0.8336,0.262592249,0.257510126,0.256784053,0.9972,31.0639611,44.24180777,0.036686292,Nova_Formation,100C14h on 0424,45,S20A300A0335,EP1,0,,,,24,0.27,3.87,0.22,4.4,1,0.048,0.048,1,Nova_Regular,0.24,4.4,0.18,3,,0.938051762,0.924290816,0.8826741321,0.2483576791,0.2452578171,0.2366232089,432.30999755859375,442.9700012207031,920.93,1.002644150257377,0.9855069307812208,0.9993295490067394,3,230,704.0215271116087,672.4429419664641,544.0,374.0,119.87317657470705,471.2145080566406,0.009084225,0.015873134,0.09910092,0.09535113,0.100054115,0.09507319,0.111225605,0.09192398,0.026051596,0.02413924,0.030176163,0.030504227,0.032147199,0.030611604,0.035569906,0.031641871,0.022871584,0.020325854,0.026956543,0.023280263,0.024440438,0.020195901,0.019071341,0.011411875,0.017784253,0.022870332,0.022940636,0.023765564,0.024298638,0.024732113,0.029216856,0.027309746,0.018416852,0.01714842,0.023529112,0.02360104,0.026656985,0.026420712,0.034935832,0.033028305,0.022229865,0.008246765,0.04358387,0.033654094,0.084154606,0.080441236,0.187476456,0.216694593,3,299.7695081,286.2237628,1.039123237,92.70747302,84.35521307,5.448389356,268.4657923,248.3576004,0.004993227,1.398632243
320.0,0.303055263,0.252621285,0.8336,0.262592249,0.257510126,0.256784053,0.9972,31.0639611,44.24180777,0.036686292,Nova_Formation,100C14h on 0424,45,S20A300A0335,EP1,0,,,,24,0.27,3.87,0.22,4.4,1,0.048,0.048,1,Nova_Regular,0.24,4.4,0.18,3,,0.914050622,0.8986346654,0.8454086451,0.2417990938,0.2382685082,0.2267694493,492.3800048828125,505.489990234375,1052.91,1.017725880589524,0.9839049372293832,0.9992017598028016,4,333,704.0215271116087,672.4429419664641,544.0,374.0,119.87317657470705,471.2145080566406,0.035367504,0.04193002,0.14800999,0.14279827,0.15612102,0.14638901,0.173638999,0.14785078,0.042570665,0.038755625,0.052816391,0.05271551,0.0570153,0.053894877,0.064167112,0.059714973,0.038759083,0.035798416,0.04665114,0.042524204,0.046839744,0.044289768,0.046397567,0.03832528,0.032402501,0.038120419,0.043243229,0.042600408,0.046022862,0.046424776,0.052731812,0.050247043,0.031128004,0.031127125,0.046419561,0.04635258,0.05250448,0.05506897,0.063533366,0.067982137,,,,,,,,,4,309.9313256,285.3895403,0.97127365,90.59684476,79.40638566,5.416784491,261.5642001,241.799015,0.006792735,1.2959674
320.0,0.303055263,0.252621285,0.8336,0.262592249,0.257510126,0.256784053,0.9972,31.0639611,44.24180777,0.036686292,Nova_Formation,100C14h on 0424,45,S20A300A0335,EP1,0,,,,24,0.27,3.87,0.22,4.4,1,0.048,0.048,1,Nova_Regular,0.24,4.4,0.18,3,,0.8999117888,0.8832350925,0.8144547382,0.2380988629,0.2342745342,0.2186075491,549.52001953125,562.97998046875,1168.48,1.020259657151396,0.9816648903710172,0.9995808393814328,5,436,704.0215271116087,672.4429419664641,544.0,374.0,119.87317657470705,471.2145080566406,0.06073849,0.036826402,0.20712546,0.20050347,0.21940392,0.20552832,0.246801794,0.2113649,0.058479488,0.055899784,0.077754676,0.074682057,0.083188236,0.079261959,0.096209049,0.088285029,0.059748888,0.050817907,0.069936171,0.065234467,0.072336406,0.067477137,0.074389994,0.064770043,0.051485166,0.050182432,0.063945234,0.06475915,0.067662805,0.069863677,0.079450756,0.080033034,0.050847098,0.045095012,0.07441321,0.074777707,0.082246691,0.085854262,0.095339626,0.107359976,,,,,,,,,5,335.6865373,284.7214103,0.982357521,89.3746093,72.26208522,5.335811698,257.7662899,238.0986764,0.007348329,1.177773279
320.0,0.303055263,0.252621285,0.8336,0.262592249,0.257510126,0.256784053,0.9972,31.0639611,44.24180777,0.036686292,Nova_Formation,100C14h on 0424,45,S20A300A0335,EP1,0,,,,24,0.27,3.87,0.22,4.4,1,0.048,0.048,1,Nova_Regular,0.24,4.4,0.18,3,,0.8794060337,0.8561735356,0.7029132079,0.2327765078,0.2275358554,0.189437154,669.8099975585938,697.7899780273438,1438.91,1.021896069478786,0.9755725877398412,0.9949053218006296,6,539,704.0215271116087,672.4429419664641,544.0,374.0,119.87317657470705,471.2145080566406,0.051298544,0.05774796,0.31203082,0.29574093,0.33327055,0.30448896,0.377722323,0.31864008,0.080033407,0.071106389,0.125097007,0.122110754,0.136186957,0.130318493,0.157524675,0.153017938,0.07494776,0.076828688,0.111203834,0.10631685,0.117072761,0.113941699,0.127043962,0.125061929,0.070496172,0.074922562,0.104147345,0.103118673,0.111645311,0.112582356,0.128300071,0.132584363,0.078754321,0.05903016,0.126125246,0.131440207,0.139505833,0.153671801,0.156892538,0.196241051,,,,,,,,,6,374.1516412,282.3537045,1.00095128,88.00691142,63.67195053,4.960516598,252.2358503,232.776321,0.007061477,1.708251241
320.0,0.303055263,0.252621285,0.8336,0.262592249,0.257510126,0.256784053,0.9972,31.0639611,44.24180777,0.036686292,Nova_Formation,100C14h on 0424,45,S20A300A0335,EP1,0,,,,24,0.27,3.87,0.22,4.4,1,0.048,0.048,1,Nova_Regular,0.24,4.4,0.18,3,,0.8451016604,0.8040469172,0.6205601568,0.2236567719,0.2140147943,0.1681846826,821.260009765625,862.8800048828125,1734.87,1.0248165117813723,0.9557486212448196,0.9964718738331474,7,642,704.0215271116087,672.4429419664641,544.0,374.0,119.87317657470705,471.2145080566406,0.08806552,0.0742515,0.42479637,0.4125248,0.4524153,0.42391413,0.505944431,0.4405966,0.103521451,0.105402991,0.184965104,0.180173993,0.199926078,0.195661545,0.22928533,0.238768876,0.107968345,0.090792149,0.163084581,0.156245992,0.170732051,0.169713259,0.186100334,0.200010896,0.101612419,0.10286513,0.152999043,0.154607251,0.16323939,0.169880152,0.187360287,0.210357368,0.091438219,0.096505657,0.18787092,0.200478896,0.209474236,0.239203632,0.241999835,0.329646438,,,,,,,,,7,388.0561624,278.5105228,0.922529799,85.98213631,59.29559317,4.649385481,243.0492311,223.6565857,0.006525054,2.86368388
321.0,0.318537254,0.254987067,0.8005,0.262579445,0.258231786,0.257399849,0.9968,30.7767916,44.13396355,0.066918006,Nova_Formation,100C14h on 0424,45,S20A300A0067,EP1,0,,,,24,0.35,3.96,0.35,4.4,1,0.048,0.048,1,Nova_Regular,0.24,4.4,0.18,3,,0.9785091432,0.9662780193,0.9193099097,0.2595356046,0.2568854561,0.2470370174999999,425.9800109863281,421.5799865722656,955.19,0.9904826885542224,0.977123698637181,0.9584260699538818,0,0,1128.7545704914946,1063.3275246968774,815.0,463.0,180.7395477294922,717.4602661132812,0.31003478,0.30576867,0.3714688,0.37282953,0.42593378,0.42396247,0.527453661,0.51491314,0.268911898,0.268263221,0.306645632,0.309344411,0.352691352,0.357863098,0.428476661,0.444987744,0.265733331,0.26444912,0.303786904,0.304644316,0.348235369,0.352809399,0.425300062,0.436664253,0.265097618,0.267627537,0.296080828,0.297794789,0.331422657,0.333540171,0.385400921,0.394130945,0.279721051,0.280343235,0.312017441,0.314423919,0.348287016,0.351432741,0.403685719,0.413203478,0.325490654,0.315305948,0.414037943,0.444828838,0.469381005,0.528042018,0.555623889,0.676379263,0,305.4759729,293.916872,1.138925685,94.68182115,86.94368303,5.502552356,281.7649914,259.5355243,0.004700802,2.577393039
321.0,0.318537254,0.254987067,0.8005,0.262579445,0.258231786,0.257399849,0.9968,30.7767916,44.13396355,0.066918006,Nova_Formation,100C14h on 0424,45,S20A300A0067,EP1,0,,,,24,0.35,3.96,0.35,4.4,1,0.048,0.048,1,Nova_Regular,0.24,4.4,0.18,3,,0.9671759809,0.9578977637,0.9125126201,0.2563216518,0.2545962516,0.2453971253,455.2099914550781,453.9200134277344,956.69,0.9971092153235294,0.9827978988084566,0.9990486470205052,1,24,1128.7545704914946,1063.3275246968774,815.0,463.0,180.7395477294922,717.4602661132812,0.01799196,0.021616042,0.031143963,0.029578626,0.028980196,0.026225775,0.027064621,0.02161783,0.020329952,0.021615744,0.020669937,0.019748718,0.019622952,0.019383609,0.017784029,0.015844375,0.020330071,0.022887081,0.019732416,0.019931436,0.017960459,0.017353326,0.013352245,0.010868013,0.021603465,0.02098006,0.020398259,0.019333452,0.019359738,0.019240409,0.020173758,0.017166942,0.020327508,0.020342469,0.020240605,0.019752771,0.018393517,0.018608809,0.019052535,0.019072205,0.007613659,0.020344734,0.014985681,0.006827474,0.023769587,0.013020217,0.046380281,0.027976036,1,303.3230971,292.1011703,1.095531248,93.93539118,86.21826338,5.542418589,277.7093763,256.3215718,0.004385162,1.875335625
321.0,0.318537254,0.254987067,0.8005,0.262579445,0.258231786,0.257399849,0.9968,30.7767916,44.13396355,0.066918006,Nova_Formation,100C14h on 0424,45,S20A300A0067,EP1,0,,,,24,0.35,3.96,0.35,4.4,1,0.048,0.048,1,Nova_Regular,0.24,4.4,0.18,3,,0.9480606377,0.9395176506,0.9013473614,0.2510382702,0.2496041275,0.2428283181,467.5400085449219,472.5400085449219,994.52,0.995998741890664,0.9839895849326228,0.9991666855915626,2,127,1128.7545704914946,1063.3275246968774,815.0,463.0,180.7395477294922,717.4602661132812,0.05359769,0.057201684,0.080497324,0.079178035,0.07942426,0.076161206,0.078371346,0.07245195,0.05528149,0.059109747,0.05864352,0.058075607,0.057896912,0.057541907,0.056532145,0.054655194,0.055917382,0.059747487,0.055743515,0.056389242,0.052784145,0.052490473,0.046369702,0.042001635,0.058960676,0.054660082,0.056647986,0.055928588,0.056136638,0.055419058,0.056418389,0.054656565,0.052102298,0.052752703,0.05401665,0.052475661,0.054047555,0.053360581,0.057928622,0.055927396,0.039387316,0.050209075,0.050631553,0.040032834,0.076167017,0.06156975,0.134720802,0.117581904,2,300.9470754,289.3422947,1.040118891,92.80526047,84.9047635,5.57701907,271.6550776,251.0381898,0.004802167,1.350005473
321.0,0.318537254,0.254987067,0.8005,0.262579445,0.258231786,0.257399849,0.9968,30.7767916,44.13396355,0.066918006,Nova_Formation,100C14h on 0424,45,S20A300A0067,EP1,0,,,,24,0.35,3.96,0.35,4.4,1,0.048,0.048,1,Nova_Regular,0.24,4.4,0.18,3,,0.9365731914,0.9280890669,0.8884381621,0.2479120647,0.246553869,0.2396469511,518.6500244140625,512.9600219726562,1027.45,0.9938180753197716,0.9836594699183752,0.9990044736448026,3,230,1128.7545704914946,1063.3275246968774,815.0,463.0,180.7395477294922,717.4602661132812,0.080274224,0.0858058,0.13004205,0.13060233,0.13254672,0.12741059,0.136205554,0.12484932,0.085806459,0.085806936,0.088458836,0.086906165,0.090145409,0.087778777,0.091794938,0.088979989,0.085806578,0.082630694,0.083077461,0.08336246,0.081804186,0.079642385,0.07629621,0.069969803,0.07945171,0.08135727,0.083036065,0.082738936,0.081751287,0.08371523,0.086411327,0.08389613,0.080084801,0.078436792,0.080582023,0.080529511,0.083019942,0.083778232,0.090252489,0.091146171,0.071820855,0.074999183,0.090967178,0.08443293,0.126976639,0.12473768,0.212300181,0.22652328,3,321.6701182,290.1947835,1.029524896,91.30591992,78.42976878,5.51062995,268.2766906,247.9119844,0.005877031,1.061471586
321.0,0.318537254,0.254987067,0.8005,0.262579445,0.258231786,0.257399849,0.9968,30.7767916,44.13396355,0.066918006,Nova_Formation,100C14h on 0424,45,S20A300A0067,EP1,0,,,,24,0.35,3.96,0.35,4.4,1,0.048,0.048,1,Nova_Regular,0.24,4.4,0.18,3,,0.9265570084,0.9181084439,0.8760587487,0.2452345145,0.243932245,0.2366138214,558.4299926757812,539.719970703125,1125.99,0.9916536162875692,0.9831577847164684,0.9989720350711888,4,333,1128.7545704914946,1063.3275246968774,815.0,463.0,180.7395477294922,717.4602661132812,0.09274703,0.111207336,0.17734644,0.17826799,0.18054318,0.17565733,0.188077569,0.17411965,0.111912042,0.112481982,0.11905545,0.117463976,0.12065196,0.119132102,0.124267727,0.12263611,0.109270424,0.107987225,0.111817211,0.11101079,0.110191941,0.107055634,0.10735172,0.099742323,0.111215174,0.108670264,0.111823946,0.110717446,0.112406462,0.112243712,0.117534012,0.113950431,0.106126547,0.103582114,0.107460201,0.109383106,0.111826748,0.112561882,0.122007638,0.122638941,0.092777252,0.101036429,0.137339771,0.134379357,0.186897427,0.194140792,0.302522182,0.360346019,4,320.9702255,288.1612053,1.010988101,90.97087727,77.71467534,5.533978261,265.3877472,245.2344336,0.006038318,0.961564312
321.0,0.318537254,0.254987067,0.8005,0.262579445,0.258231786,0.257399849,0.9968,30.7767916,44.13396355,0.066918006,Nova_Formation,100C14h on 0424,45,S20A300A0067,EP1,0,,,,24,0.35,3.96,0.35,4.4,1,0.048,0.048,1,Nova_Regular,0.24,4.4,0.18,3,,0.9118861731,0.9039109751,0.8594463957999999,0.241248825,0.2401195471,0.2323295402,561.0599975585938,591.7100219726562,1203.49,1.0054659106054664,0.9842930997087146,0.9990115906046046,5,436,1128.7545704914946,1063.3275246968774,815.0,463.0,180.7395477294922,717.4602661132812,0.12664795,0.14173675,0.22119078,0.22060123,0.22712368,0.22002625,0.24042809,0.21927428,0.13067472,0.131568462,0.142508417,0.140334129,0.144941509,0.142810434,0.150924951,0.145789176,0.130303413,0.131566674,0.132697165,0.133920282,0.133551091,0.131319374,0.132204235,0.125861973,0.129667759,0.125845641,0.132765114,0.131995857,0.134165794,0.135944813,0.142224282,0.138696551,0.124579579,0.124571651,0.132998705,0.133677423,0.137444645,0.140176833,0.150004476,0.152532816,,,,,,,,,5,319.9689841,286.1434066,0.960272955,90.1349673,76.60462925,5.548542165,260.9878416,241.2487439,0.006671641,0.78973449
321.0,0.318537254,0.254987067,0.8005,0.262579445,0.258231786,0.257399849,0.9968,30.7767916,44.13396355,0.066918006,Nova_Formation,100C14h on 0424,45,S20A300A0067,EP1,0,,,,24,0.35,3.96,0.35,4.4,1,0.048,0.048,1,Nova_Regular,0.24,4.4,0.18,3,,0.8953007563,0.8858124065,0.8264510456999999,0.2367478474,0.2352172527,0.2236292222,622.5,612.27001953125,1358.91,1.0075491953539168,0.9824320868262452,0.99868714274286,6,539,1128.7545704914946,1063.3275246968774,815.0,463.0,180.7395477294922,717.4602661132812,0.14509487,0.14931431,0.26286355,0.2589446,0.27029526,0.26042968,0.286804438,0.26431942,0.147417635,0.155040771,0.167004138,0.165350169,0.169813097,0.168226033,0.179811507,0.174078792,0.151871383,0.153770238,0.158703923,0.15835163,0.160170436,0.158516437,0.16328615,0.15888384,0.147422224,0.137878239,0.155703902,0.155337751,0.161059082,0.160638899,0.170133501,0.167729437,0.146780252,0.145501107,0.160065144,0.161529899,0.16648683,0.172481537,0.182991654,0.191242695,,,,,,,,,6,355.4109767,286.2520242,0.983966784,88.18584929,67.74156233,5.299510572,255.9309046,236.7477674,0.00769881,0.516054943
321.0,0.318537254,0.254987067,0.8005,0.262579445,0.258231786,0.257399849,0.9968,30.7767916,44.13396355,0.066918006,Nova_Formation,100C14h on 0424,45,S20A300A0067,EP1,0,,,,24,0.35,3.96,0.35,4.4,1,0.048,0.048,1,Nova_Regular,0.24,4.4,0.18,3,,0.8782524389,0.8656102333,0.7958833425,0.232137987,0.2297488313,0.2153378259,651.9000244140625,650.4400024414062,1433.07,1.0111472718429846,0.9791257297692384,0.9990666834889902,7,642,1128.7545704914946,1063.3275246968774,815.0,463.0,180.7395477294922,717.4602661132812,0.17257789,0.16647121,0.296652,0.2948297,0.30930144,0.29863816,0.331454933,0.30435443,0.166898668,0.172197938,0.188588232,0.186661988,0.192061961,0.19046697,0.203830451,0.196318954,0.169044346,0.170291871,0.178937018,0.179526508,0.183874905,0.181915432,0.188281834,0.184937626,0.169042438,0.164569169,0.177905172,0.177329004,0.183287293,0.183883101,0.194349676,0.194419086,0.166497946,0.160751492,0.189997792,0.191662312,0.199930459,0.206399202,0.219875544,0.234456956,,,,,,,,,7,381.0399541,285.23871,0.999123348,86.64295236,62.16499758,4.933699389,250.9462988,232.1379066,0.007706738,0.928512526
322.0,0.322615762,0.250665694,0.777,0.257041544,0.253288558,0.25215848,0.9955,30.5175889,44.13294151,0.055800377,Nova_Formation,100C14h on 0424,45,S20A300A0578,EP1,0,,,,24,0.35,3.96,0.35,4.4,1,0.048,0.048,1,Nova_Regular,0.24,4.4,0.18,3,,0.9567024455,0.9509243919,0.9127997492,0.2534691224,0.2525654426,0.2450411846,440.1300048828125,432.8800048828125,921.09,0.986447406025172,0.9806756265961992,0.9660369716678116,0,0,1001.282055384274,988.8853862448302,885.0,573.0,194.8729248046875,770.8743896484375,0.297247,0.2860691,0.36229533,0.36737576,0.41635793,0.41660073,0.516568661,0.5053805,0.253013939,0.253002137,0.292181224,0.295449257,0.337769091,0.34324795,0.413211197,0.430637211,0.24856402,0.251095116,0.286642641,0.28954941,0.328779846,0.336219788,0.404313356,0.415100962,0.247928321,0.252366483,0.280968994,0.28453356,0.315002978,0.320558369,0.371892482,0.380774558,0.265727997,0.266986966,0.297763497,0.302427769,0.332321912,0.338957161,0.391094685,0.401932567,0.301963121,0.306398749,0.409905553,0.446795255,0.477149069,0.542899191,0.596297801,0.723408699,0,324.4339571,293.3852203,1.056000016,92.46769782,79.78771123,5.403868941,274.7125816,253.4690415,0.005533327,1.963364695
322.0,0.322615762,0.250665694,0.777,0.257041544,0.253288558,0.25215848,0.9955,30.5175889,44.13294151,0.055800377,Nova_Formation,100C14h on 0424,45,S20A300A0578,EP1,0,,,,24,0.35,3.96,0.35,4.4,1,0.048,0.048,1,Nova_Regular,0.24,4.4,0.18,3,,0.9471694086,0.9422707984,0.9052857242,0.2508009589,0.2501633279,0.2430847713,407.6400146484375,410.2000122070313,910.57,0.991684075578466,0.9836909868831312,0.9985914336660828,1,24,1001.282055384274,988.8853862448302,885.0,573.0,194.8729248046875,770.8743896484375,-0.00172627,0.018966109,0.011214852,0.006063491,0.008692265,0.002838552,0.006539464,-0.000735104,0.002544612,0.003820062,0.001297295,0.00176698,0.000212967,0.001609176,-0.002524018,-0.001539439,0.002544567,0.004455686,0.001867443,0.000868917,0.000693649,-0.001533687,-0.005082846,-0.00825426,0.005087405,0.003184319,0.001903147,0.000731707,0.001045167,0.000412732,-0.000633121,-0.001874328,1.88e-06,-0.001900822,-0.00025022,-0.001627862,0.001011521,-0.00026226,0.000507355,-0.000807077,0.00635919,-0.003805012,-0.004995376,-0.01194647,0.004536748,-0.006246865,0.020982504,0.013366342,1,305.3195555,289.4912049,1.019871773,92.64464841,83.67533849,5.469874431,271.3119769,250.800878,0.004967808,1.562425549
322.0,0.322615762,0.250665694,0.777,0.257041544,0.253288558,0.25215848,0.9955,30.5175889,44.13294151,0.055800377,Nova_Formation,100C14h on 0424,45,S20A300A0578,EP1,0,,,,24,0.35,3.96,0.35,4.4,1,0.048,0.048,1,Nova_Regular,0.24,4.4,0.18,3,,0.9326296492,0.9280269531,0.8963040659,0.2467939226,0.2462830255,0.2408355116999999,434.4100036621094,450.3200073242188,914.99,0.9905574511609256,0.98481538891626,0.9990619527809076,2,127,1001.282055384274,988.8853862448302,885.0,573.0,194.8729248046875,770.8743896484375,0.01399681,0.032426447,0.03777197,0.030309588,0.03564623,0.029887408,0.036881685,0.02671814,0.017163485,0.020357847,0.016519755,0.018902212,0.017163336,0.019803017,0.017167181,0.017547488,0.017165497,0.018450618,0.015127212,0.016831845,0.014012665,0.012734264,0.007629663,0.005110413,0.017799199,0.015907824,0.013804168,0.014010549,0.015595973,0.014310718,0.014135718,0.012868047,0.01011315,0.011458725,0.011519551,0.011011869,0.01441592,0.012809932,0.018245906,0.015100271,0.015256286,0.005741656,0.006469488,-0.005839795,0.029759884,0.015162289,0.079463601,0.075692832,2,303.7392533,287.2155558,0.998318576,91.82083943,82.63935418,5.482942003,266.7560197,246.7938412,0.005197238,1.182030768
322.0,0.322615762,0.250665694,0.777,0.257041544,0.253288558,0.25215848,0.9955,30.5175889,44.13294151,0.055800377,Nova_Formation,100C14h on 0424,45,S20A300A0578,EP1,0,,,,24,0.35,3.96,0.35,4.4,1,0.048,0.048,1,Nova_Regular,0.24,4.4,0.18,3,,0.9239676304,0.9193575403,0.8860074544,0.2444574072,0.2439843424,0.2382526455999999,467.4800109863281,483.6900024414063,971.74,0.9884913274232688,0.9845890433181572,0.9990447577656848,3,230,1001.282055384274,988.8853862448302,885.0,573.0,194.8729248046875,770.8743896484375,0.023272693,0.036221832,0.06999603,0.066702485,0.071551085,0.06616622,0.075479984,0.06482744,0.028594434,0.033691019,0.032800108,0.033786416,0.033978134,0.034656554,0.037490934,0.035955787,0.029867962,0.029241294,0.030456305,0.030586183,0.030335307,0.027163535,0.02604714,0.021615356,0.02986601,0.027334273,0.028446227,0.029247284,0.030049831,0.030496836,0.031131983,0.031784147,0.023508489,0.024791598,0.026419282,0.026692688,0.03010869,0.029545307,0.035449773,0.035417438,0.018423468,0.017801195,0.036426306,0.030095667,0.07215035,0.070240617,0.148726225,0.186891079,3,305.0046672,285.9913413,0.980282629,91.33958862,81.47583068,5.492521576,264.2132224,244.4573261,0.005632356,1.057852389
322.0,0.322615762,0.250665694,0.777,0.257041544,0.253288558,0.25215848,0.9955,30.5175889,44.13294151,0.055800377,Nova_Formation,100C14h on 0424,45,S20A300A0578,EP1,0,,,,24,0.35,3.96,0.35,4.4,1,0.048,0.048,1,Nova_Regular,0.24,4.4,0.18,3,,0.9145332983,0.9103842647,0.8781982268,0.241913895,0.2415998502,0.2363513079,489.7699890136719,496.8699951171875,1023.94,1.000424138101689,0.9854565968296732,0.9989455715524428,4,333,1001.282055384274,988.8853862448302,885.0,573.0,194.8729248046875,770.8743896484375,0.047965586,0.046991467,0.104062885,0.101600796,0.107382774,0.10190132,0.117884457,0.102265,0.047088861,0.045735806,0.050417125,0.049568594,0.052461892,0.052900285,0.057894796,0.054336697,0.0413142,0.041924357,0.044602752,0.044393033,0.044772357,0.041843534,0.041317552,0.037457138,0.042583585,0.041286618,0.042548865,0.042447031,0.04463768,0.04377988,0.048301101,0.046992987,0.033685505,0.033900112,0.041670322,0.040381372,0.04569003,0.044542551,0.051985562,0.052772701,,,,,,,,,4,312.320544,285.3161147,0.95698059,90.56863819,78.68911304,5.479361254,261.3957666,241.9138134,0.006260134,0.859605566
322.0,0.322615762,0.250665694,0.777,0.257041544,0.253288558,0.25215848,0.9955,30.5175889,44.13294151,0.055800377,Nova_Formation,100C14h on 0424,45,S20A300A0578,EP1,0,,,,24,0.35,3.96,0.35,4.4,1,0.048,0.048,1,Nova_Regular,0.24,4.4,0.18,3,,0.9057874911,0.9020442937,0.8672354832,0.2395651447,0.2394051865,0.2335760326,517.0499877929688,533.97998046875,1083.77,1.00014308677565,0.9855249673350318,0.9988853579191816,5,436,1001.282055384274,988.8853862448302,885.0,573.0,194.8729248046875,770.8743896484375,0.058004618,0.05653873,0.13811672,0.133885,0.14544111,0.13495013,0.157778502,0.13597673,0.051461875,0.051467955,0.06475085,0.063645184,0.069036931,0.067276806,0.075604379,0.072788626,0.053371236,0.053005517,0.058478445,0.057771981,0.060816199,0.05665037,0.058440953,0.054900736,0.055276215,0.052103609,0.055515319,0.055527776,0.059818417,0.058176994,0.06416294,0.063537836,0.039385468,0.04638195,0.05416289,0.055415273,0.060490072,0.061427325,0.069752723,0.072252363,,,,,,,,,5,318.7546398,284.6134241,0.947252899,89.90322364,76.34859089,5.457008907,258.8960558,239.5650632,0.006722913,0.780200093
322.0,0.322615762,0.250665694,0.777,0.257041544,0.253288558,0.25215848,0.9955,30.5175889,44.13294151,0.055800377,Nova_Formation,100C14h on 0424,45,S20A300A0578,EP1,0,,,,24,0.35,3.96,0.35,4.4,1,0.048,0.048,1,Nova_Regular,0.24,4.4,0.18,3,,0.8959800193,0.8916682793,0.8484357533,0.2369514806,0.2366427684,0.2286945207,541.6400146484375,544.1799926757812,1186.96,1.0006325829172027,0.984382522200268,0.998757320910436,6,539,1001.282055384274,988.8853862448302,885.0,573.0,194.8729248046875,770.8743896484375,0.05915624,0.06668311,0.17394823,0.16467026,0.18127447,0.16741207,0.19951129,0.17152667,0.069248646,0.066064179,0.080688506,0.078531384,0.084603429,0.08322385,0.093384713,0.089912683,0.064801887,0.06543088,0.075036228,0.073393941,0.077787608,0.074187666,0.080035925,0.075576574,0.066706836,0.061617166,0.069048285,0.069811553,0.073159337,0.074446142,0.080121696,0.081301779,0.057563484,0.059072763,0.072341293,0.072313577,0.080454737,0.082727909,0.091105431,0.097643137,,,,,,,,,6,333.2649698,284.0151815,0.954821035,89.04888475,72.26820999,5.369363513,256.0944357,236.9513987,0.007320129,0.711145465
322.0,0.322615762,0.250665694,0.777,0.257041544,0.253288558,0.25215848,0.9955,30.5175889,44.13294151,0.055800377,Nova_Formation,100C14h on 0424,45,S20A300A0578,EP1,0,,,,24,0.35,3.96,0.35,4.4,1,0.048,0.048,1,Nova_Regular,0.24,4.4,0.18,3,,0.8820813668,0.8748140207,0.8140941642999999,0.2332369731,0.2321051995,0.2194765913,576.1500244140625,577.9299926757812,1323.49,1.0051482353366332,0.9810639788527922,0.9986561609537382,7,642,1001.282055384274,988.8853862448302,885.0,573.0,194.8729248046875,770.8743896484375,0.06107062,0.0793809,0.19228733,0.18786386,0.20183885,0.19189069,0.228852391,0.20073664,0.079421818,0.080673903,0.093933046,0.091585875,0.098575443,0.096749038,0.109784871,0.102838486,0.077517495,0.076221377,0.089369178,0.087287009,0.092913538,0.089403659,0.098473817,0.095258325,0.07433942,0.073678881,0.083853841,0.084048539,0.089125305,0.08932507,0.096660346,0.09907791,0.074972868,0.07057789,0.092853785,0.093598515,0.102183282,0.106958479,0.116108119,0.129727811,,,,,,,,,7,376.8227658,283.6381016,0.998176439,87.43366456,63.11729699,4.906321882,251.7565424,233.2368921,0.007842213,0.842096012
323.0,0.317365951,0.251879287,0.7937,0.259276203,0.25545231,0.254482703,0.9962,30.6174027,44.38053564,0.057490633,Nova_Formation,100C14h on 0424,45,S20A300A0054,EP1,0,,,,24,0.35,3.96,0.35,4.4,1,0.048,0.048,1,Nova_Regular,0.24,4.4,0.18,3,,0.9685464195,0.9593837883,0.9201703412,0.2566177124,0.2545703197,0.2458625371,344.010009765625,353.7900085449219,785.58,0.9949957695281276,0.9839679044938242,0.9635344290189752,0,0,961.7284337039296,958.1946433077944,875.0,721.0,192.6507873535156,756.2442626953125,0.19257234,0.19199012,0.2579299,0.2578304,0.31172967,0.30761886,0.414434373,0.3973263,0.15381074,0.154482886,0.191050634,0.195919633,0.237603486,0.244087026,0.314010233,0.331211865,0.151933447,0.151938036,0.189999744,0.191884831,0.234091267,0.238319889,0.309590161,0.321628451,0.151933447,0.153209478,0.183322951,0.185378671,0.218117401,0.222436935,0.273353457,0.281626046,0.167190164,0.168466657,0.199564993,0.204454124,0.233948231,0.241532236,0.291921765,0.304511786,0.213597998,0.205338165,0.306572586,0.337668359,0.369772732,0.428742558,0.474237531,0.593766451,0,305.3026596,293.6992742,1.073497547,93.56690243,85.91813941,5.370243153,278.0827299,256.6176271,0.00496442,2.415321049
323.0,0.317365951,0.251879287,0.7937,0.259276203,0.25545231,0.254482703,0.9962,30.6174027,44.38053564,0.057490633,Nova_Formation,100C14h on 0424,45,S20A300A0054,EP1,0,,,,24,0.35,3.96,0.35,4.4,1,0.048,0.048,1,Nova_Regular,0.24,4.4,0.18,3,,0.9584735279,0.9504310615,0.9129314677,0.2537828518,0.2520728482,0.2439561599,356.3500061035156,335.5599975585937,773.24,1.000455669361709,0.9874577640054868,0.9995301654905484,1,24,961.7284337039296,958.1946433077944,875.0,721.0,192.6507873535156,756.2442626953125,0.005139291,0.005711705,0.005079061,0.005489945,0.004740864,0.004410803,0.001954764,0.001251817,-0.003787801,-0.001278967,-0.001217589,-0.001678318,-0.001222,-0.002546817,-0.003789335,-0.004466087,-1.45e-06,-0.000643164,-0.001990333,-0.003177941,-0.003689244,-0.004846901,-0.007633239,-0.010774791,0.000634238,-0.001278922,-0.001531377,-0.00308226,-0.002622321,-0.004252166,-0.00318107,-0.004463673,-0.006994188,-0.005729467,-0.004288837,-0.006235808,-0.003846183,-0.006756097,-0.00395003,-0.007643193,-0.017165691,-0.00573127,-0.010746092,-0.013902366,-0.002097338,-0.008408159,0.020973235,0.010777354,1,304.0518625,291.9666667,1.033066148,92.93031786,85.11102688,5.372170085,274.4666083,253.7827667,0.004908178,1.857838838
323.0,0.317365951,0.251879287,0.7937,0.259276203,0.25545231,0.254482703,0.9962,30.6174027,44.38053564,0.057490633,Nova_Formation,100C14h on 0424,45,S20A300A0054,EP1,0,,,,24,0.35,3.96,0.35,4.4,1,0.048,0.048,1,Nova_Regular,0.24,4.4,0.18,3,,0.9403449014,0.9331900323,0.9045761537,0.2487755299,0.2473208083,0.2417873247,350.8699951171875,359.8500061035156,759.71,0.9986881350524242,0.9886260282297178,0.9999216678694016,2,127,961.7284337039296,958.1946433077944,875.0,721.0,192.6507873535156,756.2442626953125,0.010907829,0.001897618,0.019596517,0.020881474,0.020989716,0.018117785,0.018086135,0.015872598,3.51e-05,0.003170848,0.004705459,0.00342308,0.003336862,0.002550617,0.003221273,0.000555843,0.001278639,0.001263916,-0.000118166,0.001279816,-0.00217624,-0.002361745,-0.00821209,-0.011408448,0.001914367,0.000628158,0.000211298,0.000563011,0.000214934,-0.000825405,0.001433372,-0.000649512,-0.002533019,-0.005729437,-0.005018771,-0.005516663,-0.001196831,-0.003565729,0.002425581,-0.000650615,-0.008890077,-0.008907676,-0.006414294,-0.015692174,0.016909927,0.003900349,0.072443575,0.066719651,2,302.9805909,289.3682777,0.992410892,91.82602616,83.57294316,5.360783113,268.7222028,248.7754448,0.00525741,1.42753983
323.0,0.317365951,0.251879287,0.7937,0.259276203,0.25545231,0.254482703,0.9962,30.6174027,44.38053564,0.057490633,Nova_Formation,100C14h on 0424,45,S20A300A0054,EP1,0,,,,24,0.35,3.96,0.35,4.4,1,0.048,0.048,1,Nova_Regular,0.24,4.4,0.18,3,,0.9274675789,0.9205773466,0.8916834349,0.2452681936,0.2438947461,0.2384325547,385.2699890136719,370.4400024414063,807.48,0.9958393580410456,0.9882272300068794,0.9998156862487318,3,230,961.7284337039296,958.1946433077944,875.0,721.0,192.6507873535156,756.2442626953125,0.024908513,0.023514926,0.05086693,0.05088362,0.05306539,0.05025038,0.054792166,0.049576193,0.012113914,0.013980627,0.016084015,0.014936879,0.017781645,0.016345873,0.018435061,0.016518027,0.009541228,0.011437923,0.010775805,0.011460528,0.009668306,0.008801118,0.005092949,3.99e-05,0.010174945,0.009530783,0.009498253,0.009533778,0.012159124,0.009659782,0.013356358,0.012705356,0.006361037,0.003173351,0.007676929,0.005313754,0.011640996,0.008431524,0.018309385,0.014613748,-0.007623523,0.00062944,0.020733356,0.017795175,0.061048895,0.063270539,0.155126721,0.199594557,3,305.5853901,288.0089509,0.964342793,90.95529917,81.63092265,5.365847187,264.9062936,245.2681084,0.005686948,1.237174344
323.0,0.317365951,0.251879287,0.7937,0.259276203,0.25545231,0.254482703,0.9962,30.6174027,44.38053564,0.057490633,Nova_Formation,100C14h on 0424,45,S20A300A0054,EP1,0,,,,24,0.35,3.96,0.35,4.4,1,0.048,0.048,1,Nova_Regular,0.24,4.4,0.18,3,,0.9140365831,0.9076296023,0.8807298377,0.2415943507,0.240373252,0.2356102558,403.4500122070313,405.1900024414063,844.3,1.0085318050076828,0.9890681329929294,0.9998784169365444,4,333,961.7284337039296,958.1946433077944,875.0,721.0,192.6507873535156,756.2442626953125,0.028592005,0.031763718,0.07784736,0.078700215,0.08191228,0.07847282,0.085953712,0.07878578,0.022282407,0.022232637,0.029346898,0.027234316,0.032720417,0.029629156,0.036483496,0.032385647,0.020981193,0.021599218,0.022715747,0.022906303,0.021873727,0.0199797,0.019708902,0.012731016,0.019072101,0.018637344,0.021819741,0.021305904,0.022972196,0.021786928,0.026701391,0.024981201,0.015259996,0.011425138,0.019533321,0.015988365,0.024070889,0.021318257,0.03229171,0.029845685,,,,,,,,,4,312.4688233,287.0034458,0.934439658,89.84738454,78.56175528,5.332315739,260.7849222,241.5942654,0.006282227,0.966894254
