Repository: cx26/formation-analysis

# ***Data-Driven Analysis of Battery Formation*** 

This repository contains half cell measurement data and code (for plotting, simulation and experiment design) accompanying the paper *Data-Driven Analysis of Battery Formation Reveals the Role of Electrode Utilization in Extending Cycle Life* by Xiao Cui et al (2024).  

- **[data](data)**: 
    - extracted summary information from [aging cycles, diagnostic cycles](data/rpt_summary_041524.csv) and [formation cycles](data/formation_cycle_info_042124.csv); [resistances](data/delta_features_041524.csv); [electrode-specifics](data/electrode_info_04152024.csv) fitted using differential voltage analysis; [formation parameters](data/Formation_2022

File: data/df_all.csv (part 43 of 43)
seq_num,1st_ch_cap,1st_disch_cap,1st_CE,disch_cap_with_cv,last_ch_cap,last_disch_cap,last_CE,formation_time,temperature_exp,cv_hold_cap,formation_file_name,formation_drying_date,formation_temperature,cell_id,electrolyte,ocv_time,cell_mass_before,cell_mass_after,electrolyte_mass,wetting_hold_time,formation_charge_current_1,formation_cutoff_voltage_1,formation_charge_current_2,formation_cutoff_voltage_2,charge_hold_time,formation_discharge_current,formation_verification_current,formation_verification_repeat,regular_project_name,regular_charge_current,regular_charge_cutoff_voltage,regular_discharge_current,regular_discharge_cutoff_voltage,date,rpt_low_energy,rpt_med_energy,regu_energy,rpt_low_cap,rpt_med_cap,regu_cap,rpt_low_cv_t,rpt_med_cv_t,regu_cv_t,rpt_low_ce,rpt_med_ce,regu_ce,diag_pos_x,cycle_index,rpt_low_life,rpt_med_life,regu_life,regu_knee,q_throughput,e_throughput,r_c_0_0s,r_d_0_0s,r_c_0_3s,r_d_0_3s,r_c_0_10s,r_d_0_10s,r_c_0_30s,r_d_0_30s,r_c_1_0s,r_d_1_0s,r_c_1_3s,r_d_1_3s,r_c_1_10s,r_d_1_10s,r_c_1_30s,r_d_1_30s,r_c_2_0s,r_d_2_0s,r_c_2_3s,r_d_2_3s,r_c_2_10s,r_d_2_10s,r_c_2_30s,r_d_2_30s,r_c_3_0s,r_d_3_0s,r_c_3_3s,r_d_3_3s,r_c_3_10s,r_d_3_10s,r_c_3_30s,r_d_3_30s,r_c_4_0s,r_d_4_0s,r_c_4_3s,r_d_4_3s,r_c_4_10s,r_d_4_10s,r_c_4_30s,r_d_4_30s,r_c_5_0s,r_d_5_0s,r_c_5_3s,r_d_5_3s,r_c_5_10s,r_d_5_10s,r_c_5_30s,r_d_5_30s,diag_pos_y,Q_ne,Q_pe,SOC_ne_0,SOC_pe_0,SOC_ne_100,SOC_pe_100,Q_li,Q_full,error,Q_offset
323.0,0.317365951,0.251879287,0.7937,0.259276203,0.25545231,0.254482703,0.9962,30.6174027,44.38053564,0.057490633,Nova_Formation,100C14h on 0424,45,S20A300A0054,EP1,0,,,,24,0.35,3.96,0.35,4.4,1,0.048,0.048,1,Nova_Regular,0.24,4.4,0.18,3,,0.9012286319,0.8951191036,0.8651598879,0.2380955842,0.2370025592,0.2315200724,430.5700073242188,430.7999877929688,897.23,1.0085356893805566,0.9894975988369472,0.9996472470836972,5,436,961.7284337039296,958.1946433077944,875.0,721.0,192.6507873535156,756.2442626953125,0.025964588,0.013952911,0.10617119,0.107242644,0.11085531,0.10888335,0.121296585,0.11053753,0.02925685,0.03048487,0.040668115,0.038451254,0.043851018,0.041617677,0.049494952,0.045580328,0.028595507,0.026037961,0.032432541,0.03217718,0.032195017,0.031144843,0.033031881,0.026694179,0.027322218,0.022224069,0.029689774,0.030356795,0.033515111,0.031586349,0.040662289,0.036882311,0.020964622,0.02094841,0.030300438,0.028500527,0.03793177,0.035945207,0.047547847,0.048260152,,,,,,,,,5,322.5832493,286.7297322,0.921272564,88.60736378,74.98324726,5.284465017,257.0355278,238.0954989,0.006832793,0.816025571
323.0,0.317365951,0.251879287,0.7937,0.259276203,0.25545231,0.254482703,0.9962,30.6174027,44.38053564,0.057490633,Nova_Formation,100C14h on 0424,45,S20A300A0054,EP1,0,,,,24,0.35,3.96,0.35,4.4,1,0.048,0.048,1,Nova_Regular,0.24,4.4,0.18,3,,0.8875454623,0.8797156672,0.8409410197,0.2343919997,0.2328267582,0.2251200464,456.0,465.1300048828125,998.5,1.0108500734241392,0.9874373157355212,1.000009617627829,6,539,961.7284337039296,958.1946433077944,875.0,721.0,192.6507873535156,756.2442626953125,0.03497781,0.035549685,0.13745731,0.1354872,0.14589724,0.13907117,0.16207844,0.14355594,0.041962072,0.041913748,0.054702252,0.050389498,0.057752073,0.055697784,0.068898827,0.062852561,0.034308955,0.037467271,0.045789704,0.044261068,0.046740219,0.046336278,0.049544513,0.044468701,0.034944579,0.034922704,0.041503936,0.042564332,0.045800492,0.046212673,0.055906773,0.054670572,0.030491516,0.031107858,0.044275045,0.045227528,0.05506894,0.05505684,0.069117785,0.072390139,,,,,,,,,6,353.0190241,286.883383,0.943740615,86.98077573,67.53737261,5.035217451,252.8649759,234.3919144,0.00749733,0.696275399
323.0,0.317365951,0.251879287,0.7937,0.259276203,0.25545231,0.254482703,0.9962,30.6174027,44.38053564,0.057490633,Nova_Formation,100C14h on 0424,45,S20A300A0054,EP1,0,,,,24,0.35,3.96,0.35,4.4,1,0.048,0.048,1,Nova_Regular,0.24,4.4,0.18,3,,0.8724750078,0.8640762232,0.8173599576,0.2303082301,0.2286036975,0.2187980034,477.30999755859375,476.8299865722656,1075.31,1.0119236026879823,0.9866434283355154,0.9997190320678244,7,642,961.7284337039296,958.1946433077944,875.0,721.0,192.6507873535156,756.2442626953125,0.052084684,0.05336407,0.15437016,0.1543945,0.16477188,0.15810558,0.186195374,0.16584301,0.043879062,0.047013357,0.062894955,0.058158457,0.067846328,0.063796505,0.081373334,0.073687494,0.045829847,0.043200001,0.053846821,0.052625164,0.057225093,0.053748563,0.061074257,0.054663926,0.044489011,0.043199807,0.050440475,0.051690578,0.056193098,0.055904061,0.068052769,0.067336559,0.036860198,0.036205709,0.056420654,0.055998087,0.066752017,0.06893152,0.083758384,0.091737151,,,,,,,,,7,370.3696695,285.3053792,0.955882237,85.79483994,63.35802148,4.787395373,248.3175913,230.308145,0.007642945,0.810451875
324.0,0.306860332,0.270114244,0.8803,0.272647219,,,,49.8740472,39.70500668,0.002583735,Nova_Formation,100C14h on 1117,40,S20A300A0364,EP1,0,4.652,5.614,0.962,24,0.012,3.8,0.012,4.4,1,0.048,0.048,0,Nova_Regular,0.24,4.4,0.18,3,,1.0134331546,0.9821042197,0.9253426711,0.2692250188,0.2607613444,0.2473329209999999,410.9599914550781,412.7200012207031,898.5999755859375,0.9999678153198692,0.9614857936962397,0.9475620609319004,0,0,659.6767933655046,641.9915241532217,547.0,349.0,124.75870513916016,489.2962646484375,0.208820969,0.22056818,0.288642883,0.293975711,0.3423329,0.344631582,0.445911109,0.434780061,0.167807594,0.168446377,0.211176723,0.208932146,0.25520134,0.258495539,0.330530226,0.342613459,0.16717197,0.164632589,0.20695582,0.205799684,0.253586471,0.256439656,0.329892635,0.346425265,0.169078842,0.169368044,0.201473594,0.200293526,0.236249939,0.237303182,0.286747962,0.295860738,0.186876193,0.18560645,0.22559537,0.226894706,0.260675609,0.262881398,0.316544622,0.324811786,0.226920232,0.223744363,0.346607447,0.395793974,0.39154774,0.472345889,0.455747336,0.601951182,0,303.7282288,298.0525146,1.561891572,97.04950946,91.43020257,5.46986632,294.002409,269.2249338,0.004355345,3.730495465
324.0,0.306860332,0.270114244,0.8803,0.272647219,,,,49.8740472,39.70500668,0.002583735,Nova_Formation,100C14h on 1117,40,S20A300A0364,EP1,0,4.652,5.614,0.962,24,0.012,3.8,0.012,4.4,1,0.048,0.048,0,Nova_Regular,0.24,4.4,0.18,3,,1.0001836288,0.9790278705,0.9218957937,0.2653741148,0.2599267772,0.2464509986,385.1499938964844,376.0799865722656,848.4500122070312,1.0081555116149192,0.9755115313210876,0.9998407154104648,1,24,659.6767933655046,641.9915241532217,547.0,349.0,124.75870513916016,489.2962646484375,0.000187784,-0.005076155,0.005115151,0.003512233,0.004876137,0.000506878,0.003380835,-0.005071282,-0.002536178,-0.005713955,-0.005938217,-0.005120337,-0.0048787,-0.007041156,-0.005704343,-0.007617742,-0.006346196,-0.004442811,-0.006957531,-0.006203085,-0.009640291,-0.010239393,-0.010150045,-0.015241504,-0.007617399,-0.009180248,-0.009073421,-0.00855723,-0.010096252,-0.009797215,-0.008325219,-0.011717647,-0.010160908,-0.011432186,-0.016032398,-0.017818853,-0.016806901,-0.017066494,-0.018416435,-0.019690007,-0.010792091,-0.017153531,-0.040436178,-0.062911808,-0.034166157,-0.061381072,-0.02667135,-0.056548715,1,300.9882585,295.9360803,1.308766068,95.98935325,90.31833084,5.46022999,288.0063617,265.3740305,0.00371478,2.534308443
324.0,0.306860332,0.270114244,0.8803,0.272647219,,,,49.8740472,39.70500668,0.002583735,Nova_Formation,100C14h on 1117,40,S20A300A0364,EP1,0,4.652,5.614,0.962,24,0.012,3.8,0.012,4.4,1,0.048,0.048,0,Nova_Regular,0.24,4.4,0.18,3,,0.9788784994,0.962954455,0.9167528424,0.2594091032,0.2555952145,0.2452745626,400.3699951171875,419.25,865.780029296875,1.007168132512398,0.9818917278145172,0.9995110804029752,2,127,659.6767933655046,641.9915241532217,547.0,349.0,124.75870513916016,489.2962646484375,0.01621069,0.005090341,0.046785027,0.03817746,0.04938373,0.036410749,0.05182758,0.032428145,0.004463345,0.003817827,0.004804567,0.006420955,0.006464869,0.005198479,0.005743951,0.00445357,0.003825635,0.002544463,0.003997698,0.00307776,0.002521574,-0.000480652,0.003203183,-0.011435539,0.001920745,-0.001555353,1.84e-05,-0.000287324,0.000259563,-0.002312571,0.003122181,-0.001552373,-0.006979197,-0.005716473,-0.009492904,-0.010917872,-0.008886158,-0.009461015,-0.007604331,-0.009527087,-0.019687369,-0.018428519,-0.033257186,-0.06087774,-0.014852822,-0.048472881,0.021649867,-0.013970137,2,297.3008116,293.410272,1.163890764,94.5509814,89.08297251,5.466116779,280.8825484,259.4090179,0.003954898,1.975125702
324.0,0.306860332,0.270114244,0.8803,0.272647219,,,,49.8740472,39.70500668,0.002583735,Nova_Formation,100C14h on 1117,40,S20A300A0364,EP1,0,4.652,5.614,0.962,24,0.012,3.8,0.012,4.4,1,0.048,0.048,0,Nova_Regular,0.24,4.4,0.18,3,,0.9649960624,0.9499038234,0.9066557666,0.2556113594,0.2521018184,0.2428157402,442.4599914550781,444.989990234375,920.469970703125,1.0060973338515211,0.9828136131905412,0.9995772980121154,3,230,659.6767933655046,641.9915241532217,547.0,349.0,124.75870513916016,489.2962646484375,0.011738718,0.0113938,0.085885108,0.079458773,0.091317683,0.078010201,0.098829746,0.076214015,0.017803729,0.014610201,0.018647447,0.02022922,0.022240341,0.019309044,0.02479741,0.021588951,0.014623508,0.010794818,0.016088828,0.015712649,0.014964163,0.012190461,0.01526472,0.000617951,0.010174081,0.007330567,0.012082115,0.011907279,0.013120204,0.0119908,0.018363982,0.013044506,0.003818274,0.000628129,0.003809676,0.002405703,0.006075352,0.00509125,0.010179132,0.007612646,-0.010798112,-0.010180995,-0.010243773,-0.03245163,0.019313127,-0.003974706,0.086464912,0.067344844,3,295.9024989,291.4370819,1.102770306,93.80077322,88.08369535,5.487121051,276.6333612,255.6112748,0.004455977,1.767456006
324.0,0.306860332,0.270114244,0.8803,0.272647219,,,,49.8740472,39.70500668,0.002583735,Nova_Formation,100C14h on 1117,40,S20A300A0364,EP1,0,4.652,5.614,0.962,24,0.012,3.8,0.012,4.4,1,0.048,0.048,0,Nova_Regular,0.24,4.4,0.18,3,,0.9534575573,0.9372868704,0.8915934951,0.2524984264,0.2487649657,0.2390470328,504.2999877929688,488.4800109863281,1027.93994140625,1.0042750908731637,0.9820715501509168,0.9988437774914088,4,333,659.6767933655046,641.9915241532217,547.0,349.0,124.75870513916016,489.2962646484375,0.032154396,0.011418745,0.12852338,0.122926235,0.136177599,0.122583658,0.15100944,0.123258114,0.029235259,0.027313069,0.037052542,0.037772179,0.0413104,0.039924294,0.047661275,0.045342267,0.02351281,0.024769172,0.03312771,0.034958094,0.033053458,0.032740593,0.038131088,0.02602455,0.024148375,0.018127009,0.027786702,0.028285146,0.029837951,0.028652951,0.038687974,0.034003913,0.01652275,0.013328865,0.022234648,0.020564362,0.026288092,0.02517271,0.033682048,0.032382369,-3.74e-06,-1.98e-05,0.026201248,0.013570517,0.067715734,0.061151326,0.156354338,0.179811478,4,323.1448621,294.0649897,1.072249485,91.89103882,79.76980114,5.411143672,273.684293,252.4983416,0.005936116,1.808753184
324.0,0.306860332,0.270114244,0.8803,0.272647219,,,,49.8740472,39.70500668,0.002583735,Nova_Formation,100C14h on 1117,40,S20A300A0364,EP1,0,4.652,5.614,0.962,24,0.012,3.8,0.012,4.4,1,0.048,0.048,0,Nova_Regular,0.24,4.4,0.18,3,,0.9333869848,0.9158615406,0.8593651881000001,0.2471213885,0.2430469656,0.2305711568,535.9199829101562,569.010009765625,1125.760009765625,1.0171843053263756,0.9801373732043198,0.999500899690215,5,436,659.6767933655046,641.9915241532217,547.0,349.0,124.75870513916016,489.2962646484375,0.042126149,0.034282804,0.179381758,0.169507444,0.191726685,0.172442526,0.216909289,0.176606536,0.040033877,0.038739964,0.059251547,0.061107978,0.067314416,0.063503027,0.078800678,0.073665798,0.041942686,0.038740575,0.054063588,0.052211091,0.05639407,0.050860345,0.06291461,0.047608525,0.032408595,0.030827478,0.046110794,0.046134725,0.05144681,0.049501017,0.064107656,0.058134735,0.030503258,0.026028588,0.046219304,0.045629948,0.052045941,0.055492669,0.065457433,0.069857508,,,,,,,,,5,314.8809001,290.2791567,0.999232235,91.25135089,80.07064856,5.47847271,268.0300433,247.1213034,0.006484376,1.85948403
324.0,0.306860332,0.270114244,0.8803,0.272647219,,,,49.8740472,39.70500668,0.002583735,Nova_Formation,100C14h on 1117,40,S20A300A0364,EP1,0,4.652,5.614,0.962,24,0.012,3.8,0.012,4.4,1,0.048,0.048,0,Nova_Regular,0.24,4.4,0.18,3,,0.9108331547,0.892863522,0.7451836924999999,0.2411417048,0.2371528325,0.2006158376,648.6699829101562,657.8699951171875,1366.1300048828125,1.0178778039682828,0.9798413634418928,0.9981138083563996,6,539,659.6767933655046,641.9915241532217,547.0,349.0,124.75870513916016,489.2962646484375,0.064619899,0.05142799,0.271402121,0.253948748,0.29292202,0.261293799,0.334679544,0.275716186,0.067974687,0.062242568,0.100466907,0.099672571,0.113917232,0.108666122,0.134679109,0.129083306,0.055264369,0.057159424,0.089719296,0.085614875,0.093860835,0.089174747,0.105447233,0.095252275,0.058441669,0.053057477,0.080264807,0.080970958,0.087548032,0.08746694,0.104738951,0.104507565,0.037466705,0.045082495,0.08447139,0.086255789,0.094465464,0.101529777,0.108221769,0.128302693,,,,,,,,,6,347.1758762,289.3158968,0.990893907,89.32200865,70.98918927,5.324828428,261.862915,241.1416197,0.006709653,1.875575543
324.0,0.306860332,0.270114244,0.8803,0.272647219,,,,49.8740472,39.70500668,0.002583735,Nova_Formation,100C14h on 1117,40,S20A300A0364,EP1,0,4.652,5.614,0.962,24,0.012,3.8,0.012,4.4,1,0.048,0.048,0,Nova_Regular,0.24,4.4,0.18,3,,0.83659967,0.7833377943,0.5398515776,0.221034806,0.2080414096,0.1461728066,832.4600219726562,839.6900024414062,1758.219970703125,1.022645397008026,0.9379456203652096,0.9944865159997702,7,642,659.6767933655046,641.9915241532217,547.0,349.0,124.75870513916016,489.2962646484375,0.072159618,0.061554909,0.43325907,0.410519898,0.464996278,0.423642606,0.522629738,0.447811186,0.103530154,0.092708394,0.175458014,0.170002595,0.191633612,0.18559584,0.224218667,0.23116374,0.096548423,0.090168148,0.151880324,0.147718921,0.159953296,0.157438308,0.17974782,0.189863175,0.092091843,0.084797278,0.1396496,0.142173037,0.151512727,0.158845022,0.182216257,0.208155125,0.074929908,0.078089923,0.166255966,0.177164286,0.191510946,0.218726575,0.237568825,0.325851232,,,,,,,,,7,380.0489242,283.6929345,0.906988462,83.80177355,59.95298603,4.700868573,241.1867104,221.0347204,0.006090005,3.368958134
325.0,0.303534312,0.267316264,0.8807,0.26991825,,,,49.3352944,39.75753874,0.002913722,Nova_Formation,100C14h on 1117,40,S20A300A0423,EP1,0,4.605,5.595,0.99,24,0.012,3.8,0.012,4.4,1,0.048,0.048,0,Nova_Regular,0.24,4.4,0.18,3,,1.0121186014,0.9726246091,0.9111864762,0.2689273967,0.2585574777,0.2446487235,466.260009765625,451.6600036621094,1005.6400146484376,1.01294527591286,0.967666973291146,0.9478169068387902,0,0,,845.325964170753,610.0,364.0,137.9193878173828,545.9129028320312,0.286462158,0.278413653,0.358727247,0.363454133,0.4146761,0.414841533,0.519108891,0.505340576,0.240278453,0.240906999,0.278758913,0.284015208,0.326047063,0.33286801,0.402356476,0.420161039,0.242529035,0.240910977,0.282094091,0.284720361,0.329638481,0.334417373,0.408434838,0.42424503,0.249177501,0.248538643,0.279754102,0.282652557,0.315386087,0.320177078,0.369316727,0.378957748,0.272060782,0.276506722,0.313185155,0.317128003,0.349470645,0.35519281,0.405645937,0.417688012,0.320369959,0.32417962,0.459127665,0.528140128,0.506904483,0.619602561,0.573996961,0.78057605,0,309.4261345,297.8988915,1.509139601,96.94550021,89.53678161,5.511615183,293.4692428,268.9273124,0.004187137,3.453217565
325.0,0.303534312,0.267316264,0.8807,0.26991825,,,,49.3352944,39.75753874,0.002913722,Nova_Formation,100C14h on 1117,40,S20A300A0423,EP1,0,4.605,5.595,0.99,24,0.012,3.8,0.012,4.4,1,0.048,0.048,0,Nova_Regular,0.24,4.4,0.18,3,,1.0010228424,0.9698144689,0.9090987747,0.2657245467,0.2579181465,0.2444295797,476.0700073242188,460.4800109863281,991.2999877929688,1.018942142390883,0.9795230123801224,0.9998912226273888,1,24,,845.325964170753,610.0,364.0,137.9193878173828,545.9129028320312,0.047199637,0.04570964,0.060165614,0.0563218,0.059110612,0.052758723,0.054839134,0.04825449,0.041961819,0.043865904,0.043607861,0.042142153,0.042548627,0.041280538,0.040071964,0.038146883,0.039711237,0.039412409,0.036941379,0.036876231,0.035073668,0.03395474,0.031454891,0.027017176,0.031791434,0.033691674,0.03138122,0.031449407,0.028978735,0.028555602,0.029252648,0.028496593,0.024166167,0.02161473,0.018496126,0.019966424,0.016667783,0.017918825,0.013926297,0.014018178,0.012723684,0.010175556,-0.01634565,-0.045812756,-0.011433572,-0.050958574,-0.001888394,-0.062420428,1,305.3122922,295.7067751,1.340404627,96.21954044,89.15850442,5.548823334,288.6201201,265.7244625,0.003628778,2.394990972
325.0,0.303534312,0.267316264,0.8807,0.26991825,,,,49.3352944,39.75753874,0.002913722,Nova_Formation,100C14h on 1117,40,S20A300A0423,EP1,0,4.605,5.595,0.99,24,0.012,3.8,0.012,4.4,1,0.048,0.048,0,Nova_Regular,0.24,4.4,0.18,3,,0.975396481,0.950632754,0.8987378699,0.2585929188,0.252838398,0.2423752651,504.8200073242188,503.260009765625,1042.4100341796875,1.0193606754983768,0.98740371827198,1.0000687935172212,2,127,,845.325964170753,610.0,364.0,137.9193878173828,545.9129028320312,0.088911146,0.095360428,0.132115901,0.128156036,0.13390395,0.125321388,0.135973752,0.120795846,0.094736248,0.09906964,0.09799704,0.096949786,0.09771052,0.096089602,0.096015662,0.093927771,0.088673472,0.094725281,0.0890598,0.088827252,0.085211426,0.083674341,0.077890903,0.069037735,0.081389323,0.085824281,0.08317551,0.083330661,0.081364423,0.081443012,0.082669616,0.080130309,0.068655282,0.069300145,0.065605015,0.065444052,0.065796435,0.065526992,0.067932159,0.066059798,0.060416698,0.052139074,0.026786864,-0.008187294,0.052537978,0.003200591,0.110019684,0.038172364,2,296.490385,291.832871,1.172727318,94.82104361,88.99567909,5.596479261,280.1959977,258.5928344,0.004025983,1.793773426
325.0,0.303534312,0.267316264,0.8807,0.26991825,,,,49.3352944,39.75753874,0.002913722,Nova_Formation,100C14h on 1117,40,S20A300A0423,EP1,0,4.605,5.595,0.99,24,0.012,3.8,0.012,4.4,1,0.048,0.048,0,Nova_Regular,0.24,4.4,0.18,3,,0.9611252106,0.9369575487,0.8880401499999999,0.2546705294,0.2491568692,0.2397674227,530.2000122070312,534.4199829101562,1090.77001953125,1.0174524754108425,0.9879662337003696,1.0002232215028366,3,230,,845.325964170753,610.0,364.0,137.9193878173828,545.9129028320312,0.10883081,0.116328835,0.173813611,0.166272551,0.176072389,0.165161073,0.181928992,0.162099659,0.118219584,0.115696505,0.120963573,0.119344294,0.120556951,0.120191365,0.122044414,0.120149225,0.108343452,0.113787562,0.110646427,0.109944642,0.106872946,0.104053825,0.100710958,0.09000358,0.102966264,0.106159896,0.103440076,0.105405658,0.10481751,0.104341626,0.106776446,0.104263216,0.0877105,0.087088913,0.085820258,0.08690092,0.087646604,0.088683426,0.093965441,0.092111051,0.0730896,0.070564836,0.061556756,0.026736438,0.098596513,0.054080904,0.1843189,0.129688323,3,302.3521896,291.1439857,1.100609076,93.61720252,85.84220014,5.613304593,275.8885704,254.6704452,0.004449778,1.547610837
325.0,0.303534312,0.267316264,0.8807,0.26991825,,,,49.3352944,39.75753874,0.002913722,Nova_Formation,100C14h on 1117,40,S20A300A0423,EP1,0,4.605,5.595,0.99,24,0.012,3.8,0.012,4.4,1,0.048,0.048,0,Nova_Regular,0.24,4.4,0.18,3,,0.9492400448,0.9249322843,0.8755235505,0.2514371675,0.2459594775,0.2366382298,572.25,582.3200073242188,1165.8199462890625,1.015686116966839,0.9880014830128184,1.0006882984694394,4,333,,845.325964170753,610.0,364.0,137.9193878173828,545.9129028320312,0.108899236,0.112496406,0.201248556,0.206220001,0.205159456,0.206091344,0.215683043,0.204654515,0.134743005,0.134116545,0.140561491,0.138516933,0.142843992,0.140938789,0.148100883,0.143005937,0.124864966,0.128390014,0.130341709,0.128801882,0.127839148,0.125350177,0.123561651,0.113499135,0.116947219,0.122033596,0.121176928,0.122159719,0.122987121,0.121550769,0.127857536,0.125096619,0.104869545,0.099786073,0.106892049,0.10788703,0.110501826,0.111540735,0.11875084,0.11751169,0.088977128,0.086436629,0.097451508,0.066200018,0.147258699,0.114071369,0.262494624,0.245330036,4,305.2784111,290.3890154,1.051436335,92.72509141,83.89798022,5.630676904,272.4732882,251.4370829,0.005051436,1.475529901
325.0,0.303534312,0.267316264,0.8807,0.26991825,,,,49.3352944,39.75753874,0.002913722,Nova_Formation,100C14h on 1117,40,S20A300A0423,EP1,0,4.605,5.595,0.99,24,0.012,3.8,0.012,4.4,1,0.048,0.048,0,Nova_Regular,0.24,4.4,0.18,3,,0.9294870127,0.9039067843,0.8451258395000001,0.2460921737,0.2402755389,0.2286555372,613.969970703125,628.530029296875,1302.7099609375,1.0278270083079948,0.9855948693464326,0.9995755257672292,5,436,,845.325964170753,610.0,364.0,137.9193878173828,545.9129028320312,0.134904116,0.142963678,0.258063406,0.251122326,0.2659702,0.252986073,0.286177874,0.25669533,0.136646301,0.132804111,0.152828872,0.150994658,0.155647218,0.153561801,0.163986057,0.15841946,0.133762091,0.137244999,0.142885268,0.142784059,0.142606944,0.141339183,0.145195335,0.136317641,0.122662321,0.125806034,0.13364315,0.134494394,0.136702329,0.137376934,0.145538837,0.144743085,0.113764584,0.110548943,0.123437911,0.124491572,0.129859924,0.132075131,0.140982538,0.147325516,,,,,,,,,5,321.3019249,289.8204925,1.000862465,90.95794533,78.01746991,5.575493557,266.8305554,246.0920888,0.006946347,1.363753397
325.0,0.303534312,0.267316264,0.8807,0.26991825,,,,49.3352944,39.75753874,0.002913722,Nova_Formation,100C14h on 1117,40,S20A300A0423,EP1,0,4.605,5.595,0.99,24,0.012,3.8,0.012,4.4,1,0.048,0.048,0,Nova_Regular,0.24,4.4,0.18,3,,0.9127142967,0.8874932456,0.8127622277000001,0.2416259334,0.2359446625,0.2199474168,673.77001953125,687.760009765625,1371.3199462890625,1.03176390719361,0.984811933944754,0.9999476784132352,6,539,,845.325964170753,610.0,364.0,137.9193878173828,545.9129028320312,0.143663645,0.153131157,0.309055299,0.29811129,0.320383638,0.302695751,0.347013593,0.308807909,0.160123348,0.166486993,0.187033266,0.184875965,0.19222188,0.189464778,0.20587483,0.198874325,0.153425902,0.156947821,0.171348512,0.170065641,0.17114681,0.169986993,0.175011963,0.165551156,0.148048535,0.149320155,0.161056906,0.162776977,0.165703028,0.166163862,0.177901596,0.177154422,0.133427441,0.132791936,0.154976457,0.156899214,0.161888629,0.167084366,0.176529735,0.187363327,,,,,,,,,6,344.7975718,288.8653258,0.993167384,89.54810693,71.44535639,5.454442763,262.0978478,241.6258487,0.00714479,1.291588267
325.0,0.303534312,0.267316264,0.8807,0.26991825,,,,49.3352944,39.75753874,0.002913722,Nova_Formation,100C14h on 1117,40,S20A300A0423,EP1,0,4.605,5.595,0.99,24,0.012,3.8,0.012,4.4,1,0.048,0.048,0,Nova_Regular,0.24,4.4,0.18,3,,0.8948263567,0.8676941089,0.6911664055,0.2369219888,0.230961964,0.1876357894,759.1199951171875,748.1599731445312,1602.5,1.0334365371049143,0.9830519120323936,1.0020386266863957,7,642,,845.325964170753,610.0,364.0,137.9193878173828,545.9129028320312,0.167137265,0.174521625,0.389868885,0.374315351,0.409980029,0.381703556,0.447391152,0.398806214,0.191271186,0.187422618,0.226697773,0.219525605,0.235636353,0.229869395,0.25545463,0.250297278,0.175671965,0.180368572,0.206719041,0.201963842,0.210453987,0.208391219,0.219503194,0.217556268,0.170930162,0.170931727,0.195370764,0.194604427,0.202265352,0.203822792,0.218539685,0.224175513,0.164573282,0.156273365,0.197520852,0.202439249,0.208768874,0.220760971,0.228647679,0.259762764,,,,,,,,,7,375.8823313,287.2255625,1.018131468,88.23241717,64.50040465,5.155323909,257.2530328,236.9219041,0.006979013,1.696744321
326.0,0.304460474,0.26694526,0.8768,0.26964052,,,,49.4125861,39.95483865,0.002538715,Nova_Formation,100C14h on 1117,40,S20A300A0421,EP1,0,4.65,5.64,0.99,24,0.012,3.8,0.012,4.4,1,0.048,0.048,0,Nova_Regular,0.24,4.4,0.18,3,,1.0157896289,0.9756286418,0.9165963977,0.2698586228,0.2590857453,0.2452092269,408.6499938964844,394.1799926757813,901.1300048828124,1.015117913845047,0.9679111723277068,0.9484164564503854,0,0,718.7781958104653,681.344751960647,525.0,350.0,119.51130676269533,469.0196228027344,0.236381978,0.227361828,0.308107018,0.311279774,0.363889188,0.365391016,0.470304787,0.456189573,0.187520429,0.188143983,0.227959633,0.231763512,0.273940891,0.27970925,0.350250542,0.368028849,0.182433262,0.183696613,0.224807203,0.227959707,0.271217525,0.278173804,0.350248575,0.369302094,0.186884791,0.186874732,0.218665257,0.220820889,0.254055023,0.257381052,0.307022452,0.317179143,0.206587926,0.204038501,0.244637474,0.24789241,0.280327171,0.285648316,0.337009192,0.348962188,0.244093195,0.247896388,0.38021943,0.443634063,0.426421165,0.531892121,0.492000282,0.683938742,0,305.4143713,299.0980303,1.541841247,96.9711256,91.14177786,5.479020872,294.7477313,269.8585151,0.004352852,3.792567972
326.0,0.304460474,0.26694526,0.8768,0.26964052,,,,49.4125861,39.95483865,0.002538715,Nova_Formation,100C14h on 1117,40,S20A300A0421,EP1,0,4.65,5.64,0.99,24,0.012,3.8,0.012,4.4,1,0.048,0.048,0,Nova_Regular,0.24,4.4,0.18,3,,1.0067250013,0.974670146,0.9162731944,0.2671573571,0.2588394883,0.2451731851,411.55999755859375,387.7000122070313,872.5499877929688,1.0209169081422145,0.9796254315203868,1.0000009156800955,1,24,718.7781958104653,681.344751960647,525.0,350.0,119.51130676269533,469.0196228027344,-0.002760559,-0.002973482,0.014283001,0.011602491,0.012451649,0.005121291,0.00706476,-0.001056403,-0.004453093,-0.001258984,-0.003801465,-0.003644705,-0.004520446,-0.003777653,-0.00699532,-0.008247107,-0.002542183,-0.002534434,-0.003664404,-0.005412757,-0.005551368,-0.007635295,-0.006991357,-0.014605552,-0.005720437,-0.003805608,-0.007031381,-0.006036818,-0.008433715,-0.007930234,-0.008898407,-0.011427641,-0.01080361,-0.007618755,-0.013648048,-0.013574019,-0.015382081,-0.015044272,-0.016635388,-0.018418342,-0.015255049,-0.027957588,-0.04211694,-0.069055587,-0.037172645,-0.074279904,-0.031147718,-0.083875418,1,303.0454588,297.5069307,1.342538989,96.14899242,90.3449787,5.489641682,290.1184197,267.1571822,0.003604885,2.560669577
326.0,0.304460474,0.26694526,0.8768,0.26964052,,,,49.4125861,39.95483865,0.002538715,Nova_Formation,100C14h on 1117,40,S20A300A0421,EP1,0,4.65,5.64,0.99,24,0.012,3.8,0.012,4.4,1,0.048,0.048,0,Nova_Regular,0.24,4.4,0.18,3,,0.9822348909,0.9573615753,0.9088168212,0.260307104,0.2541754222,0.2434148983,434.0199890136719,348.489990234375,872.719970703125,1.0221078321105703,0.9881714820166476,0.9999948581883308,2,127,718.7781958104653,681.344751960647,525.0,350.0,119.51130676269533,469.0196228027344,-0.003895104,0.005276516,0.048409671,0.04392463,0.050008327,0.039462715,0.050814271,0.034511626,0.006364301,0.007628798,0.008976609,0.006901234,0.008347005,0.006765515,0.007624805,0.003173143,0.008891106,0.006355658,0.005687401,0.004476041,0.003222436,-1.56e-05,-0.000654221,-0.013050914,0.003170311,0.001904324,0.002368495,0.002438188,0.002798051,0.000356048,0.003316253,-4.26e-06,-0.007000476,-0.001909584,-0.007079527,-0.007165894,-0.007700741,-0.007156461,-0.006372273,-0.008267641,-0.038785145,-0.016529277,-0.036879987,-0.068246961,-0.0143888,-0.057919443,0.033667505,-0.025656164,2,298.7352659,294.4913062,1.163652965,94.5411317,88.95076105,5.48891004,281.8916554,260.3069964,0.003870766,1.944054327
326.0,0.304460474,0.26694526,0.8768,0.26964052,,,,49.4125861,39.95483865,0.002538715,Nova_Formation,100C14h on 1117,40,S20A300A0421,EP1,0,4.65,5.64,0.99,24,0.012,3.8,0.012,4.4,1,0.048,0.048,0,Nova_Regular,0.24,4.4,0.18,3,,0.9669539231,0.9432268835,0.8984713535,0.2561137573,0.2503632396,0.2408580476,442.7200012207031,452.3399963378906,926.5700073242188,1.020181595005481,0.9889285540557348,1.000220664520045,3,230,718.7781958104653,681.344751960647,525.0,350.0,119.51130676269533,469.0196228027344,-0.029797122,-0.020795688,0.084600449,0.078324288,0.088230699,0.074483126,0.093489468,0.071981966,0.016510129,0.016515434,0.021814033,0.019849062,0.02260077,0.020691723,0.024119973,0.019676417,0.016512513,0.014607042,0.016695753,0.015914738,0.014805019,0.011271447,0.012047559,-0.001297683,0.011425391,0.008249059,0.012767464,0.012191176,0.013511389,0.012700975,0.016502291,0.013959885,0.001891807,0.0063411,0.003914654,0.003678471,0.007177114,0.005350113,0.011303812,0.008237422,-0.01908794,-0.021627396,-0.013366848,-0.042190403,0.022010267,-0.016070604,0.099748313,0.056519091,3,300.5835207,293.0675211,1.094513591,93.48556597,86.89291686,5.486779782,277.2657582,256.1136506,0.004313679,1.782210638
326.0,0.304460474,0.26694526,0.8768,0.26964052,,,,49.4125861,39.95483865,0.002538715,Nova_Formation,100C14h on 1117,40,S20A300A0421,EP1,0,4.65,5.64,0.99,24,0.012,3.8,0.012,4.4,1,0.048,0.048,0,Nova_Regular,0.24,4.4,0.18,3,,0.9522885676,0.9281279062,0.8789325324,0.2521527023,0.2463181994,0.2358094546,482.6600036621094,482.489990234375,1009.5499877929688,1.0178484536612584,0.9877455890498184,1.000840784175733,4,333,718.7781958104653,681.344751960647,525.0,350.0,119.51130676269533,469.0196228027344,0.010415718,0.019232407,0.130512029,0.121663302,0.136677533,0.118911773,0.148190975,0.118983805,0.025397688,0.026673153,0.03888616,0.035537481,0.043114513,0.039304972,0.048252463,0.039361447,0.027942598,0.021587402,0.03372857,0.030511215,0.033037186,0.027982622,0.034273982,0.019019961,0.024124652,0.017773733,0.027216822,0.027475402,0.030159563,0.029875934,0.036821991,0.033060074,0.010779157,0.010778636,0.021536991,0.021059006,0.025137097,0.026007533,0.033530951,0.033639997,-0.02354829,0.00187555,0.027983874,0.012099147,0.078878522,0.068146825,0.194421411,0.220451295,4,301.0855204,290.7663242,1.066149588,92.79760011,85.3487207,5.523869744,273.0341928,252.1525275,0.005153964,1.610090295
326.0,0.304460474,0.26694526,0.8768,0.26964052,,,,49.4125861,39.95483865,0.002538715,Nova_Formation,100C14h on 1117,40,S20A300A0421,EP1,0,4.65,5.64,0.99,24,0.012,3.8,0.012,4.4,1,0.048,0.048,0,Nova_Regular,0.24,4.4,0.18,3,,0.9287251721,0.9033930145,0.8432796198,0.2457724622,0.2396877721,0.2263751503,554.5999755859375,546.6400146484375,1120.18994140625,1.0314646111577337,0.9863946107401318,0.9999518336055458,5,436,718.7781958104653,681.344751960647,525.0,350.0,119.51130676269533,469.0196228027344,0.003040552,0.026875705,0.179171085,0.168788642,0.192041069,0.1696316,0.214012086,0.17292726,0.042551458,0.038127854,0.060754359,0.055921614,0.065935493,0.060201019,0.076212645,0.066301376,0.038109228,0.040668473,0.053990096,0.050104275,0.055621982,0.049020797,0.058679163,0.04510653,0.037471041,0.033676848,0.046564892,0.046583161,0.050323486,0.049786717,0.06039542,0.057185709,0.025394604,0.029860348,0.04580842,0.047584593,0.05379346,0.055733711,0.066577882,0.071166694,,,,,,,,,5,310.8657975,290.0406274,0.979577551,90.82952666,80.61344812,5.477874727,266.4877006,245.7723549,0.006778232,1.782111885
326.0,0.304460474,0.26694526,0.8768,0.26964052,,,,49.4125861,39.95483865,0.002538715,Nova_Formation,100C14h on 1117,40,S20A300A0421,EP1,0,4.65,5.64,0.99,24,0.012,3.8,0.012,4.4,1,0.048,0.048,0,Nova_Regular,0.24,4.4,0.18,3,,0.9100092236,0.8825223355,0.723574551,0.2408617255,0.2344679005,0.1948648798,655.7000122070312,667.510009765625,1365.5400390625,1.0335440696972535,0.9842399227017126,1.000208704031598,6,539,718.7781958104653,681.344751960647,525.0,350.0,119.51130676269533,469.0196228027344,0.036938787,0.044626772,0.271694243,0.254228234,0.291739851,0.258636594,0.328559816,0.272080302,0.069214508,0.063505366,0.105127335,0.09800595,0.114920706,0.10877046,0.134623051,0.125741631,0.061592206,0.054609671,0.091312647,0.087156013,0.096214741,0.0913468,0.105393261,0.097144812,0.057140678,0.061601192,0.083625123,0.083239511,0.091935992,0.091994911,0.106040716,0.107961684,0.046969637,0.050792217,0.089039281,0.093387157,0.098791838,0.108332247,0.115453303,0.136551052,,,,,,,,,6,346.312248,290.0539649,0.987661627,89.02854036,71.07374703,5.348698934,261.6512044,240.8616181,0.006910711,1.855079793
326.0,0.304460474,0.26694526,0.8768,0.26964052,,,,49.4125861,39.95483865,0.002538715,Nova_Formation,100C14h on 1117,40,S20A300A0421,EP1,0,4.65,5.64,0.99,24,0.012,3.8,0.012,4.4,1,0.048,0.048,0,Nova_Regular,0.24,4.4,0.18,3,,0.8763173965,0.8298808503,0.6128841049999999,0.2320470617,0.2210911087,0.165975138,802.6699829101562,814.1199951171875,1666.43994140625,1.035247386720216,0.9626828290234672,0.9908019337875522,7,642,718.7781958104653,681.344751960647,525.0,350.0,119.51130676269533,469.0196228027344,0.060366869,0.070041358,0.402247488,0.38356787,0.433956951,0.392633259,0.487945437,0.414406419,0.093346491,0.084472284,0.173513144,0.165283769,0.18841067,0.180490822,0.217202246,0.216604203,0.092079297,0.092734411,0.150310844,0.144399956,0.16001752,0.154687583,0.176536262,0.179109752,0.086356878,0.08891885,0.139681235,0.138625041,0.150372535,0.153437823,0.17296049,0.185020864,0.074278995,0.083193362,0.161039099,0.17171964,0.176408738,0.203494966,0.201213479,0.271892071,,,,,,,,,7,379.0372834,285.608334,0.967078897,87.2274228,62.93838552,4.983899337,252.7943786,232.0469539,0.006418874,2.847403241
